Repository: chen-snow/DataToNeo4j

# DataToNeo4j
get steel grade data and import to neo4j

File: data/tangang.csv (part 1 of 6)
牌号,对应标准,归类,标签,说明,美国UNS,ASTM  型号或牌号,性能,中国ISC,德国W-Nr.,欧标钢号,密度,旧牌号,其他名称,ISO数字牌号,SAE  钢号,AISI  美国钢铁协会
Ct1Cn,GOST 380-2005 普通碳素钢牌号,碳钢,,,,,,,,,,,,,,
,ASTM A29/A29M-2020 热锻碳素钢和合金钢棒材一般要求标准规范,碳钢,硫处理碳素钢  易切削钢,,G11370,1137,易切削性,,,,,,,,,
SWCH 8A,JIS G 3507-2-2005 冷镦碳钢 - 第2部分：线材,碳钢,镇静钢,①本标准规定了冷镦用碳钢钢丝，用于制造各种类型的螺钉(如螺栓、螺母、铆钉、机螺钉、自攻螺钉等)和用冷镦制造的各种零件。 ②用于制造本标准钢丝的盘条应符合JIS G 3507-1的规定。,,,锻压性,,,,,,,,,
1010,SAE J 403-2001 碳素钢化学成分,碳钢,,注： 1.硅-棒材或半成品时含量，通常使用下列范围：0.1%max;0.1~0.2%;0.15~0.35%;0.2~0.4%或0.3~0.6% 2.要求规定Cu含量时，Cu≤0.20%,G10100,,锻压性,,,,,,,,,
A194 Grade 1,ASTM A194/A194M-2020 高温、高压或高温高压环境用螺栓用碳素钢、合金钢和不锈钢螺母标准规范,碳钢,,工艺： ⓐ 1级和2级螺母应是热锻或冷锻的，或用经热锻、热轧、冷拉棒料加工制成。 ⓑ用棒材成形或加工制成的所有1级和2级螺母，应在至少1000°F（538“C）的温度下消除应力，以下情况除外： 经热锻制造的螺母 经热锻或热轧棒材加工制成的螺母 经热锻/热轧并冷精整（最大断面收缩率10%）棒料加工制成的螺母 经冷拉和最低温度538°C退火棒料加工制成的螺母 ⓒ由经热锻制成螺母或用热锻或热轧棒加工制成的1级和2级螺母不必进行消除应力。,,,锻压性,,,,,,,,,
340Y,ISO 13887-2017 具有更高的屈服强度和更好的成形性冷轧薄钢板,碳钢,,,,,,,,,,,,,,
T10A,GB /T 1298-2008 碳素工具钢,碳钢,高级优质钢,,,,,T00103,,,,,,,,
45H,GB /T 5216-2014 保证淬透性结构钢,碳钢,,,,,,U59455,,,,,,,,
1021,SAE J403-2014 碳钢的化学成分,碳钢,,•“Flat Rolled Products”适用于结构型材、板材、带材、薄板和焊管。 •“Long Products”适用于锻造、热轧和冷加工棒材、盘条和无缝管的半成品。,G10210,,,,,,,,,,,
C50,DIN 17200-1987 调质钢材的供货技术条件,碳钢,优质非合金钢,本标准适用于： ——半成品，例如：初轧坯、扁钢坯、棒料坯。 ——热轧钢 ——热轧或锻造钢棒（圆钢、四方钢、六角钢、八角钢和扁钢） ——热轧宽钢带 ——热轧或冷轧钢板和钢带 ——自由锻锻件和模锻锻件,,,,,1.054,,,,,,,
C20C,EN 10263-2-2001 冷镦和冷挤压用钢棒、杆和丝.第2部分:冷加工后不热处的钢的交货技术条件,碳钢,非热处理钢,EN10263 标准的本部分适用于用于冷镦和冷挤压，对最终零件无需进行后续热处理的，直径不大 于 100mm 的圆形非合金钢或合金钢钢棒、盘条和钢丝,,,,,,1.0411,,,,,,
A546 Grade 10B22,ASTM A546-1982 中高碳钢丝，冷镦优质，六角头螺栓,碳钢,碳钢  硼钢,冷镦用钢，塑性好。 在本标准中只对化学成分做出规定，没规定力学性能。本标准于1991被撤销,,,,,,,,,,,,
21B3,NF A 35-551-1986 渗碳处理的碳素结构钢和特殊合金结构钢钢号 半成品、棒材和线,碳钢,硼钢,,,,渗碳性,,,,,,,,,
C10C,EN 10263-2-2017 盘条，棒材和线材冷镦和冷挤压 钢- 第2部分：冷加工后的交货技术条件不适用于热处理钢,碳钢,,,,,,,,1.0214,,,,,,
C35RC,EN 10263-4-2001 冷加工和冷挤压的钢棒、棒材和线材 第4部分 淬火和回火钢交货的一般技术条件,碳钢,,,,,,,,1.106,,,,,,
08nc,GOST 1050-1988 表面光洁的优质碳素结构钢棒料规格,碳钢,优质碳素结构钢  半镇静钢,,,,,,,,,,,,,
SM35,YB /T 107-2013 塑料模具用热轧钢板,碳钢,,,,,,,,,,,,,,
C40,ISO 683-1-2016 淬火和回火用非合金钢,碳钢,优质钢,,,,,,,,,,,,,
C90U,DIN EN ISO 4957-2018 工具钢,碳钢,冷作非合金工具钢,,,,,,1.1535,,7.85 g/cm3,,,,,
46Cr2E,ISO 4954-1993 冷镦和冷挤压用钢,碳钢,表面硬化型冷镦钢,,,,,,,,,C13,,,,
E5515-N5,GB /T 5117-2012 非合金钢及细晶粒钢焊条,碳钢,熔敷金属,,,,,,,,,,,,,
490,GB /T 5312-2009 船舶用碳钢和碳锰钢无疑钢管,碳钢,,,,,,U34902,,,,,,,,
TCR320,ISO 4999-2014 商用、拉拔和结构用连续热浸镀锡（铅合金）冷还原碳钢板,碳钢,,,,,,,,,,,,,,
SD500,KS D 3504-2011 钢筋混凝土用钢筋,碳钢,,,,,,,,,,,,,,
SS330,JIS G 3101-2015 普通结构用轧制钢材,碳钢,,,,,,,,,,,,,,
,ASTM A29/A29M-2012 热锻碳素钢和合金钢棒材一般要求标准规范,碳钢,硫处理碳素钢,,G11400,1140,,,,,,,,,,
Q275A,GB /T 700-2006 碳素结构钢,碳钢,镇静钢  质量等级A  碳素结构钢,具有较高的强度、硬度，较好的耐磨性，一定的焊接性和可加工性，小型零件可以淬火强化，塑性和韧性较差。 用户举例： 用于制造强度要求较高的零件，如齿轮、轴、链轮、键、螺栓、螺母、农机用型钢、输送链和链节，以及钢结构用各种型钢、条钢、钢板等。 本标准适用于一般交货状态使用，通常用于焊接、铆接、栓接工程结构用热轧钢板、钢带、型钢和钢棒 ①牌号后缀字母：A、B、C、D表示质量等级 ②F--沸腾钢；Z--镇静钢；TZ--特殊镇静钢 在牌号组成表示中，Z与TZ符号可以省略不写,,,焊接性,U12752,,,,,Q275AZ,,,
060A67,BS 970-1-1983 英国标准规范机械和相关工程用锻钢 第一部分 碳钢，碳锰钢，合金钢和不锈钢的一般检验试验程序和具体要求,碳钢,,,,,,,,,,,,,,
ML35,GB /T 5953-1999 冷镦钢丝,碳钢,,,,,,,,,,,,,,
S45C,Q/BQB 517-2018 冷镦钢盘条,碳钢,,①本标准规定了冷镦钢盘条的尺寸、 外形、 重量及允许偏差、 技术要求、 检验与试验、 包装、 标志和 检验文件等。 ②本标准适用于宝山钢铁股份有限公司生产的冷镦钢无扭控冷热轧盘条。 主要用于制造汽车、 电子、 机械等行业使用的高等级冷成型紧固件、 异形件等。 ③表面质量要求，B-系列冷镦钢严于冷镦钢。 ④非金属夹杂物检验，为必做项目，B-系列冷镦钢规定了更高的合格级别,,,,,,,,,,,,
QSt34-3,DIN 1654-2-1989 冷镦和冷挤压钢 非热处理镇静碳钢的交货条件,碳钢,镇静钢,,,,锻压性,,1.0213,,,,,,,
T8,GB /T 1299-2014 工模具钢,碳钢,刃具模具用非合金钢,,,,,T00080,,,,,,,,
,ASTM A29M UNS-2012 热锻碳素钢和合金钢棒材一般要求标准规范,碳钢,M系列碳素钢,,G10440,M1044,,,,,,,,,,
P295GH,EN 10222-2-2017 压力用途用钢制锻件 第2部分 具有高温特性的铁素体和马氏体钢,碳钢,,,,,,,,1.0481,,,,,,
E5028,GB /T 5117-2012 非合金钢及细晶粒钢焊条,碳钢,熔敷金属,,,,,,,,,,,,,
8,GB /T 699-1999 优质碳素结构钢,碳钢,优质碳素结构钢,极软低碳钢，强度、硬度很低，塑性，韧性极好，冷加工性好，淬透性、淬硬性极差，时效敏感性比08F稍弱，不宜切削加工，退火后导磁性好。 宜轧制成薄板、薄带、冷变形材，冷拉、冷冲压、焊接件，表面硬化件。 本标准适用于直径或厚度不大于250mm的优质碳素结构钢棒材，经供需双方协商，也可提供直径或厚度大于250mm的优质碳素结构钢棒材。,,,低温韧性,U20082,,,,,,,,
DH500,GB 712-2011 船舶及海洋工程用结构钢,碳钢,超高强度结构钢,,,,,,,,,,,,,
E360,EN 10025-2-2019 热轧结构钢产品 - 第2部分：非合金结构钢的交货技术条件,碳钢,不允许沸腾钢,①本标准说明了扁长产品及半成品的技术供货条件，规定了明确的供货条款下，按照化学成分表及机械性能表中给出热轧非合金优质钢平板和长形产品的组别和等级。此标准也对三种工程类用钢做了补充说明。此标准不适用于中空型材结构和管材。 ②本技术供货条件适用于： ——对于S460JR、J0、J2、K2和S500J0的长形产品，厚度为≥3mm和≤150mm; ——对于质量级别JR、J0、J2和K2的板材产品，厚度≤400mm; ——对于其他强度等级和质量级别的板材和长形产品，厚度≤250mm。 ③除在+N(正火状态)条件下供货的产品外，此标准中说明的钢制品未经热处理。允许进行消除应力退火。在+N条件下供货的产品可进行热成形和/或供货后正火。 ④按照此标准要求转换成轧制品的半成品需要按照订货时的协议。化学成分需要在订货时协商确定，但是也应该在化学成分表的范围内。 ⑤对于特殊要求的等级和产品形式应在订货时做出说明。,,,,,,1.007,7.85 g/cm3,,,,,
,ASTM A29/A29M-2020 热锻碳素钢和合金钢棒材一般要求标准规范,碳钢,高锰碳钢,,G15410,1541,,,,,,1041,,,,
C25E,ISO 683-18-2014 热处理钢、合金钢和易切削钢 -- 第18部分：光面钢制品,碳钢,,,,,,,,,,,,,,
PH 23,ISO 9330-4-2000 具有特定高温性能的埋弧焊非合金和合金钢管,碳钢,,,,,,,,,,,,,,
IFI-1022/B,"ASTM F2282-2018 机械紧固件用碳素和合金钢丝, 杆材和棒材质量保证要求标准规范",碳钢,,,,,,,,,,,,,,
C15D,EN 10016-2-1994 拉制和或冷轧用的非合金钢棒 一第2部分：般用途钢棒的特定要求,碳钢,,,,,,,,1.0413,,,,,,
SWRCH8R,JIS G 3507-1-2010 冷镦用碳钢 盘条,碳钢,沸腾钢,,,,,,,,,,,,,
S235JR,DIN EN 10025-1994 热轧非合金结构钢产品交货技术条件,碳钢,普通结构钢,"该钢可制造焊接螺柱等紧固件。 对应以前德国的材料牌号St37-2，法国牌号E24-2，意大利牌号Fe360B，比利时牌号AE235-B,瑞典牌号1311-00，葡萄牙牌号Fe360-B,挪威牌号NS12120(参考DIN EN 10025-1994中文版 附录C.1 可比较的以前钢牌号对照表）",,,,,1.0037,,,,,,,
0/1,BS 3111(1)-1987 用于冷锻紧固件和类似部件的钢 第1部分：碳钢和低合金钢钢丝规范,碳钢,,用于制造螺栓、螺钉、螺母等紧固件。,,,锻压性,,,,,,,,,
RSt 36,DIN 17111-1980 螺栓、螺母和铆钉用低碳非合金钢,碳钢,镇静钢,1、本标准适用于产品厚度最大不超过40mm，不进行热处理(淬火和回火)和表面硬化，并用于热或冷成形的螺栓，螺母和铆钉的非合金低碳钢，与之相关的是强度要求或切削性能。 2、举例：钢UQSt 36，数字代号1.0204，条件未经处理轧制表面（U或00）表示为 UQSt 36U或1.2040.00,,,,,1.0205,,7.85 g/cm3,,,,,
10S20,EN 10277-2018 光亮产品-发货技术条件,碳钢,易切削渗碳钢,,,,,,,1.0721,,,,,,
1118,SAE J403-2014 碳钢的化学成分,碳钢,,,G11180,,,,,,,,,,,
STKM 12B,JIS G 3445-2016 机械结构用碳素钢管,碳钢,,,,,,,,,,,,,,
C45R,DIN EN ISO 683-1-2018 热处理钢、合金钢和易切削钢 -- 第1部分：调质非合金钢,碳钢,高级优质非合金钢,,,,,,,,,,,,,
C55,DIN 17222-1979 弹簧用冷轧带钢; 交货技术条件,碳钢,优质钢,,,,,,1.0535,,,,,,,
,ASTM A29M UNS-2012 热锻碳素钢和合金钢棒材一般要求标准规范,碳钢,高锰碳钢,,G15360,1536,,,,,,1036,,,,
,ASTM A29/A29M-2020 热锻碳素钢和合金钢棒材一般要求标准规范,碳钢,硫处理碳素钢,,G11390,1139,,,,,,,,,,
SWRCH6A,,碳钢,铝镇静钢,是生产商（鞍钢）材料。标准Q/ASB 325 冷镦用碳素钢盘条,,,,,,,,,,,,
SWCH 6A,JIS G 3507-2-2005 冷镦碳钢 - 第2部分：线材,碳钢,镇静钢,①本标准规定了冷镦用碳钢钢丝，用于制造各种类型的螺钉(如螺栓、螺母、铆钉、机螺钉、自攻螺钉等)和用冷镦制造的各种零件。 ②用于制造本标准钢丝的盘条应符合JIS G 3507-1的规定。,,,锻压性,,,,,,,,,
45 S 20,EU 87(1970) 高速削切钢,碳钢,高速削切热处理钢,,,,,,,,,,,,,
20R,GB 6654-1996 压力容器用钢板,碳钢,,,,,,U50204,,,,,,,,
A194 Grade 2,ASTM A194/A194M-2020 高温、高压或高温高压环境用螺栓用碳素钢、合金钢和不锈钢螺母标准规范,碳钢,,工艺： ⓐ 1和2螺母应是热锻或冷锻的，或用经热锻、热轧、冷拉棒料加工制成。 ⓑ用棒材成形或加工制成的所有1和2螺母，应在至少1000°F（538“C）的温度下消除应力，以下情况除外： 经热锻制造的螺母 经热锻或热轧棒材加工制成的螺母 经热锻/热轧并冷精整（最大断面收缩率10%）棒料加工制成的螺母 经冷拉和最低温度538°C退火棒料加工制成的螺母,,,,,,,,,,,,
380Y,ISO 13887-2017 具有更高的屈服强度和更好的成形性冷轧薄钢板,碳钢,,,,,,,,,,,,,,
T11A,GB /T 1298-2008 碳素工具钢,碳钢,高级优质钢,,,,,T00113,,,,,,,,
1022,SAE J403-2014 碳钢的化学成分,碳钢,,•“Flat Rolled Products”适用于结构型材、板材、带材、薄板和焊管。 •“Long Products”适用于锻造、热轧和冷加工棒材、盘条和无缝管的半成品。,G10220,,,,,,,,,,,
Cm55,DIN 17200-1987 调质钢材的供货技术条件,碳钢,高级优质非合金钢,本标准适用于： ——半成品，例如：初轧坯、扁钢坯、棒料坯。 ——热轧钢 ——热轧或锻造钢棒（圆钢、四方钢、六角钢、八角钢和扁钢） ——热轧宽钢带 ——热轧或冷轧钢板和钢带 ——自由锻锻件和模锻锻件,,,,,1.1209,,,,,,,
A546 Grade 1541,ASTM A546-1982 中高碳钢丝，冷镦优质，六角头螺栓,碳钢,碳钢,在本标准中只对化学成分做出规定，没规定力学性能。本标准于1991被撤销,,,,,,,,,,,,
,ASTM A29/A29M-2020 热锻碳素钢和合金钢棒材一般要求标准规范,碳钢,非硫处理碳素钢,,G10260,1026,,,,,,,,,,
A307 Grade A,"ASTM A307-2014 抗拉强度为60000 PSI的碳钢螺栓, 螺柱和螺杆的标准规格",碳钢,,,,,,,,,,,,,,
C45RC,EN 10263-4-2001 冷加工和冷挤压的钢棒、棒材和线材 第4部分 淬火和回火钢交货的一般技术条件,碳钢,,,,,,,,1.1061,,,,,,
10nc,GOST 1050-1988 表面光洁的优质碳素结构钢棒料规格,碳钢,优质碳素钢  半镇静钢,,,,,,,,,,,,,
SM45,YB /T 107-2013 塑料模具用热轧钢板,碳钢,,,,,,,,,,,,,,
C105U,DIN EN ISO 4957-2018 工具钢,碳钢,冷作非合金工具钢,,,,,,1.1545,,7.85 g/cm3,,,,,
A108 Grade 1045,ASTM A108-1999 冷成形钢棒品质的标准规范,碳钢,,本规范涵盖按化学成分生产的标准质量冷加工碳钢棒。标准质量的冷加工棒材适用于热处理，加工成部件，或在成品状态下使用，如轴系，或建筑应用，或用于其他类似用途。钢材的等级由等级编号或化学成分确定。,G10450,,,,,,,,,,,
34Cr4E,ISO 4954-1993 冷镦和冷挤压用钢,碳钢,表面硬化型冷镦钢,,,,,,,,,C14,,,,
E5516-N5,GB /T 5117-2012 非合金钢及细晶粒钢焊条,碳钢,熔敷金属,,,,,,,,,,,,,
A194 Grade 2H,ASTM A194/194M-2016 高温、高压或高温高压环境用螺栓用碳素钢、合金钢和不锈钢螺母标准规范,碳钢,,2H螺母应由热锻或冷锻制成，或由经热锻、热轧、冷拉的棒料加工制成，并应进行热处理以满足机械性能的要求。此等级牌号应均匀地再加热到适当的奥氏体温度(一组这样的再加热称为淬火批)，并对每一淬火批在基本上均匀条件下淬火，然后进行回火，其热处理制度为在液体中淬火；最低回火温度850°F(455°C)。按本标准热处理的棒料加工制成的螺母不必重新热处理。 本标准的适用范围 ①本标准适用于规格1/4~4英寸以及M6~M100的各种碳钢、合金钢和马氏体不锈钢螺母。也适用于规格1/4英寸和M6及以上的奥氏体不锈钢螺母。这些螺母适用于高温或高压或高温高压环境。未经买方允许不得更换螺母等级。 ②制作螺母的棒料应热锻。材料可以通过无心磨削或冷拉进一步加工。奥氏体不锈钢可以固溶处理或退火并应变硬化。当按照补充要求S1订退火及应变硬化的奥氏体不锈钢时，买方应特别注意是一定要完全理解补充要求S1和附录X1的内容。 ③补充要求供选择使用， 只有在询价、合同和订单中规定的情况下才适用。,,,,,,,,,,,,
TCR550,ISO 4999-2014 商用、拉拔和结构用连续热浸镀锡（铅合金）冷还原碳钢板,碳钢,,,,,,,,,,,,,,
A706 Grade 60,ASTM A706/A706M-2016 钢筋混凝土配筋用低合金变形钢筋和光面钢筋,碳钢,,注：碳当量CEV为0.55,,,,,,,,,G60,,,
SS400,JIS G 3101-2015 普通结构用轧制钢材,碳钢,,,,,,,,,,,,,,
35SMn20,ISO 683-9-1988 热处理钢、合金钢和易切削钢.第9部分:锻造易切削钢,碳钢,直接淬火型易切削钢  硫锰系易切削钢,,,,易切削性,,,,,,,8,,
Q275AF,GB /T 700-2006 碳素结构钢,碳钢,沸腾钢  质量等级A  碳素结构钢,具有较高的强度、硬度，较好的耐磨性，一定的焊接性和可加工性，小型零件可以淬火强化，塑性和韧性较差。 用户举例： 用于制造强度要求较高的零件，如齿轮、轴、链轮、键、螺栓、螺母、农机用型钢、输送链和链节，以及钢结构用各种型钢、条钢、钢板等。 本标准适用于一般交货状态使用，通常用于焊接、铆接、栓接工程结构用热轧钢板、钢带、型钢和钢棒 ①牌号后缀字母：A、B、C、D表示质量等级 ②F--沸腾钢；Z--镇静钢；TZ--特殊镇静钢 在牌号组成表示中，Z与TZ符号可以省略不写,,,焊接性,U12750,,,,,Q275,,,
060A72,BS 970-1-1983 英国标准规范机械和相关工程用锻钢 第一部分 碳钢，碳锰钢，合金钢和不锈钢的一般检验试验程序和具体要求,碳钢,,,,,,,,,,,,,,
ML40,GB /T 5953-1999 冷镦钢丝,碳钢,,,,,,,,,,,,,,
S48C,Q/BQB 517-2018 冷镦钢盘条,碳钢,,①本标准规定了冷镦钢盘条的尺寸、 外形、 重量及允许偏差、 技术要求、 检验与试验、 包装、 标志和 检验文件等。 ②本标准适用于宝山钢铁股份有限公司生产的冷镦钢无扭控冷热轧盘条。 主要用于制造汽车、 电子、 机械等行业使用的高等级冷成型紧固件、 异形件等。 ③表面质量要求，B-系列冷镦钢严于冷镦钢。 ④非金属夹杂物检验，为必做项目，B-系列冷镦钢规定了更高的合格级别,,,,,,,,,,,,
QSt36-3,DIN 1654-2-1989 冷镦和冷挤压钢 非热处理镇静碳钢的交货条件,碳钢,,是制造DIN 7337 (A) - 1991 开口型平圆头抽芯铆钉的材料之一,,,锻压性,,1.0214,,,,,,,
T8Mn,GB /T 1299-2014 工模具钢,碳钢,刃具模具用非合金钢,,,,,T01080,,,,,,,,
,ASTM A29M UNS-2012 热锻碳素钢和合金钢棒材一般要求标准规范,碳钢,高锰碳钢,,G15270,1527,,,,,,1027,,,,
P305GH,EN 10222-2-2017 压力用途用钢制锻件 第2部分 具有高温特性的铁素体和马氏体钢,碳钢,,,,,,,,1.0436,,,,,,
C50R,EN 10083-2-2006 淬火和回火钢.第2部分:非合金钢交货技术条件,碳钢,,,,,,,,1.1241,,,,,,
E5048,GB /T 5117-2012 非合金钢及细晶粒钢焊条,碳钢,熔敷金属,,,,,,,,,,,,,
S10C,JIS G 4051-2005 机械结构用碳素钢,碳钢,,本标准对由热轧、热锻等热加工制成，通常用于锻造、切削加工及实施热处理的机械用碳素结构钢做了规定。不适用于管材,,,,,,,,,,,,
S185,EN 10025-2-2019 热轧结构钢产品 - 第2部分：非合金结构钢的交货技术条件,碳钢,,①本标准说明了扁长产品及半成品的技术供货条件，规定了明确的供货条款下，按照化学成分表及机械性能表中给出热轧非合金优质钢平板和长形产品的组别和等级。此标准也对三种工程类用钢做了补充说明。此标准不适用于中空型材结构和管材。 ②本技术供货条件适用于： ——对于S460JR、J0、J2、K2和S500J0的长形产品，厚度为≥3mm和≤150mm; ——对于质量级别JR、J0、J2和K2的板材产品，厚度≤400mm; ——对于其他强度等级和质量级别的板材和长形产品，厚度≤250mm。 ③除在+N(正火状态)条件下供货的产品外，此标准中说明的钢制品未经热处理。允许进行消除应力退火。在+N条件下供货的产品可进行热成形和/或供货后正火。 ④按照此标准要求转换成轧制品的半成品需要按照订货时的协议。化学成分需要在订货时协商确定，但是也应该在化学成分表的范围内。 ⑤对于特殊要求的等级和产品形式应在订货时做出说明。,,,,,,1.0035,7.85 g/cm3,,,,,
DH550,GB 712-2011 船舶及海洋工程用结构钢,碳钢,超高强度结构钢,,,,,,,,,,,,,
,ASTM A29/A29M-2020 热锻碳素钢和合金钢棒材一般要求标准规范,碳钢,高锰碳钢,,G15470,1547,,,,,,,,,,
C25R,ISO 683-18-2014 热处理钢、合金钢和易切削钢 -- 第18部分：光面钢制品,碳钢,,,,,,,,,,,,,,
PH 26,ISO 9330-4-2000 具有特定高温性能的埋弧焊非合金和合金钢管,碳钢,,,,,,,,,,,,,,
IFI-1033,"ASTM F2282-2018 机械紧固件用碳素和合金钢丝, 杆材和棒材质量保证要求标准规范",碳钢,,,,,,,,,,,,,,
C18D,EN 10016-2-1994 拉制和或冷轧用的非合金钢棒 一第2部分：般用途钢棒的特定要求,碳钢,,,,,,,,1.0416,,,,,,
SWRCH10R,JIS G 3507-1-2010 冷镦用碳钢 盘条,碳钢,沸腾钢,,,,,,,,,,,,,
S355JR,DIN EN 10025-1994 热轧非合金结构钢产品交货技术条件,碳钢,普通结构钢  不允许沸腾钢,"可用于制作焊接螺柱等紧固件。 对应以前的材料牌号法国牌号E36-2，意大利牌号Fe510B，比利时牌号AE355-B,英国牌号50B，葡萄牙牌号Fe510-B,西班牙牌号AE355B,奥地利St510C(参考DIN EN 10025-1994中文版 附录C.1 可比较的以前钢牌号对照表）",,,焊接性,,,,,,1.0045,,,
SWRCH45K,Q/BQB 517-2018 冷镦钢盘条,碳钢,,①本标准规定了冷镦钢盘条的尺寸、 外形、 重量及允许偏差、 技术要求、 检验与试验、 包装、 标志和 检验文件等。 ②本标准适用于宝山钢铁股份有限公司生产的冷镦钢无扭控冷热轧盘条。 主要用于制造汽车、 电子、 机械等行业使用的高等级冷成型紧固件、 异形件等。 ③表面质量要求，B-系列冷镦钢严于冷镦钢。 ④非金属夹杂物检验，为必做项目，B-系列冷镦钢规定了更高的合格级别,,,,,,,,,,,,
C10E2C,ISO 4954-2018 冷镦和冷挤压用钢,碳钢,,,,,,,,,,,,,,
1126,SAE J403-2014 碳钢的化学成分,碳钢,,,G11260,,,,,,,,,,,
C45,DIN EN ISO 683-1-2018 热处理钢、合金钢和易切削钢 -- 第1部分：调质非合金钢,碳钢,优质非合金钢,,,,,,,,,,,,,
C35E,EN 10083-2-2006 淬火和回火钢.第2部分:非合金钢交货技术条件,碳钢,,,,,,,,1.1181,,,,,,
,ASTM A29/A29M-2020 热锻碳素钢和合金钢棒材一般要求标准规范,碳钢,硫处理碳素钢,,G11400,1140,,,,,,,,,,
,ASTM A1040-2010 锻制碳钢、低合金钢和合金钢统一标准等级成分指南,碳钢,,该牌号线材是制造自攻螺丝、机械螺丝、建筑螺丝、电子螺丝、汽车螺丝等的材料。 注 硅含量：≤0.1%；0.07～0.15%；0.1～0.2%；0.15～0.35%；0.2～0.4%或0.3～0.6%,G10350,1035,冲击韧性  易切削性  焊接性  渗碳性,,,,,C1035,,,,
C25,ISO 683-18-2014 热处理钢、合金钢和易切削钢 -- 第18部分：光面钢制品,碳钢,,,,,,,,,,,,,,
SWCH 12R,JIS G 3507-2-2005 冷镦碳钢 - 第2部分：线材,碳钢,沸腾钢,①本标准规定了冷镦用碳钢钢丝，用于制造各种类型的螺钉(如螺栓、螺母、铆钉、机螺钉、自攻螺钉等)和用冷镦制造的各种零件。 ②用于制造本标准钢丝的盘条应符合JIS G 3507-1的规定。,,,锻压性,,,,,,,,,
A194 Grade 2H,ASTM A194/A194M-2020 高温、高压或高温高压环境用螺栓用碳素钢、合金钢和不锈钢螺母标准规范,碳钢,,2H螺母应由热锻或冷锻制成，或由经热锻、热轧、冷拉的棒料加工制成，并应进行热处理以满足机械性能的要求。此等级牌号应均匀地再加热到适当的奥氏体温度(一组这样的再加热称为淬火批)，并对每一淬火批在基本上均匀条件下淬火，然后进行回火，其热处理制度为在液体中淬火；最低回火温度850°F(455°C)。按本标准热处理的棒料加工制成的螺母不必重新热处理。,,,,,,,,,,,,
420Y,ISO 13887-2017 具有更高的屈服强度和更好的成形性冷轧薄钢板,碳钢,,,,,,,,,,,,,,
T12A,GB /T 1298-2008 碳素工具钢,碳钢,高级优质钢,,,,,T00123,,,,,,,,
SWRH62B,JIS G 3506-2017 高碳钢线材,碳钢,,用于制造高碳钢丝、油回火钢丝、预应力混凝土用高碳钢丝、镀锌钢丝绳、钢缆等的线材。同时，钢琴线材也包括在其中,,,,,,,,,,,,
1023,SAE J403-2014 碳钢的化学成分,碳钢,,•“Flat Rolled Products”适用于结构型材、板材、带材、薄板和焊管。 •“Long Products”适用于锻造、热轧和冷加工棒材、盘条和无缝管的半成品。,G10230,,,,,,,,,,,
Ck55,DIN 17200-1987 调质钢材的供货技术条件,碳钢,高级优质非合金钢,本标准适用于： ——半成品，例如：初轧坯、扁钢坯、棒料坯。 ——热轧钢 ——热轧或锻造钢棒（圆钢、四方钢、六角钢、八角钢和扁钢） ——热轧宽钢带 ——热轧或冷轧钢板和钢带 ——自由锻锻件和模锻锻件,,,,,1.1203,,,,,,,
CC21K,ISO 4954-1993 冷镦和冷挤压用钢,碳钢,非热处理型冷镦钢  镇静钢,,,,,,,,,A5Si,,,,
A546 Grade 1030,ASTM A546-1982 中高碳钢丝，冷镦优质，六角头螺栓,碳钢,碳钢,在本标准中只对化学成分做出规定，没规定力学性能。本标准于1991被撤销,,,,,,,,,,,,
20MB5,NF A 35-551-1986 渗碳处理的碳素结构钢和特殊合金结构钢钢号 半成品、棒材和线,碳钢,锰硼钢,,,,渗碳性,,,,,,,,,
,ASTM A29/A29M-2020 热锻碳素钢和合金钢棒材一般要求标准规范,碳钢,非硫处理碳素钢,,G10290,1029,锻压性,,,,,,,,,
A307 Grade B,"ASTM A307-2014 抗拉强度为60000 PSI的碳钢螺栓, 螺柱和螺杆的标准规格",碳钢,,,,,,,,,,,,,,
15nc,GOST 1050-1988 表面光洁的优质碳素结构钢棒料规格,碳钢,优质碳素钢  半镇静钢,,,,,,,,,,,,,
SM48,YB /T 107-2013 塑料模具用热轧钢板,碳钢,,,,,,,,,,,,,,
C45,ISO 683-1-2016 淬火和回火用非合金钢,碳钢,优质钢,,,,,,,,,,,,,
A108 Grade 1050,ASTM A108-1999 冷成形钢棒品质的标准规范,碳钢,,本规范涵盖按化学成分生产的标准质量冷加工碳钢棒。标准质量的冷加工棒材适用于热处理，加工成部件，或在成品状态下使用，如轴系，或建筑应用，或用于其他类似用途。钢材的等级由等级编号或化学成分确定。,G10500,,,,,,,,,,,
36Mo3E,ISO 4954-1993 冷镦和冷挤压用钢,碳钢,表面硬化型冷镦钢,,,,,,,,,C22,,,,
C120U,DIN EN ISO 4957-2018 工具钢,碳钢,冷作非合金工具钢,,,,,,1.1555,,7.85 g/cm3,,,,,
E5518-N5,GB /T 5117-2012 非合金钢及细晶粒钢焊条,碳钢,熔敷金属,,,,,,,,,,,,,
C10E,DIN EN ISO 683-3-2019 热处理钢、合金钢和易切削钢 -- 第3部分：表面硬化钢,碳钢,高级优质非合金钢,,,,,,,,,,,,,
A615 Grade 40,ASTM A615/A615M-2016 钢筋混凝土配筋用变形和光面坯钢筋,碳钢,,,,,,,,,,,G40,,,
F3125 Grade A325 Type 1,ASTM F3125/F3125M-2019 热处理的钢和合金钢的高强度结构螺栓和组件——最小抗拉强度120ksi(830Mpa)~150ksi(1040Mpa),碳钢,,,,,,,,,,,,,,
SS490,JIS G 3101-2015 普通结构用轧制钢材,碳钢,,,,,,,,,,,,,,
Y45,GB /T 8731-2008 易切削结构钢,碳钢,硫系易切削钢,本标准适用于机械切削加工用条钢、盘条、钢丝、钢板及钢带等钢材，其化学成分同样适用于锭、坯及其制品,,,易切削性,U70452,,,,,,,,
Q275B,GB /T 700-2006 碳素结构钢,碳钢,镇静钢  质量等级B  碳素结构钢,具有较高的强度、硬度，较好的耐磨性，一定的焊接性和可加工性，小型零件可以淬火强化，塑性和韧性较差。 用户举例： 用于制造强度要求较高的零件，如齿轮、轴、链轮、键、螺栓、螺母、农机用型钢、输送链和链节，以及钢结构用各种型钢、条钢、钢板等。 本标准适用于一般交货状态使用，通常用于焊接、铆接、栓接工程结构用热轧钢板、钢带、型钢和钢棒 ①牌号后缀字母：A、B、C、D表示质量等级 ②F--沸腾钢；Z--镇静钢；TZ--特殊镇静钢 在牌号组成表示中，Z与TZ符号可以省略不写,,,,U12755,,,,C5,Q275BZ,,,
060A78,BS 970-1-1983 英国标准规范机械和相关工程用锻钢 第一部分 碳钢，碳锰钢，合金钢和不锈钢的一般检验试验程序和具体要求,碳钢,,,,,,,,,,,,,,
ML45,GB /T 5953-1999 冷镦钢丝,碳钢,,,,,,,,,,,,,,
S50C,Q/BQB 517-2018 冷镦钢盘条,碳钢,,①本标准规定了冷镦钢盘条的尺寸、 外形、 重量及允许偏差、 技术要求、 检验与试验、 包装、 标志和 检验文件等。 ②本标准适用于宝山钢铁股份有限公司生产的冷镦钢无扭控冷热轧盘条。 主要用于制造汽车、 电子、 机械等行业使用的高等级冷成型紧固件、 异形件等。 ③表面质量要求，B-系列冷镦钢严于冷镦钢。 ④非金属夹杂物检验，为必做项目，B-系列冷镦钢规定了更高的合格级别,,,,,,,,,,,,
QSt38-3,DIN 1654-2-1989 冷镦和冷挤压钢 非热处理镇静碳钢的交货条件,碳钢,,注： 用于脱氧和氮控制的铝（总含量超过0.02%），可以用具有类似效果的其他元素代替,,,锻压性,,1.0234,,,,,,,
T9,GB /T 1299-2014 工模具钢,碳钢,刃具模具用非合金钢,,,,,T00090,,,,,,,,
,ASTM A29M UNS-2012 热锻碳素钢和合金钢棒材一般要求标准规范,碳钢,高锰碳钢,,G15410,1541,,,,,,1041,,,,
E5716,GB /T 5117-2012 非合金钢及细晶粒钢焊条,碳钢,熔敷金属,,,,,,,,,,,,,
DH620,GB 712-2011 船舶及海洋工程用结构钢,碳钢,超高强度结构钢,,,,,,,,,,,,,
S235J0,EN 10025-2-2019 热轧结构钢产品 - 第2部分：非合金结构钢的交货技术条件,碳钢,不允许沸腾钢,①本标准说明了扁长产品及半成品的技术供货条件，规定了明确的供货条款下，按照化学成分表及机械性能表中给出热轧非合金优质钢平板和长形产品的组别和等级。此标准也对三种工程类用钢做了补充说明。此标准不适用于中空型材结构和管材。 ②本技术供货条件适用于： ——对于S460JR、J0、J2、K2和S500J0的长形产品，厚度为≥3mm和≤150mm; ——对于质量级别JR、J0、J2和K2的板材产品，厚度≤400mm; ——对于其他强度等级和质量级别的板材和长形产品，厚度≤250mm。 ③除在+N(正火状态)条件下供货的产品外，此标准中说明的钢制品未经热处理。允许进行消除应力退火。在+N条件下供货的产品可进行热成形和/或供货后正火。 ④按照此标准要求转换成轧制品的半成品需要按照订货时的协议。化学成分需要在订货时协商确定，但是也应该在化学成分表的范围内。 ⑤对于特殊要求的等级和产品形式应在订货时做出说明。,,,,,,1.0114,7.85 g/cm3,,,,,
,ASTM A29/A29M-2020 热锻碳素钢和合金钢棒材一般要求标准规范,碳钢,高锰碳钢,,G15480,1548,,,,,,1048,,,,
C30E,ISO 683-18-2014 热处理钢、合金钢和易切削钢 -- 第18部分：光面钢制品,碳钢,,,,,,,,,,,,,,
PH 29,ISO 9330-4-2000 具有特定高温性能的埋弧焊非合金和合金钢管,碳钢,,,,,,,,,,,,,,
IFI-1035,"ASTM F2282-2018 机械紧固件用碳素和合金钢丝, 杆材和棒材质量保证要求标准规范",碳钢,,,,,,,,,,,,,,
C20D,EN 10016-2-1994 拉制和或冷轧用的非合金钢棒 一第2部分：般用途钢棒的特定要求,碳钢,,,,,,,,1.0414,,,,,,
ML25,GB /T 6478-2015 冷镦和冷挤压用钢,碳钢,优质碳素结构钢  铆螺钢,调质型冷镦和冷挤压用钢 强度高于ML20钢，冷变形塑性好，无回火脆性。 用于制作螺钉、螺栓、弹簧座、固定销等。 1、本标准适用于公称直径为5mm~60mm的热轧盘条和公称直径为12mm~100mm的热轧圆钢。 2、钢材交货状态：一般以热轧状态交货。经供需双方协商，并在合同中注明，也可以退火状态交货。 3、尺寸、外形、重量及允许偏差： 热轧圆钢应符合GB/T 702的规定；热轧盘条应符合GB/T 14981-2009的规定，其中尺寸和外形允许偏差应符合B级精度的规定；根据供需双方协商，可供应其他规格及精度的圆钢和盘条,,,锻压性,U40252,,,,,,,,
SWRCH50K,Q/BQB 517-2018 冷镦钢盘条,碳钢,,①本标准规定了冷镦钢盘条的尺寸、 外形、 重量及允许偏差、 技术要求、 检验与试验、 包装、 标志和 检验文件等。 ②本标准适用于宝山钢铁股份有限公司生产的冷镦钢无扭控冷热轧盘条。 主要用于制造汽车、 电子、 机械等行业使用的高等级冷成型紧固件、 异形件等。 ③表面质量要求，B-系列冷镦钢严于冷镦钢。 ④非金属夹杂物检验，为必做项目，B-系列冷镦钢规定了更高的合格级别,,,,,,,,,,,,
0/3,BS 3111(1)-1987 用于冷锻紧固件和类似部件的钢 第1部分：碳钢和低合金钢钢丝规范,碳钢,,用于制造螺栓、螺钉、螺母等紧固件。,,,锻压性,,,,,,,,,
USt 38,DIN 17111-1980 螺栓、螺母和铆钉用低碳非合金钢,碳钢,非镇静钢,1、本标准适用于产品厚度最大不超过40mm，不进行热处理(淬火和回火)和表面硬化，并用于热或冷成形的螺栓，螺母和铆钉的非合金低碳钢，与之相关的是强度要求或切削性能。 2、举例：钢UQSt 36，数字代号1.0204，条件未经处理轧制表面（U或00）表示为 UQSt 36U或1.2040.00,,,,,1.0217,,7.85 g/cm3,,,,,
C15E2C,ISO 4954-2018 冷镦和冷挤压用钢,碳钢,,,,,,,,,,,,,,
1132,SAE J403-2014 碳钢的化学成分,碳钢,,,G11320,,,,,,,,,,,
C50E,DIN EN ISO 683-1-2018 热处理钢、合金钢和易切削钢 -- 第1部分：调质非合金钢,碳钢,高级优质非合金钢,,,,,,,,,,,,,
Ck55,DIN 17222-1979 弹簧用冷轧带钢; 交货技术条件,碳钢,特种钢,其他名称牌号后缀字母E-要求控制硫含量上限,,,,,1.1203,,,,,,,
A686 Type W1-8 Grade A,ASTM A 686-1992(R2004) 碳素工具钢,碳钢,,,T72301,,,,,,,,,,,
B-SWRCH10A,Q/BQB 517-2018 冷镦钢盘条,碳钢,铝镇静钢,①本标准规定了冷镦钢盘条的尺寸、 外形、 重量及允许偏差、 技术要求、 检验与试验、 包装、 标志和 检验文件等。 ②本标准适用于宝山钢铁股份有限公司生产的冷镦钢无扭控冷热轧盘条。 主要用于制造汽车、 电子、 机械等行业使用的高等级冷成型紧固件、 异形件等。 ③表面质量要求，B-系列冷镦钢严于冷镦钢。 ④非金属夹杂物检验，为必做项目，B-系列冷镦钢规定了更高的合格级别,,,,,,,,,,,,
,ASTM A510/A510M-2013 碳钢及合金钢盘条和粗圆钢丝通用要求,碳钢,,该牌号线材是制造自攻螺丝、机械螺丝、建筑螺丝、电子螺丝、汽车螺丝等的材料。 注 硅含量：≤0.1%；0.07～0.15%；0.1～0.2%；0.15～0.35%；0.2～0.4%或0.3～0.6%,G10350,1035,冲击韧性  易切削性  焊接性  渗碳性,,,,,C1035,,,,
C30,ISO 683-18-2014 热处理钢、合金钢和易切削钢 -- 第18部分：光面钢制品,碳钢,,,,,,,,,,,,,,
SWCH 15R,JIS G 3507-2-2005 冷镦碳钢 - 第2部分：线材,碳钢,沸腾钢,①本标准规定了冷镦用碳钢钢丝，用于制造各种类型的螺钉(如螺栓、螺母、铆钉、机螺钉、自攻螺钉等)和用冷镦制造的各种零件。 ②用于制造本标准钢丝的盘条应符合JIS G 3507-1的规定。,,,锻压性,,,,,,,,,
A194 Grade 2HM,ASTM A194/A194M-2020 高温、高压或高温高压环境用螺栓用碳素钢、合金钢和不锈钢螺母标准规范,碳钢,,2HM螺母应由热锻或冷锻制成，或由经热锻、热轧、冷拉的棒料加工制成，并应进行热处理以满足机械性能的要求。此等级牌号应均匀地再加热到适当的奥氏体温度(一组这样的再加热称为淬火批)，并对每一淬火批在基本上均匀条件下淬火，然后进行回火，其热处理制度为在液体中淬火；最低回火温度1150°F(620°C)。按本标准热处理的棒料加工制成的螺母不必重新热处理。2HM的螺母，其最终的消除应力热处理在所有成形操作、机加和攻丝之后进行，热处理温度高于或等于此最低回火温度。,,,,,,,,,,,,
490Y,ISO 13887-2017 具有更高的屈服强度和更好的成形性冷轧薄钢板,碳钢,,,,,,,,,,,,,,
T13A,GB /T 1298-2008 碳素工具钢,碳钢,高级优质钢,,,,,T00133,,,,,,,,
SWRH67B,JIS G 3506-2017 高碳钢线材,碳钢,,用于制造高碳钢丝、油回火钢丝、预应力混凝土用高碳钢丝、镀锌钢丝绳、钢缆等的线材。同时，钢琴线材也包括在其中,,,,,,,,,,,,
1025,SAE J403-2014 碳钢的化学成分,碳钢,,•“Flat Rolled Products”适用于结构型材、板材、带材、薄板和焊管。 •“Long Products”适用于锻造、热轧和冷加工棒材、盘条和无缝管的半成品。,G10250,,,,,,,,,,,
C55,DIN 17200-1987 调质钢材的供货技术条件,碳钢,优质非合金钢,本标准适用于： ——半成品，例如：初轧坯、扁钢坯、棒料坯。 ——热轧钢 ——热轧或锻造钢棒（圆钢、四方钢、六角钢、八角钢和扁钢） ——热轧宽钢带 ——热轧或冷轧钢板和钢带 ——自由锻锻件和模锻锻件,,,,,1.0535,,,,,,,
A546 Grade 1035,ASTM A546-1982 中高碳钢丝，冷镦优质，六角头螺栓,碳钢,碳钢,在本标准中只对化学成分做出规定，没规定力学性能。本标准于1991被撤销,,,,,,,,,,,,
,ASTM A29/A29M-2020 热锻碳素钢和合金钢棒材一般要求标准规范,碳钢,非硫处理碳素钢,可用于制作紧固件等,G10300,1030,,,,,,,,,,
C15C,EN 10263-2-2017 盘条，棒材和线材冷镦和冷挤压 钢- 第2部分：冷加工后的交货技术条件不适用于热处理钢,碳钢,非热处理钢,,,,锻压性,,,1.0234,,,,,,
20nc,GOST 1050-1988 表面光洁的优质碳素结构钢棒料规格,碳钢,优质碳素钢  半镇静钢,,,,,,,,,,,,,
SM50,YB /T 107-2013 塑料模具用热轧钢板,碳钢,,,,,,,,,,,,,,
C50,ISO 683-1-2016 淬火和回火用非合金钢,碳钢,优质钢,,,,,,,,,,,,,
A108 Grade 1095,ASTM A108-1999 冷成形钢棒品质的标准规范,碳钢,,本规范涵盖按化学成分生产的标准质量冷加工碳钢棒。标准质量的冷加工棒材适用于热处理，加工成部件，或在成品状态下使用，如轴系，或建筑应用，或用于其他类似用途。钢材的等级由等级编号或化学成分确定。,G10950,,,,,,,,,,,
41CrNiMo2E,ISO 4954-1993 冷镦和冷挤压用钢,碳钢,表面硬化型冷镦钢,,,,,,,,,C40,,,,
C105W1,DIN 17350-1980 工具钢；交货技术条件,碳钢,冷作非合金工具钢,,,,,,1.1545,,,,,,,
E5015-N7,GB /T 5117-2012 非合金钢及细晶粒钢焊条,碳钢,熔敷金属,,,,,,,,,,,,,
20G,GB 5310-2008 高压锅炉用无缝钢管,碳钢,优质碳素结构钢,,,,,U50207,,,,,,,,
SGD 290-D,JIS G 3123-2004 冷加工碳钢和合金钢棒材,碳钢,,①化学成分应符合标准JIS G 3108的规定 ②材料牌号表示符号，如SGD 290-D9 表示用通用钢SGD A（JIS G 3108）制造的冷精型钢棒，经冷拔加工至公差等级IT9，并保证机械性能。 本标准规定了用于机械结构和各类机械零件的碳钢及合金钢圆棒材、六角棒材、方形棒材及扁钢,,,,,,,,,,,,
A615 Grade 75,ASTM A615/A615M-2016 钢筋混凝土配筋用变形和光面坯钢筋,碳钢,,,,,,,,,,,G75,,,
F3125 Grade A325M Type 1,ASTM F3125/F3125M-2019 热处理的钢和合金钢的高强度结构螺栓和组件——最小抗拉强度120ksi(830Mpa)~150ksi(1040Mpa),碳钢,,,,,,,,,,,,,,
SS540,JIS G 3101-2015 普通结构用轧制钢材,碳钢,,,,,,,,,,,,,,
,ASTM A29M UNS-2012 热锻碳素钢和合金钢棒材一般要求标准规范,碳钢,硫处理碳素钢,,G11460,1146,,,,,,,,,,
Q275C,GB /T 700-2006 碳素结构钢,碳钢,镇静钢  质量等级C  碳素结构钢,具有较高的强度、硬度，较好的耐磨性，一定的焊接性和可加工性，小型零件可以淬火强化，塑性和韧性较差。 用户举例： 用于制造强度要求较高的零件，如齿轮、轴、链轮、键、螺栓、螺母、农机用型钢、输送链和链节，以及钢结构用各种型钢、条钢、钢板等。 本标准适用于一般交货状态使用，通常用于焊接、铆接、栓接工程结构用热轧钢板、钢带、型钢和钢棒 ①牌号后缀字母：A、B、C、D表示质量等级 ②F--沸腾钢；Z--镇静钢；TZ--特殊镇静钢 在牌号组成表示中，Z与TZ符号可以省略不写,,,焊接性,U12758,,,,,Q275CZ  Q275,,,
37Mn5,Q/BQB 150-2003,碳钢,,,,,,,,,,,,,,
75,GOST 14959-1979 轧制弹簧碳钢和合金钢规范,碳钢,镇静钢,,,,强度  硬度  弹性,,,,,,,,,
ML35,Q/BQB 517-2018 冷镦钢盘条,碳钢,,①本标准规定了冷镦钢盘条的尺寸、 外形、 重量及允许偏差、 技术要求、 检验与试验、 包装、 标志和 检验文件等。 ②本标准适用于宝山钢铁股份有限公司生产的冷镦钢无扭控冷热轧盘条。 主要用于制造汽车、 电子、 机械等行业使用的高等级冷成型紧固件、 异形件等。 ③表面质量要求，B-系列冷镦钢严于冷镦钢。 ④非金属夹杂物检验，为必做项目，B-系列冷镦钢规定了更高的合格级别,,,,,,,,,,,,
T10,GB /T 1299-2014 工模具钢,碳钢,刃具模具用非合金钢,,,,,T00100,,,,,,,,
,ASTM A29M UNS-2012 热锻碳素钢和合金钢棒材一般要求标准规范,碳钢,高锰碳钢,,G15470,1547,,,,,,,,,,
E5728,GB /T 5117-2012 非合金钢及细晶粒钢焊条,碳钢,熔敷金属,,,,,,,,,,,,,
10,GB /T 699-1999 优质碳素结构钢,碳钢,,10号钢塑性、韧性很好，易冷热加工成形，正火或冷加工后切削加工性能好，焊接性优良，无回火脆性，淬透性和淬硬性均差。制造要求受力不大、韧性高的零件，如汽车车身、贮器、深冲压器皿、管子、垫片等，可用作冷轧、冷冲、冷镦、冷弯、热轧等工艺成形，也可用作心部强度不高的渗碳件、碳氮共渗件等。 可制作抽芯铆钉钉芯 本标准适用于直径或厚度不大于250mm的优质碳素结构钢棒材，经供需双方协商，也可提供直径或厚度大于250mm的优质碳素结构钢棒材。,,,冲击韧性  锻压性  易切削性  焊接性,U20102,,,,,,,,
DH690,GB 712-2011 船舶及海洋工程用结构钢,碳钢,超高强度结构钢,,,,,,,,,,,,,
S235J0C,EN 10025-2-2019 热轧结构钢产品 - 第2部分：非合金结构钢的交货技术条件,碳钢,不允许沸腾钢,该牌号适合冷翻边、冷弯成形和冷拔 ①本标准说明了扁长产品及半成品的技术供货条件，规定了明确的供货条款下，按照化学成分表及机械性能表中给出热轧非合金优质钢平板和长形产品的组别和等级。此标准也对三种工程类用钢做了补充说明。此标准不适用于中空型材结构和管材。 ②本技术供货条件适用于： ——对于S460JR、J0、J2、K2和S500J0的长形产品，厚度为≥3mm和≤150mm; ——对于质量级别JR、J0、J2和K2的板材产品，厚度≤400mm; ——对于其他强度等级和质量级别的板材和长形产品，厚度≤250mm。 ③除在+N(正火状态)条件下供货的产品外，此标准中说明的钢制品未经热处理。允许进行消除应力退火。在+N条件下供货的产品可进行热成形和/或供货后正火。 ④按照此标准要求转换成轧制品的半成品需要按照订货时的协议。化学成分需要在订货时协商确定，但是也应该在化学成分表的范围内。 ⑤对于特殊要求的等级和产品形式应在订货时做出说明。,,,,,,1.0115,7.85 g/cm3,,,,,
,ASTM A29/A29M-2020 热锻碳素钢和合金钢棒材一般要求标准规范,碳钢,高锰碳钢,,G15510,1551,,,,,,1051,,,,
C30R,ISO 683-18-2014 热处理钢、合金钢和易切削钢 -- 第18部分：光面钢制品,碳钢,,,,,,,,,,,,,,
PH 35,ISO 9330-4-2000 具有特定高温性能的埋弧焊非合金和合金钢管,碳钢,,,,,,,,,,,,,,
IFI-1038,"ASTM F2282-2018 机械紧固件用碳素和合金钢丝, 杆材和棒材质量保证要求标准规范",碳钢,,,,,,,,,,,,,,
C26D,EN 10016-2-1994 拉制和或冷轧用的非合金钢棒 一第2部分：般用途钢棒的特定要求,碳钢,,,,,,,,1.0415,,,,,,
SWRCH12R,JIS G 3507-1-2010 冷镦用碳钢 盘条,碳钢,沸腾钢,,,,,,,,,,,,,
St12,DIN 1623-1 用于冷成型的低碳钢冷轧钢带和钢板的供货技术条件,碳钢,,①表面形式为一般冷轧表面的本牌号标记St12 O3是制造DIN 432 - 1983外舌止动垫圈、DIN463-1974双耳止动垫圈的材料之一 ②本标准规定的扁钢材的正确标记方法： —钢种的缩写名称（如St12）或材料号(1.0330)； —表面形式的缩写符合：O3-一般冷轧表面；O5-最佳表面； —表面类别的标记字母：b-特别光亮；g-光亮；m-无光泽；r-粗糙 示例：St12 O3r或1.0330 O3r；USt13 O5g或1.0333 O5g,,,,,1.033,,7.85 g/cm3,,,,,
C16R,DIN EN ISO 683-3-2019 热处理钢、合金钢和易切削钢 -- 第3部分：表面硬化钢,碳钢,高级优质非合金钢,,,,,,,,,,,,,
1008,SAE J 403-2001 碳素钢化学成分,碳钢,,1008是优质碳素结构钢，优质碳素结构钢是含碳小于0.8%的碳素钢，这种钢中所含的硫、磷及非金属夹杂物比碳素结构钢少，机械性能较为优良。1008碳钢有良好的工作性能，易被硬化和被焊接，通过冷加工处理可持续改善其强度特性。 一般用于制作紧固件。,G10080,,焊接性,,,,,,,,,
3,ISO 5950-2012 工业级和拉伸级电解镀锡冷还原碳钢板,碳钢,,,,,,,,,,,,,,
L355,EN 10224-2002 输送液体（包括人类生活用水）用的非合金钢管和管件,碳钢,碳锰钢,,,,,,,419,,,,,,
A516 Grade 55,ASTM A516/A516M-2017 中低温用碳钢压力容器板,碳钢,,,,,,,,,,,A516 Grade 380,,,
Q235D,GB /T 700-2006 碳素结构钢,碳钢,特殊镇静钢  质量等级D  碳素结构钢,良好的塑性、韧性和焊接性能、冷冲压性能，以及一定的强度、好的冷弯性能，适合钢结构及钢筋混凝土结构钢要求 用户举例： 广泛用于制造薄板、钢筋、钢结构用各种型钢、建筑结构、桥梁、机座、机械零件、渗碳或碳氮共渗零件、焊接件、支架、受力不大的拉杆、连杆、销、轴、螺钉、螺母、套圈等。 本标准适用于一般交货状态使用，通常用于焊接、铆接、栓接工程结构用热轧钢板、钢带、型钢和钢棒 ①牌号后缀字母：A、B、C、D表示质量等级 ②F--沸腾钢；Z--镇静钢；TZ--特殊镇静钢 在牌号组成表示中，Z与TZ符号可以省略不写,,,焊接性  渗碳性,U12359,,,,,Q235DTZ,,,
L175/A25,GB /T 14164-2013 石油天然气输送管用热轧宽钢带,碳钢,,,,,,,,,,S175Ⅰ,,,,
,ASTM A29M UNS-2012 热锻碳素钢和合金钢棒材一般要求标准规范,碳钢,非硫处理碳素钢  碳素结构钢,,G10750,1075,,,,,,,,,,
,ASTM A29M UNS-2012 热锻碳素钢和合金钢棒材一般要求标准规范,碳钢,硫处理碳素钢  易切削钢,,G11100,1110,易切削性,,,,,,,,,
F563M Class 10,ASTM F563M-2007(R2013) 米制碳钢和合金钢螺母标准规范,碳钢,,,,,,,,,,,,,,
19MnB4,EN 10269-2006 规定高温和/或低温性能的紧固件用钢和镍合金,碳钢,调质钢  锰-硼钢,,,,,,,1.5523,7.85 g/cm3,,,,,
E5003-1M3,GB /T 5117-2012 非合金钢及细晶粒钢焊条,碳钢,熔敷金属,,,,,,,,,,,,,
20,GB /T 699-1999 优质碳素结构钢,碳钢,优质碳素结构钢,该钢属于优质低碳碳素钢，冷挤压、渗碳淬硬钢。该钢强度低，韧性、塑性和焊接性均好。20号钢特性与15号钢基本相仿，但强度和硬度稍高。热轧和正火后韧性好，经热处理后可改善其加工性，无回火脆性。 用于受力不大但要求较高的韧性的各种机械零件，如杠杆、螺钉、起重钩等，也用作6Mpa(60atm)、450°C以下及非腐蚀介质中使用的管子、导管等；还可用作心部强度要求不高的渗碳件，如轴套、链轮等 本标准适用于直径或厚度不大于250mm的优质碳素结构钢棒材，经供需双方协商，也可提供直径或厚度大于250mm的优质碳素结构钢棒材。,,,冲击韧性  锻压性  焊接性,U20202,,,,,,,,
36SMnPb14,EN 10277-2018 光亮产品-发货技术条件,碳钢,易切削淬火和回火钢,,,,易切削性,,,1.0765,,,,,,
EH620,GB 712-2011 船舶及海洋工程用结构钢,碳钢,超高强度结构钢,,,,,,,,,,,,,
S275J0,EN 10025-2-2019 热轧结构钢产品 - 第2部分：非合金结构钢的交货技术条件,碳钢,不允许沸腾钢,①本标准说明了扁长产品及半成品的技术供货条件，规定了明确的供货条款下，按照化学成分表及机械性能表中给出热轧非合金优质钢平板和长形产品的组别和等级。此标准也对三种工程类用钢做了补充说明。此标准不适用于中空型材结构和管材。 ②本技术供货条件适用于： ——对于S460JR、J0、J2、K2和S500J0的长形产品，厚度为≥3mm和≤150mm; ——对于质量级别JR、J0、J2和K2的板材产品，厚度≤400mm; ——对于其他强度等级和质量级别的板材和长形产品，厚度≤250mm。 ③除在+N(正火状态)条件下供货的产品外，此标准中说明的钢制品未经热处理。允许进行消除应力退火。在+N条件下供货的产品可进行热成形和/或供货后正火。 ④按照此标准要求转换成轧制品的半成品需要按照订货时的协议。化学成分需要在订货时协商确定，但是也应该在化学成分表的范围内。 ⑤对于特殊要求的等级和产品形式应在订货时做出说明。,,,,,,1.0143,7.85 g/cm3,,,,,
,ASTM A29/A29M-2020 热锻碳素钢和合金钢棒材一般要求标准规范,碳钢,高锰碳钢,锰提高淬透性，φ12mm的钢材油中可以淬透，表面脱碳倾向比硅钢小，经热处理后的综合力学性能优于碳钢，但有过热敏感性和回火脆性。用作小尺寸各种扁、圆弹簧、座垫弹簧、弹簧发条，也可制作弹簧环、气门簧、离合器簧片、刹车弹簧及冷拔钢丝冷卷螺旋弹簧。,G15720,1572,弹性,,,,,1072,,,,
C45E,ISO 683-18-2014 热处理钢、合金钢和易切削钢 -- 第18部分：光面钢制品,碳钢,,,,,,,,,,,,,,
C35EC,DIN EN 10263-4-2017 钢棒，冷镦和冷挤压棒材和线材 - 第4部分：交货技术条件：淬火和回火钢,碳钢,,本标准代替DIN 1654-4-1989；Cq 35是DIN 1654-4的牌号 ①本标准适用于直径不超过100mm的非合金和合金钢圆棒、圆杆和圆线材，用于冷镦、冷挤压及随后的淬火和回火 ②本标准代替DIN 1654-4-1989,,,锻压性,,1.1172,,,Cq 35,,,,
C20E2C,EN 10263-3-2017 冷镦和冷挤压用棒、杆、线材-第3部分：交货条件表面硬化钢,碳钢,渗碳钢,1.本标准适用于直径不超过100mm的非合金和合金钢圆棒、圆杆和线材，用于冷镦、冷挤压和表面硬化钢 2. EN 10263- 1:2017 对于本标准是必不可少的。,,,,,,1.1152,,,,,,
T7,YB /T 5058-2005 弹簧钢、工具钢冷轧钢带,碳钢,,,,,,,,,,,,,,
C50D,EN 10016-2-1994 拉制和或冷轧用的非合金钢棒 一第2部分：般用途钢棒的特定要求,碳钢,,,,,,,,1.0586,,,,,,
SWRCH6A,JIS G 3507-1-2010 冷镦用碳钢 盘条,碳钢,铝镇静钢,,,,,,,,,,,,,
ML25Mn,GB /T 6478-2015 冷镦和冷挤压用钢,碳钢,优质碳素结构钢  铆螺钢,调质型冷镦和冷挤压用钢 性能与ML25钢相近，但塑性、强度均有所提高。 用于制作要求强度较高的螺钉、螺母等紧固件。 1、本标准适用于公称直径为5mm~60mm的热轧盘条和公称直径为12mm~100mm的热轧圆钢。 2、钢材交货状态：一般以热轧状态交货。经供需双方协商，并在合同中注明，也可以退火状态交货。 3、尺寸、外形、重量及允许偏差： 热轧圆钢应符合GB/T 702的规定；热轧盘条应符合GB/T 14981-2009的规定，其中尺寸和外形允许偏差应符合B级精度的规定；根据供需双方协商，可供应其他规格及精度的圆钢和盘条,,,锻压性  焊接性,U41252,,,,,,,,
C40,EN 10083-2-2006 淬火和回火钢.第2部分:非合金钢交货技术条件,碳钢,,,,,,,,1.0511,,,,,,
15B2,EN 10263-3-2001 冷拉钢杆、棒和丝.第3部分:交货技术条件,碳钢,渗碳钢,,,,,,,1.5501,,,,,,
1144,SAE J403-2014 碳钢的化学成分,碳钢,,,G11440,,,,,,,,,,,
STKM 13A,JIS G 3445-2016 机械结构用碳素钢管,碳钢,,,,,,,,,,,,,,
C60E,DIN EN ISO 683-1-2018 热处理钢、合金钢和易切削钢 -- 第1部分：调质非合金钢,碳钢,高级优质非合金钢,,,,,,,,,,,,,
A686 Type W1-10 Grade A,ASTM A 686-1992(R2004) 碳素工具钢,碳钢,,,T72301,,,,,,,,,,,
B-SWRCH15K,Q/BQB 517-2018 冷镦钢盘条,碳钢,,①本标准规定了冷镦钢盘条的尺寸、 外形、 重量及允许偏差、 技术要求、 检验与试验、 包装、 标志和 检验文件等。 ②本标准适用于宝山钢铁股份有限公司生产的冷镦钢无扭控冷热轧盘条。 主要用于制造汽车、 电子、 机械等行业使用的高等级冷成型紧固件、 异形件等。 ③表面质量要求，B-系列冷镦钢严于冷镦钢。 ④非金属夹杂物检验，为必做项目，B-系列冷镦钢规定了更高的合格级别,,,,,,,,,,,,
9S20,ISO 683-18-2014 热处理钢、合金钢和易切削钢 -- 第18部分：光面钢制品,碳钢,,,,,,,,,,,,,,
E190,EN 10296-1-2003 机械和一般工程用焊接圆钢管.技术交货条件.非合金和合金钢管,碳钢,,,,,,,,1.0031,,,,,,
SWCH 16A,JIS G 3507-2-2005 冷镦碳钢 - 第2部分：线材,碳钢,铝镇静钢,①本标准规定了冷镦用碳钢钢丝，用于制造各种类型的螺钉(如螺栓、螺母、铆钉、机螺钉、自攻螺钉等)和用冷镦制造的各种零件。 ②用于制造本标准钢丝的盘条应符合JIS G 3507-1的规定。,,,锻压性,,,,,,,,,
Ck67,DIN 17222-1979 弹簧用冷轧带钢; 交货技术条件,碳钢,特种钢,该牌号是制造DIN 7343 - 1969 卷制弹性圆柱销—标准型、DIN 7344 - 1969 重型卷制弹性圆柱销、DIN 7980 - 1987 圆柱头螺栓用弹簧垫圈的材料之一,,,,,1.1231,,,,,,,
1037,SAE J403-2014 碳钢的化学成分,碳钢,,•“Flat Rolled Products”适用于结构型材、板材、带材、薄板和焊管。 •“Long Products”适用于锻造、热轧和冷加工棒材、盘条和无缝管的半成品。,G10370,,,,,,,,,,,
,ASTM A29/A29M-2020 热锻碳素钢和合金钢棒材一般要求标准规范,碳钢,非硫处理碳素钢,,G10400,1040,,,,,,,,,,
J429 Grade 4,SAE J429-2011 外螺纹紧固件机械性质和材料要求,碳钢,,可用于公称直径1/4 ~ 1-1/2的螺柱。,,,,,,,,,,,,
C30R,ISO 683-1-2016 淬火和回火用非合金钢,碳钢,特种钢,,,,,,,,,,,,,
A108 Grade 1151,ASTM A108-1999 冷成形钢棒品质的标准规范,碳钢,易切削钢,本规范涵盖按化学成分生产的标准质量冷加工碳钢棒。标准质量的冷加工棒材适用于热处理，加工成部件，或在成品状态下使用，如轴系，或建筑应用，或用于其他类似用途。钢材的等级由等级编号或化学成分确定。,G11510,,,,,,,,,,,
18CrMo4E,ISO 4954-1993 冷镦和冷挤压用钢,碳钢,表面硬化型冷镦钢,,,,,,,,,B30,,,,
E5515-N13,GB /T 5117-2012 非合金钢及细晶粒钢焊条,碳钢,熔敷金属,,,,,,,,,,,,,
22Mn6,DIN EN ISO 683-3-2019 热处理钢、合金钢和易切削钢 -- 第3部分：表面硬化钢,碳钢,高级优质非合金钢,,,,,,,,,,,,,
4,ISO 5950-2012 工业级和拉伸级电解镀锡冷还原碳钢板,碳钢,,,,,,,,,,,,,,
A516 Grade 60,ASTM A516/A516M-2017 中低温用碳钢压力容器板,碳钢,,,,,,,,,,,A516 Grade 415,,,
Y35Mn,GB /T 8731-2008 易切削结构钢,碳钢,硫系易切削钢,本标准适用于机械切削加工用条钢、盘条、钢丝、钢板及钢带等钢材，其化学成分同样适用于锭、坯及其制品,,,,U70356,,,,,,,,
,ASTM A29M UNS-2012 热锻碳素钢和合金钢棒材一般要求标准规范,碳钢,硫处理碳素钢  易切削钢,,G11160,1116,易切削性,,,,,,,,,
F563M Class 10S,ASTM F563M-2007(R2013) 米制碳钢和合金钢螺母标准规范,碳钢,,,,,,,,,,,,,,
20MnB4,EN 10269-2013 规定高温和/或低温性能的紧固件用钢和镍合金,碳钢,调质型钢,,,,,,,1.5525,7.85 g/cm3,,,,,
E5010-1M3,GB /T 5117-2012 非合金钢及细晶粒钢焊条,碳钢,熔敷金属,,,,,,,,,,,,,
C20E4,ISO 683-18-1996 热处理钢、合金钢和易切削钢,碳钢,直接淬火钢  优质非合金结构钢,,,,,,,,,,,,,
EH690,GB 712-2011 船舶及海洋工程用结构钢,碳钢,超高强度结构钢,,,,,,,,,,,,,
S275J0C,EN 10025-2-2019 热轧结构钢产品 - 第2部分：非合金结构钢的交货技术条件,碳钢,不允许沸腾钢,①本标准说明了扁长产品及半成品的技术供货条件，规定了明确的供货条款下，按照化学成分表及机械性能表中给出热轧非合金优质钢平板和长形产品的组别和等级。此标准也对三种工程类用钢做了补充说明。此标准不适用于中空型材结构和管材。 ②本技术供货条件适用于： ——对于S460JR、J0、J2、K2和S500J0的长形产品，厚度为≥3mm和≤150mm; ——对于质量级别JR、J0、J2和K2的板材产品，厚度≤400mm; ——对于其他强度等级和质量级别的板材和长形产品，厚度≤250mm。 ③除在+N(正火状态)条件下供货的产品外，此标准中说明的钢制品未经热处理。允许进行消除应力退火。在+N条件下供货的产品可进行热成形和/或供货后正火。 ④按照此标准要求转换成轧制品的半成品需要按照订货时的协议。化学成分需要在订货时协商确定，但是也应该在化学成分表的范围内。 ⑤对于特殊要求的等级和产品形式应在订货时做出说明。,,,,,,1.014,7.85 g/cm3,,,,,
,ASTM A29M UNS-2012 热锻碳素钢和合金钢棒材一般要求标准规范,碳钢,非硫处理碳素钢  碳素结构钢,,G10650,1065,,,,,,,,,,
,ASTM A29/A29M-2020 热锻碳素钢和合金钢棒材一般要求标准规范,碳钢,M系列碳素钢,,G10080,M1008,,,,,,,,,,
C45R,ISO 683-18-2014 热处理钢、合金钢和易切削钢 -- 第18部分：光面钢制品,碳钢,,,,,,,,,,,,,,
C35RC,DIN EN 10263-4-2018 钢棒，冷镦和冷挤压棒材和线材 - 第4部分：交货技术条件：淬火和回火钢,碳钢,,本标准代替DIN 1654-4-1989；Cq 35是DIN 1654-4的牌号 ①本标准适用于直径不超过100mm的非合金和合金钢圆棒、圆杆和圆线材，用于冷镦、冷挤压及随后的淬火和回火 ②本标准代替DIN 1654-4-1989,,,锻压性,,1.106,,,,,,,
22MnB4,DIN EN 10263-3-2018 冷镦和冷挤压用棒、杆、线材-第3部分：交货条件表面硬化钢,碳钢,渗碳钢,1.本标准适用于直径不超过100mm的非合金和合金钢圆棒、圆杆和线材，用于冷镦、冷挤压和表面硬化钢 2.DIN EN 10263-1 对于本标准是必不可少的。,,,,,1.5522,,,,,,,
T7A,YB /T 5058-2005 弹簧钢、工具钢冷轧钢带,碳钢,,,,,,,,,,,,,,
C52D,EN 10016-2-1994 拉制和或冷轧用的非合金钢棒 一第2部分：般用途钢棒的特定要求,碳钢,,,,,,,,1.0588,,,,,,
SWRCH10A,JIS G 3507-1-2010 冷镦用碳钢 盘条,碳钢,铝镇静钢,,,,,,,,,,,,,
C45,EN 10083-2-2006 淬火和回火钢.第2部分:非合金钢交货技术条件,碳钢,,,,,,,,1.0503,,,,,,
18MnB4,EN 10263-3-2001 冷拉钢杆、棒和丝.第3部分:交货技术条件,碳钢,渗碳钢,,,,,,,1.5521,,,,,,
U7S 6,DIN 17111-1980 螺栓、螺母和铆钉用低碳非合金钢,碳钢,非镇静钢,1、本标准适用于产品厚度最大不超过40mm，不进行热处理(淬火和回火)和表面硬化，并用于热或冷成形的螺栓，螺母和铆钉的非合金低碳钢，与之相关的是强度要求或切削性能。 2、举例：钢UQSt 36，数字代号1.0204，条件未经处理轧制表面（U或00）表示为 UQSt 36U或1.2040.00,,,,,1.0708,,7.85 g/cm3,,,,,
1146,SAE J403-2014 碳钢的化学成分,碳钢,,,G11460,,,,,,,,,,,
C60R,DIN EN ISO 683-1-2018 热处理钢、合金钢和易切削钢 -- 第1部分：调质非合金钢,碳钢,高级优质非合金钢,,,,,,,,,,,,,
,ASTM A29/A29M-2020 热锻碳素钢和合金钢棒材一般要求标准规范,碳钢,硫处理碳素钢  易切削钢,,G11450,1145,易切削性,,,,,,,,,
B-SWRCH25K,Q/BQB 517-2018 冷镦钢盘条,碳钢,,①本标准规定了冷镦钢盘条的尺寸、 外形、 重量及允许偏差、 技术要求、 检验与试验、 包装、 标志和 检验文件等。 ②本标准适用于宝山钢铁股份有限公司生产的冷镦钢无扭控冷热轧盘条。 主要用于制造汽车、 电子、 机械等行业使用的高等级冷成型紧固件、 异形件等。 ③表面质量要求，B-系列冷镦钢严于冷镦钢。 ④非金属夹杂物检验，为必做项目，B-系列冷镦钢规定了更高的合格级别,,,,,,,,,,,,
11SMn30,ISO 683-18-2014 热处理钢、合金钢和易切削钢 -- 第18部分：光面钢制品,碳钢,,,,,,,,,,,,,,
E195,EN 10296-1-2003 机械和一般工程用焊接圆钢管.技术交货条件.非合金和合金钢管,碳钢,,,,,,,,1.0034,,,,,,
SWCH 18A,JIS G 3507-2-2005 冷镦碳钢 - 第2部分：线材,碳钢,铝镇静钢,①本标准规定了冷镦用碳钢钢丝，用于制造各种类型的螺钉(如螺栓、螺母、铆钉、机螺钉、自攻螺钉等)和用冷镦制造的各种零件。 ②用于制造本标准钢丝的盘条应符合JIS G 3507-1的规定。,,,锻压性,,,,,,,,,
35SPb20,DIN 1651-1988 易切削钢技术供货条件,碳钢,易切削调质钢,1、本标准适用于易切削钢： ——半成品，如大钢坯、扁钢、棒料 ——热轧线材 ——热轧条钢（圆钢、方钢、六角钢、八角钢和扁钢） ——冷拔钢 结构和供货时热处理状态的组合本标准有规定 2、没有其他规定的话，DIN 17010描述的钢和钢产品一般供货技术条件补充适用于本标准的内容 3、易切削钢的特点是具有良好的可切削性和易裂性。这些性能是由于它具有较高的硫含量，必要时也含其他的附加物（如铅）而产生的 4、牌号后缀字符表示材料供货状态和热处理：K=冷拔；U或U+SH=热作或热作及去皮；K+S=冷拔及消除应力；SH+V=去皮及调质；K+V=冷拔及调质,,,易切削性  淬透性,,1.0756,,,,,,,
S450J0,EN 10025-2-2004 结构钢的热轧产品 — 第二部分： 非合金结构钢的技术供货条件,碳钢,非合金钢  镇静钢,,,,,,,1.059,,,,,,
1038,SAE J403-2014 碳钢的化学成分,碳钢,,•“Flat Rolled Products”适用于结构型材、板材、带材、薄板和焊管。 •“Long Products”适用于锻造、热轧和冷加工棒材、盘条和无缝管的半成品。,G10380,,,,,,,,,,,
,ASTM A29M UNS-2012 热锻碳素钢和合金钢棒材一般要求标准规范,碳钢,高锰碳钢,,G15180,1518,,,,,,,,,,
,ASTM A29/A29M-2020 热锻碳素钢和合金钢棒材一般要求标准规范,碳钢,非硫处理碳素钢,,G10420,1042,锻压性,,,,,,,,,
C35E,ISO 683-1-2016 淬火和回火用非合金钢,碳钢,特种钢,,,,,,,,,,,,,
A108 Grade 1211,ASTM A108-1999 冷成形钢棒品质的标准规范,碳钢,易切削钢,本规范涵盖按化学成分生产的标准质量冷加工碳钢棒。标准质量的冷加工棒材适用于热处理，加工成部件，或在成品状态下使用，如轴系，或建筑应用，或用于其他类似用途。钢材的等级由等级编号或化学成分确定。,G12110,,,,,,,,,,,
20NiCrMo2E,ISO 4954-1993 冷镦和冷挤压用钢,碳钢,表面硬化型冷镦钢,,,,,,,,,B41,,,,
E5516-N13,GB /T 5117-2012 非合金钢及细晶粒钢焊条,碳钢,熔敷金属,,,,,,,,,,,,,
US113,DIN 1623-1 用于冷成型的低碳钢冷轧钢带和钢板的供货技术条件,碳钢,,②本标准规定的扁钢材的正确标记方法： —钢种的缩写名称（如St12）或材料号(1.0330)； —表面形式的缩写符合：O3-一般冷轧表面；O5-最佳表面； —表面类别的标记字母：b-特别光亮；g-光亮；m-无光泽；r-粗糙 示例：St12 O3r或1.0330 O3r；USt13 O5g或1.0333 O5g,,,,,1.0333,,,,,,,
1,ISO 5000-2019 工业级和拉伸级连续热浸镀铝硅合金薄钢板,碳钢,,,,,,,,,,,,,,
A516 Grade 65,ASTM A516/A516M-2017 中低温用碳钢压力容器板,碳钢,,,,,,,,,,,A516 Grade 450,,,
SUM41,JIS G 4804-2008 易切削钢钢材,碳钢,,,,,,,,,,,,,,
10,GB /T 699-2015 优质碳素结构钢,碳钢,,本标准适用于公称直径或厚度不大于250mm热轧和锻制优质碳素结构钢棒材，经供需双方协商，也可提供公称直径或厚度大于250mm热轧和锻制优质碳素结构钢棒材。,,,,U20102,,,,,10#,,,
C76D,EN 10016-2-1994 拉制和或冷轧用的非合金钢棒 一第2部分：般用途钢棒的特定要求,碳钢,,,,,,,,1.0614,,,,,,
10B16,Q/BQB 517-2018 冷镦钢盘条,碳钢,硼钢,①本标准规定了冷镦钢盘条的尺寸、 外形、 重量及允许偏差、 技术要求、 检验与试验、 包装、 标志和 检验文件等。 ②本标准适用于宝山钢铁股份有限公司生产的冷镦钢无扭控冷热轧盘条。 主要用于制造汽车、 电子、 机械等行业使用的高等级冷成型紧固件、 异形件等。 ③表面质量要求，B-系列冷镦钢严于冷镦钢。 ④非金属夹杂物检验，为必做项目，B-系列冷镦钢规定了更高的合格级别,,,,,,,,,,,,
,ASTM A29M UNS-2012 热锻碳素钢和合金钢棒材一般要求标准规范,碳钢,硫处理碳素钢  易切削钢,,G11180,1118,易切削性,,,,,,,,,
F563M Class 12,ASTM F563M-2007(R2013) 米制碳钢和合金钢螺母标准规范,碳钢,,,,,,,,,,,,,,
23MnB4,EN 10269-2013 规定高温和/或低温性能的紧固件用钢和镍合金,碳钢,调质型钢,,,,,,,1.5535,7.85 g/cm3,,,,,
E5011-1M3,GB /T 5117-2012 非合金钢及细晶粒钢焊条,碳钢,熔敷金属,,,,,,,,,,,,,
S20C,JIS G 4051-2005 机械结构用碳素钢,碳钢,,本标准对由热轧、热锻等热加工制成，通常用于锻造、切削加工及实施热处理的机械用碳素结构钢做了规定。不适用于管材,,,,,,,,,,,,
FH420,GB 712-2011 船舶及海洋工程用结构钢,碳钢,超高强度结构钢,,,,,,,,,,,,,
S275J2,EN 10025-2-2019 热轧结构钢产品 - 第2部分：非合金结构钢的交货技术条件,碳钢,镇静钢,①本标准说明了扁长产品及半成品的技术供货条件，规定了明确的供货条款下，按照化学成分表及机械性能表中给出热轧非合金优质钢平板和长形产品的组别和等级。此标准也对三种工程类用钢做了补充说明。此标准不适用于中空型材结构和管材。 ②本技术供货条件适用于： ——对于S460JR、J0、J2、K2和S500J0的长形产品，厚度为≥3mm和≤150mm; ——对于质量级别JR、J0、J2和K2的板材产品，厚度≤400mm; ——对于其他强度等级和质量级别的板材和长形产品，厚度≤250mm。 ③除在+N(正火状态)条件下供货的产品外，此标准中说明的钢制品未经热处理。允许进行消除应力退火。在+N条件下供货的产品可进行热成形和/或供货后正火。 ④按照此标准要求转换成轧制品的半成品需要按照订货时的协议。化学成分需要在订货时协商确定，但是也应该在化学成分表的范围内。 ⑤对于特殊要求的等级和产品形式应在订货时做出说明。,,,,,,1.0145,7.85 g/cm3,,,,,
C60E,EN 10083-2-2006 淬火和回火钢.第2部分:非合金钢交货技术条件,碳钢,,,,,,,,1.1221,,,,,,
,ASTM A29/A29M-2020 热锻碳素钢和合金钢棒材一般要求标准规范,碳钢,M系列碳素钢,,G10100,M1010,,,,,,,,,,
C50E,ISO 683-18-2014 热处理钢、合金钢和易切削钢 -- 第18部分：光面钢制品,碳钢,,,,,,,,,,,,,,
C45EC,DIN EN 10263-4-2018 钢棒，冷镦和冷挤压棒材和线材 - 第4部分：交货技术条件：淬火和回火钢,碳钢,,本标准代替DIN 1654-4-1989；Cq 45是DIN 1654-4的牌号 ①本标准适用于直径不超过100mm的非合金和合金钢圆棒、圆杆和圆线材，用于冷镦、冷挤压及随后的淬火和回火 ②本标准代替DIN 1654-4-1989,,,锻压性,,1.1192,,,Cq 45,,,,
SWRM6,JIS G 3505-2017 低碳钢盘条,碳钢,,,,,,,,,,,,,,
C10E2C,DIN EN 10263-3-2018 冷镦和冷挤压用棒、杆、线材-第3部分：交货条件表面硬化钢,碳钢,渗碳钢,该牌号是制造DIN EN ISO 7053 - 2019 六角头带垫自攻螺钉的材料之一 1.本标准适用于直径不超过100mm的非合金和合金钢圆棒、圆杆和线材，用于冷镦、冷挤压和表面硬化钢 2.DIN EN 10263-1 对于本标准是必不可少的。,,,,,1.1122,,,,,,,
T8A,YB /T 5058-2005 弹簧钢、工具钢冷轧钢带,碳钢,,,,,,,,,,,,,,
C56D,EN 10016-2-1994 拉制和或冷轧用的非合金钢棒 一第2部分：般用途钢棒的特定要求,碳钢,,,,,,,,1.0518,,,,,,
SWRCH12A,JIS G 3507-1-2010 冷镦用碳钢 盘条,碳钢,铝镇静钢,,,,,,,,,,,,,
Q235GJ-B,GB /T 19879-2015 建筑结构用钢板,碳钢,,,,,,U32354,,,,,,,,
1012,ASTM A 29/A 29M-05 热锻碳钢和合金棒材的标准,碳钢,,注： 1.要求硅Si含量时，通常使用下列范围或极限：0.1%max；0.1~0.2%；0.2~0.4%或0.3~0.6% 2.需要添加Cu含量≤0.20%,G10120,,锻压性,,,,,,,,,
C55,EN 10083-2-2006 淬火和回火钢.第2部分:非合金钢交货技术条件,碳钢,,,,,,,,1.0535,,,,,,
22MnB4,EN 10263-3-2001 冷拉钢杆、棒和丝.第3部分:交货技术条件,碳钢,渗碳钢,,,,,,,1.5522,,,,,,
R7S 6,DIN 17111-1980 螺栓、螺母和铆钉用低碳非合金钢,碳钢,镇静钢,1、本标准适用于产品厚度最大不超过40mm，不进行热处理(淬火和回火)和表面硬化，并用于热或冷成形的螺栓，螺母和铆钉的非合金低碳钢，与之相关的是强度要求或切削性能。 2、举例：钢UQSt 36，数字代号1.0204，条件未经处理轧制表面（U或00）表示为 UQSt 36U或1.2040.00,,,,,1.0709,,7.85 g/cm3,,,,,
1151,SAE J403-2014 碳钢的化学成分,碳钢,,,G11510,,,,,,,,,,,
C60,DIN EN ISO 683-1-2018 热处理钢、合金钢和易切削钢 -- 第1部分：调质非合金钢,碳钢,优质非合金钢,,,,,,,,,,,,,
65Mn4,德标,碳钢,高碳素钢,,,,,,1.124,,,,,,,
A686 Type W1-10.5 Grade A,ASTM A 686-1992(R2004) 碳素工具钢,碳钢,,,T72301,,,,,,,,,,,
B-SWRCH35K,Q/BQB 517-2018 冷镦钢盘条,碳钢,,①本标准规定了冷镦钢盘条的尺寸、 外形、 重量及允许偏差、 技术要求、 检验与试验、 包装、 标志和 检验文件等。 ②本标准适用于宝山钢铁股份有限公司生产的冷镦钢无扭控冷热轧盘条。 主要用于制造汽车、 电子、 机械等行业使用的高等级冷成型紧固件、 异形件等。 ③表面质量要求，B-系列冷镦钢严于冷镦钢。 ④非金属夹杂物检验，为必做项目，B-系列冷镦钢规定了更高的合格级别,,,,,,,,,,,,
11SMnPb30,ISO 683-18-2014 热处理钢、合金钢和易切削钢 -- 第18部分：光面钢制品,碳钢,,,,,,,,,,,,,,
E220,EN 10296-1-2003 机械和一般工程用焊接圆钢管.技术交货条件.非合金和合金钢管,碳钢,,,,,,,,1.0215,,,,,,
SWCH 20A,JIS G 3507-2-2005 冷镦碳钢 - 第2部分：线材,碳钢,铝镇静钢,①本标准规定了冷镦用碳钢钢丝，用于制造各种类型的螺钉(如螺栓、螺母、铆钉、机螺钉、自攻螺钉等)和用冷镦制造的各种零件。 ②用于制造本标准钢丝的盘条应符合JIS G 3507-1的规定。,,,锻压性,,,,,,,,,
45S20,DIN 1651-1988 易切削钢技术供货条件,碳钢,易切削调质钢,1、本标准适用于易切削钢： ——半成品，如大钢坯、扁钢、棒料 ——热轧线材 ——热轧条钢（圆钢、方钢、六角钢、八角钢和扁钢） ——冷拔钢 结构和供货时热处理状态的组合本标准有规定 2、没有其他规定的话，DIN 17010描述的钢和钢产品一般供货技术条件补充适用于本标准的内容 3、易切削钢的特点是具有良好的可切削性和易裂性。这些性能是由于它具有较高的硫含量，必要时也含其他的附加物（如铅）而产生的 4、牌号后缀字符表示材料供货状态和热处理：K=冷拔；U或U+SH=热作或热作及去皮；K+S=冷拔及消除应力；SH+V=去皮及调质；K+V=冷拔及调质,,,易切削性  淬透性,,1.0727,,,,,,,
Q215A,GB /T 700-2006 碳素结构钢,碳钢,镇静钢  质量等级A  碳素结构钢,性能与Q195相似，但塑性稍差。 用途举例： 薄板、镀锌钢丝、钢丝网、焊管、地脚螺栓、铆钉、垫圈、犁板以及渗碳零件、焊接件等。 本标准适用于一般交货状态使用，通常用于焊接、铆接、栓接工程结构用热轧钢板、钢带、型钢和钢棒 ①牌号后缀字母：A、B、C、D表示质量等级 ②F--沸腾钢；Z--镇静钢；TZ--特殊镇静钢 在牌号组成表示中，Z与TZ符号可以省略不写,,,焊接性  渗碳性,U12152,,,7.85 g/cm3,A2,Q215AZ,,,
Ck60,DIN 17222-1979 弹簧用冷轧带钢; 交货技术条件,碳钢,特种钢,,,,,,1.1221,,,,,,,
1049,SAE J403-2014 碳钢的化学成分,碳钢,,•“Flat Rolled Products”适用于结构型材、板材、带材、薄板和焊管。 •“Long Products”适用于锻造、热轧和冷加工棒材、盘条和无缝管的半成品。,G10490,,,,,,,,,,,
CE15E4,ISO 4954-1993 冷镦和冷挤压用钢,碳钢,表面硬化型冷镦钢,,,,,,,,,B2,,,,
,ASTM A29/A29M-2020 热锻碳素钢和合金钢棒材一般要求标准规范,碳钢,非硫处理碳素钢,,G10430,1043,锻压性,,,,,,,,,
J429 Grade 5,SAE J429-2011 外螺纹紧固件机械性质和材料要求,碳钢,,可用于公称直径1/4 ~ 1-1/2的螺栓、螺钉、螺柱。,,,,,,,,,,,,
C35R,ISO 683-1-2016 淬火和回火用非合金钢,碳钢,特种钢,,,,,,,,,,,,,
A108 Grade 1212,ASTM A108-1999 冷成形钢棒品质的标准规范,碳钢,易切削钢,本规范涵盖按化学成分生产的标准质量冷加工碳钢棒。标准质量的冷加工棒材适用于热处理，加工成部件，或在成品状态下使用，如轴系，或建筑应用，或用于其他类似用途。钢材的等级由等级编号或化学成分确定。,G12120,,,,,,,,,,,
CC4X,ISO 4954-1993 冷镦和冷挤压用钢,碳钢,非热处理型冷镦钢  铝镇静钢,,,,锻压性,,,,,A1R,,,,
E5518-N2M3,GB /T 5117-2012 非合金钢及细晶粒钢焊条,碳钢,熔敷金属,,,,,,,,,,,,,
St13,DIN 1623-1 用于冷成型的低碳钢冷轧钢带和钢板的供货技术条件,碳钢,,②本标准规定的扁钢材的正确标记方法： —钢种的缩写名称（如St12）或材料号(1.0330)； —表面形式的缩写符合：O3-一般冷轧表面；O5-最佳表面； —表面类别的标记字母：b-特别光亮；g-光亮；m-无光泽；r-粗糙 示例：St12 O3r或1.0330 O3r；USt13 O5g或1.0333 O5g,,,,,1.0347,,,,,,,
A516 Grade 70,ASTM A516/A516M-2017 中低温用碳钢压力容器板,碳钢,,,,,,,,,,,A516 Grade 485,,,
9S20,ISO 683-4-2016 热处理钢、合金钢和易切削钢 -- 第4部分：易切削钢,碳钢,非热处理型易切削钢,,,,易切削性,,,,,,,,,
,ASTM A29M UNS-2012 热锻碳素钢和合金钢棒材一般要求标准规范,碳钢,硫处理碳素钢,,G11390,1139,,,,,,,,,,
8,GB /T 699-2015 优质碳素结构钢,碳钢,,本标准适用于公称直径或厚度不大于250mm热轧和锻制优质碳素结构钢棒材，经供需双方协商，也可提供公称直径或厚度大于250mm热轧和锻制优质碳素结构钢棒材。,,,,U20082,,,,,,,,
L175P/A25P,GB /T 14164-2013 石油天然气输送管用热轧宽钢带,碳钢,,,,,,,,,,S175Ⅱ,,,,
85,GB /T 699-1999 优质碳素结构钢,碳钢,,85号钢强度、硬度比其他高碳结构钢要高，但弹性略低，其它性能与65、70、75、80钢均相似，淬透性也不高，在油中临界淬透直径为9-23mm。 85号钢适用于制造截面尺寸不大与承受强度不太高的振动弹簧，如铁道车辆、汽车、拖拉机及一般机械上的扁形弹簧和圆形螺旋弹簧以及其他用途的弹簧钢丝和钢带等。 本标准适用于直径或厚度不大于250mm的优质碳素结构钢棒材，经供需双方协商，也可提供直径或厚度大于250mm的优质碳素结构钢棒材。,,,强度  硬度,U20852,,,,,,,,
,ASTM A29/A29M-2012 热锻碳素钢和合金钢棒材一般要求标准规范,碳钢,硫处理碳素钢  易切削钢,,G11190,1119,易切削性,,,,,,,,,
23MnB3,EN 10269-2013 规定高温和/或低温性能的紧固件用钢和镍合金,碳钢,调质型钢,,,,,,,1.5507,7.85 g/cm3,,,,,
E5015-1M3,GB /T 5117-2012 非合金钢及细晶粒钢焊条,碳钢,熔敷金属,,,,,,,,,,,,,
35SMn20,EN 10277-2018 光亮产品-发货技术条件,碳钢,易切削淬火和回火钢,,,,易切削性,,,1.0766,,,,,,
FH460,GB 712-2011 船舶及海洋工程用结构钢,碳钢,超高强度结构钢,,,,,,,,,,,,,
S275J2C,EN 10025-2-2019 热轧结构钢产品 - 第2部分：非合金结构钢的交货技术条件,碳钢,镇静钢,该牌号适合冷翻边、冷弯成形和冷拔 ①本标准说明了扁长产品及半成品的技术供货条件，规定了明确的供货条款下，按照化学成分表及机械性能表中给出热轧非合金优质钢平板和长形产品的组别和等级。此标准也对三种工程类用钢做了补充说明。此标准不适用于中空型材结构和管材。 ②本技术供货条件适用于： ——对于S460JR、J0、J2、K2和S500J0的长形产品，厚度为≥3mm和≤150mm; ——对于质量级别JR、J0、J2和K2的板材产品，厚度≤400mm; ——对于其他强度等级和质量级别的板材和长形产品，厚度≤250mm。 ③除在+N(正火状态)条件下供货的产品外，此标准中说明的钢制品未经热处理。允许进行消除应力退火。在+N条件下供货的产品可进行热成形和/或供货后正火。 ④按照此标准要求转换成轧制品的半成品需要按照订货时的协议。化学成分需要在订货时协商确定，但是也应该在化学成分表的范围内。 ⑤对于特殊要求的等级和产品形式应在订货时做出说明。,,,,,,1.0142,7.85 g/cm3,,,,,
,ASTM A29/A29M-2020 热锻碳素钢和合金钢棒材一般要求标准规范,碳钢,M系列碳素钢,,G10120,M1012,,,,,,,,,,
C50R,ISO 683-18-2014 热处理钢、合金钢和易切削钢 -- 第18部分：光面钢制品,碳钢,,,,,,,,,,,,,,
C45RC,DIN EN 10263-4-2018 钢棒，冷镦和冷挤压棒材和线材 - 第4部分：交货技术条件：淬火和回火钢,碳钢,,①本标准适用于直径不超过100mm的非合金和合金钢圆棒、圆杆和圆线材，用于冷镦、冷挤压及随后的淬火和回火 ②本标准代替DIN 1654-4-1989,,,锻压性,,1.1061,,,,,,,
C15E2C,DIN EN 10263-3-2018 冷镦和冷挤压用棒、杆、线材-第3部分：交货条件表面硬化钢,碳钢,渗碳钢,该牌号是制造DIN EN ISO 7053 - 2019 六角头带垫自攻螺钉的材料之一 1.本标准适用于直径不超过100mm的非合金和合金钢圆棒、圆杆和线材，用于冷镦、冷挤压和表面硬化钢 2.DIN EN 10263-1 对于本标准是必不可少的。,,,,,1.1132,,,,,,,
T8,YB /T 5058-2005 弹簧钢、工具钢冷轧钢带,碳钢,,,,,,,,,,,,,,
C58D,EN 10016-2-1994 拉制和或冷轧用的非合金钢棒 一第2部分：般用途钢棒的特定要求,碳钢,,,,,,,,1.0609,,,,,,
11SMn30,DIN EN ISO 683-4-2018 热处理钢、合金钢和易切削钢 -- 第4部分：易切削钢,碳钢,非热处理型易切削钢,,,,易切削性,,,,,,,,,
SWRCH15A,JIS G 3507-1-2010 冷镦用碳钢 盘条,碳钢,铝镇静钢,,,,,,,,,,,,,
Y08Pb,GB /T 8731-2008 易切削结构钢,碳钢,铅系易切削钢,本标准适用于机械切削加工用条钢、盘条、钢丝、钢板及钢带等钢材，其化学成分同样适用于锭、坯及其制品,,,,U72082,,,,,,,,
ML40Cr,GB /T 6478-2015 冷镦和冷挤压用钢,碳钢,优质碳素结构钢  铆螺钢,调质型冷镦和冷挤压用钢。 冷变形塑性中等，具有良好的综合力学性能和较高的疲劳强度，淬透性和可加工性均好 用于制作高表面硬度、高耐磨性的紧固件，如螺钉、螺母、铆钉等 1、本标准适用于公称直径为5mm~60mm的热轧盘条和公称直径为12mm~100mm的热轧圆钢。 2、钢材交货状态：一般以热轧状态交货。经供需双方协商，并在合同中注明，也可以退火状态交货。 3、尺寸、外形、重量及允许偏差： 热轧圆钢应符合GB/T 702的规定；热轧盘条应符合GB/T 14981-2009的规定，其中尺寸和外形允许偏差应符合B级精度的规定；根据供需双方协商，可供应其他规格及精度的圆钢和盘条,,,锻压性,U20404,,,,,,,,
Q235GJ-C,GB /T 19879-2015 建筑结构用钢板,碳钢,,,,,,U32355,,,,,,,,
C4C,Q/BQB 517-2018 冷镦钢盘条,碳钢,,①本标准规定了冷镦钢盘条的尺寸、 外形、 重量及允许偏差、 技术要求、 检验与试验、 包装、 标志和 检验文件等。 ②本标准适用于宝山钢铁股份有限公司生产的冷镦钢无扭控冷热轧盘条。 主要用于制造汽车、 电子、 机械等行业使用的高等级冷成型紧固件、 异形件等。 ③表面质量要求，B-系列冷镦钢严于冷镦钢。 ④非金属夹杂物检验，为必做项目，B-系列冷镦钢规定了更高的合格级别,,,,,,,,,,,,
1010,ASTM A 29/A 29M-05 热锻碳钢和合金棒材的标准,碳钢,,注： 1.要求硅Si含量时，通常使用下列范围或极限：0.1%max；0.1~0.2%；0.15~0.35%；0.2~0.4%或0.3~0.6% 2.需要添加Cu含量≤0.20%,G10100,,锻压性,,,,,,,,,
C60,EN 10083-2-2006 淬火和回火钢.第2部分:非合金钢交货技术条件,碳钢,,,,,,,,1.0601,,,,,,
