Repository: chen-snow/DataToNeo4j

# DataToNeo4j
get steel grade data and import to neo4j

File: data/碳钢最终数据.csv (part 1 of 23)
牌号,E5518-N2,,,,,,,,,,,,,,,
对应标准,GB /T 5117-2012 非合金钢及细晶粒钢焊条,,,,,,,,,,,,,,,
归类,碳钢,,,,,,,,,,,,,,,
标签,熔敷金属,,,,,,,,,,,,,,,
成分,C,Si,Mn,P,S,Cr,Ni,Mo,V,,,,,,,
最小值,-,-,0.4,-,-,-,0.8,-,-,,,,,,,
最大值,0.12,0.8,1.25,0.03,0.03,0.15,1.1,0.35,0.05,,,,,,,
抗拉强度σb Mpa,屈服点σs Mpa,延伸率δ %,,,,,,,,,,,,,,
≥550,470~550,≥20,,,,,,,,,,,,,,
美国UNS,G11390,,,,,,,,,,,,,,,
ASTM  型号或牌号,1139,,,,,,,,,,,,,,,
对应标准,ASTM A29M UNS-2012 热锻碳素钢和合金钢棒材一般要求标准规范,,,,,,,,,,,,,,,
归类,碳钢,,,,,,,,,,,,,,,
标签,硫处理碳素钢,,,,,,,,,,,,,,,
成分,C,Mn,P,S,更多,,,,,,,,,,,
最小值,0.35,1.35,-,0.13,①②③,,,,,,,,,,,
最大值,0.43,1.65,0.04,0.2,①②③,,,,,,,,,,,
牌号,08,,,,,,,,,,,,,,,
中国ISC,U20082,,,,,,,,,,,,,,,
对应标准,GB /T 699-2015 优质碳素结构钢,,,,,,,,,,,,,,,
归类,碳钢,,,,,,,,,,,,,,,
说明,本标准适用于公称直径或厚度不大于250mm热轧和锻制优质碳素结构钢棒材，经供需双方协商，也可提供公称直径或厚度大于250mm热轧和锻制优质碳素结构钢棒材。,,,,,,,,,,,,,,,
成分,C,Si,Mn,P,S,Cr,Ni,Cu,,,,,,,,
最小值,0.05,0.17,0.35,-,-,-,-,-,,,,,,,,
最大值,0.11,0.37,0.65,0.035,0.035,0.1,0.3,0.25,,,,,,,,
直径（厚度） d mm,热处理或状态,抗拉强度σb Mpa,屈服点σs Mpa,延伸率δ %,断面收缩率ψ %,硬度 HBW,,,,,,,,,,
d=25(试样尺寸),正火,≥325,≥195,≥33,≥60,未经热处理钢≤131,,,,,,,,,,
牌号,L175P/A25P,,,,,,,,,,,,,,,
旧牌号,S175Ⅱ,,,,,,,,,,,,,,,
对应标准,GB /T 14164-2013 石油天然气输送管用热轧宽钢带,,,,,,,,,,,,,,,
归类,碳钢,,,,,,,,,,,,,,,
成分,C ①,Si,Mn ①,P,S,Cr,Ni,Cu,Mo,,,,,,,
最小值,-,-,-,0.045,-,-,-,-,-,,,,,,,
最大值,0.21,0.35,0.6,0.08,0.03,0.5,0.5,0.5,0.15,,,,,,,
牌号,Ct1Cn,,,,,,,,,,,,,,,
对应标准,GOST 380-2005 普通碳素钢牌号,,,,,,,,,,,,,,,
归类,碳钢,,,,,,,,,,,,,,,
成分,C,Si,Mn,P,S,,,,,,,,,,,
最小值,0.06,0.15,0.25,-,-,,,,,,,,,,,
最大值,0.12,0.3,0.5,0.04,0.05,,,,,,,,,,,
牌号,E 355D,,,,,,,,,,,,,,,
旧牌号,Fe 510D,,,,,,,,,,,,,,,
对应标准,ISO 630-1995 结构钢——板料、宽扁钢、钢筋、型材,,,,,,,,,,,,,,,
归类,碳钢,,,,,,,,,,,,,,,
标签,工程用非合金钢  镇静钢,,,,,,,,,,,,,,,
Unnamed: 0,成分,C,Si,Mn,P,S,Al,,,,,,,,,
厚度t≤30 GF,最小值,-,-,-,-,-,0.02,,,,,,,,,
厚度t≤30 GF,最大值,0.2,0.55,1.6,0.035,0.035,-,,,,,,,,,
厚度 t mm,抗拉强度σb Mpa,屈服点σs Mpa,延伸率δ %,,,,,,,,,,,,,
t≤16,490~640,≥355,≥22,,,,,,,,,,,,,
16＜t≤40,490~640,≥345,≥22,,,,,,,,,,,,,
40＜t≤63,490~640,≥335,≥21,,,,,,,,,,,,,
63＜t≤80,490~640,≥325,≥20,,,,,,,,,,,,,
80＜t≤100,490~640,≥315,≥20,,,,,,,,,,,,,
100＜t≤150,490~640,≥295,≥18,,,,,,,,,,,,,
150＜t≤200,490~640,≥285,≥17,,,,,,,,,,,,,
牌号,LT01,,,,,,,,,,,,,,,
对应标准,GB /T 5065-2004 热镀铅锡合金碳素钢冷轧薄钢板及钢带,,,,,,,,,,,,,,,
归类,碳钢,,,,,,,,,,,,,,,
成分,C,Si,Mn,P,S,Cr,Ni,Cu,更多,,,,,,,
最小值,0.05,-,0.25,-,-,-,-,-,Als：0.02~0.07,,,,,,,
最大值,0.11,0.03,0.65,0.035,0.035,0.1,0.3,0.25,Als：0.02~0.07,,,,,,,
牌号,20,,,,,,,,,,,,,,,
中国ISC,U20202,,,,,,,,,,,,,,,
对应标准,GB 6479-2013 高压化肥设备用无缝钢管,,,,,,,,,,,,,,,
归类,碳钢,,,,,,,,,,,,,,,
成分,C,Si,Mn,P,S,Cr ①,Ni ①,Cu ①,Mo ①,V ①,,,,,,
最小值,0.17,0.17,0.35,-,-,-,-,-,-,-,,,,,,
最大值,0.23,0.37,0.65,0.025,0.015,0.25,0.25,0.2,0.15,0.08,,,,,,
牌号,85,,,,,,,,,,,,,,,
中国ISC,U20852,,,,,,,,,,,,,,,
对应标准,GB /T 699-1999 优质碳素结构钢,,,,,,,,,,,,,,,
归类,碳钢,,,,,,,,,,,,,,,
性能,强度  硬度,,,,,,,,,,,,,,,
说明,85号钢强度、硬度比其他高碳结构钢要高，但弹性略低，其它性能与65、70、75、80钢均相似，淬透性也不高，在油中临界淬透直径为9-23mm。 85号钢适用于制造截面尺寸不大与承受强度不太高的振动弹簧，如铁道车辆、汽车、拖拉机及一般机械上的扁形弹簧和圆形螺旋弹簧以及其他用途的弹簧钢丝和钢带等。 本标准适用于直径或厚度不大于250mm的优质碳素结构钢棒材，经供需双方协商，也可提供直径或厚度大于250mm的优质碳素结构钢棒材。,,,,,,,,,,,,,,,
成分,C,Si,Mn,P,S,Cr,Ni,Cu,,,,,,,,
最小值,0.82,0.17,0.5,-,-,-,-,-,,,,,,,,
最大值,0.9,0.37,0.8,0.035,0.035,0.25,0.3,0.25,,,,,,,,
直径（厚度） d mm,热处理或状态,抗拉强度σb Mpa,屈服点σs Mpa,延伸率δ %,硬度 HBW,,,,,,,,,,,
试样,淬火+回火,≥1130,≥980,≥6,未热处理钢≤302,,,,,,,,,,,
,,,,,退火钢≤255,,,,,,,,,,,
牌号,TDC,,,,,,,,,,,,,,,
对应标准,ISO 8458-3-1992 机械弹簧用钢丝 第3部分 油淬火和回火钢丝,,,,,,,,,,,,,,,
归类,碳钢,,,,,,,,,,,,,,,
性能,弹性,,,,,,,,,,,,,,,
标签,油淬火回火碳素弹簧钢丝,,,,,,,,,,,,,,,
说明,本标准规定了用于制造静负荷和动负荷机械弹簧的油淬火回火碳及第合金钢丝的要求，应符合ISO 8458-1的通用要求,,,,,,,,,,,,,,,
成分,C,Si,Mn,P,S,Cu,,,,,,,,,,
最小值,0.6,0.1,0.5,-,-,-,,,,,,,,,,
最大值,0.75,0.35,1.2,0.02,0.025,0.12,,,,,,,,,,
美国UNS,G11190,,,,,,,,,,,,,,,
ASTM  型号或牌号,1119,,,,,,,,,,,,,,,
对应标准,ASTM A29/A29M-2012 热锻碳素钢和合金钢棒材一般要求标准规范,,,,,,,,,,,,,,,
归类,碳钢,,,,,,,,,,,,,,,
性能,易切削性,,,,,,,,,,,,,,,
标签,硫处理碳素钢  易切削钢,,,,,,,,,,,,,,,
成分,C,Mn,P,S,,,,,,,,,,,,
最小值,0.14,1,-,0.24,,,,,,,,,,,,
最大值,0.2,1.3,0.04,0.33,,,,,,,,,,,,
牌号,P235TR1,,,,,,,,,,,,,,,
欧标钢号,1.0254,,,,,,,,,,,,,,,
对应标准,EN 10216-1-2004 承压用无缝钢管-交货技术条件 第1部分：规定室温特性的非合金钢管,,,,,,,,,,,,,,,
归类,碳钢,,,,,,,,,,,,,,,
成分,C,Si,Mn,P,S,Cr,Ni,Cu,Mo,Ti,V,Nb,更多,,,
最小值,-,-,-,-,-,-,-,-,-,-,-,-,Cr+Cu+Mo+Ni ≤0.7%,,,
最大值,0.16,0.35,1.2,0.025,0.02,0.3,0.3,0.3,0.08,0.04,0.02,0.01,Cr+Cu+Mo+Ni ≤0.7%,,,
牌号,23MnB3,,,,,,,,,,,,,,,
欧标钢号,1.5507,,,,,,,,,,,,,,,
对应标准,EN 10269-2013 规定高温和/或低温性能的紧固件用钢和镍合金,,,,,,,,,,,,,,,
归类,碳钢,,,,,,,,,,,,,,,
标签,调质型钢,,,,,,,,,,,,,,,
密度,7.85 g/cm3,,,,,,,,,,,,,,,
成分,C,Si,Mn,P,S,Cr,Cu,Ti,B,Al,,,,,,
最小值,0.21,-,0.8,-,-,0.25,-,-,0.0008,0.02,,,,,,
最大值,0.25,0.15,1,0.015,0.015,0.35,0.25,0.06,0.005,0.08,,,,,,
直径 d mm,热处理或状态,抗拉强度σb Mpa,屈服点σs Mpa,延伸率δ %,断面收缩率ψ %,冲击吸收能量KV2 J,,,,,,,,,,
-*,#NAME?,≤520,-,-,≥64,-,,,,,,,,,,
d≤16**,#NAME?,800~950,≥640,≥14,≥52,≥40,,,,,,,,,,
牌号,E5015-1M3,,,,,,,,,,,,,,,
对应标准,GB /T 5117-2012 非合金钢及细晶粒钢焊条,,,,,,,,,,,,,,,
归类,碳钢,,,,,,,,,,,,,,,
标签,熔敷金属,,,,,,,,,,,,,,,
成分,C,Si,Mn,P,S,Mo,,,,,,,,,,
最小值,-,-,-,-,-,0.4,,,,,,,,,,
最大值,0.12,0.6,0.9,0.03,0.03,0.65,,,,,,,,,,
抗拉强度σb Mpa,屈服点σs Mpa,延伸率δ %,,,,,,,,,,,,,,
≥490,≥400,≥20,,,,,,,,,,,,,,
牌号,11SMn28,,,,,,,,,,,,,,,
ISO数字牌号,2,,,,,,,,,,,,,,,
对应标准,ISO 683-9-1988 热处理钢、合金钢和易切削钢.第9部分:锻造易切削钢,,,,,,,,,,,,,,,
归类,碳钢,,,,,,,,,,,,,,,
性能,易切削性,,,,,,,,,,,,,,,
标签,非热处理型易切削钢  硫锰系易切削钢,,,,,,,,,,,,,,,
说明,可用于制作螺栓、螺母、管接头、弹簧座等,,,,,,,,,,,,,,,
成分,C,Si,Mn,P ①,S,,,,,,,,,,,
最小值,-,-,0.9,-,0.24,,,,,,,,,,,
最大值,0.14,0.05,1.3,0.11,0.33,,,,,,,,,,,
牌号,FH460,,,,,,,,,,,,,,,
对应标准,GB 712-2011 船舶及海洋工程用结构钢,,,,,,,,,,,,,,,
归类,碳钢,,,,,,,,,,,,,,,
标签,超高强度结构钢,,,,,,,,,,,,,,,
成分,C,Si,Mn,P,S,N,,,,,,,,,,
最小值,-,-,-,-,-,-,,,,,,,,,,
最大值,0.18,0.55,1.6,0.02,0.02,0.02,,,,,,,,,,
牌号,C35EC,,,,,,,,,,,,,,,
欧标钢号,1.1172,,,,,,,,,,,,,,,
对应标准,EN 10263-4-2001 冷加工和冷挤压的钢棒、棒材和线材 第4部分 淬火和回火钢交货的一般技术条件,,,,,,,,,,,,,,,
归类,碳钢,,,,,,,,,,,,,,,
成分,C ①,Si ②,Mn,P,S,Cu,,,,,,,,,,
最小值,0.32,-,0.5,-,-,-,,,,,,,,,,
最大值,0.39,0.3,0.8,0.025,0.025,0.25,,,,,,,,,,
牌号,St33,,,,,,,,,,,,,,,
德国W-Nr.,1.0035,,,,,,,,,,,,,,,
对应标准,DIN 17100-1980 普通结构钢质量标准,,,,,,,,,,,,,,,
归类,碳钢,,,,,,,,,,,,,,,
标签,结构钢,,,,,,,,,,,,,,,
厚度 t mm,抗拉强度σb Mpa,屈服点σs Mpa,延伸率δ %,,,,,,,,,,,,,
t＜3,310~540,≥185,8~14,,,,,,,,,,,,,
3≤t≤16,≥290,≥185,16~18,,,,,,,,,,,,,
16＜t≤40,≥290,≥175,16~18,,,,,,,,,,,,,
40＜t≤100,≥290,,,,,,,,,,,,,,,
对应标准,牌号,,,,,,,,,,,,,,,
DIN 17100-1980,牌号  St33  德国W-Nr.  1.0035,,,,,,,,,,,,,,,
DIN EN 10025-2-2019,牌号  S185  德国W-Nr.  1.0035,,,,,,,,,,,,,,,
牌号,DC06,,,,,,,,,,,,,,,
中国ISC,U40086,,,,,,,,,,,,,,,
旧牌号,SC3,,,,,,,,,,,,,,,
对应标准,GB /T 5213-2019 冷轧低碳钢板及钢带,,,,,,,,,,,,,,,
归类,碳钢,,,,,,,,,,,,,,,
说明,旧牌号来源于GB/T 5213-2001,,,,,,,,,,,,,,,
成分,C,Mn,P,S,Ti ①,Al,,,,,,,,,,
最小值,-,-,-,-,-,0.015,,,,,,,,,,
最大值,0.02,0.3,0.02,0.02,0.2,-,,,,,,,,,,
牌号,50,,,,,,,,,,,,,,,
对应标准,GOST 1050-1988 表面光洁的优质碳素结构钢棒料规格,,,,,,,,,,,,,,,
归类,碳钢,,,,,,,,,,,,,,,
性能,焊接性  渗碳性,,,,,,,,,,,,,,,
标签,优质碳素结构钢  镇静钢,,,,,,,,,,,,,,,
说明,相当于我国的50钢。,,,,,,,,,,,,,,,
成分,C,Si,Mn,P,S,Cr,Ni,Cu,As,,,,,,,
最小值,0.47,0.17,0.5,-,-,-,-,-,-,,,,,,,
最大值,0.55,0.37,0.8,0.035,0.04,0.25,0.3,0.3,0.08,,,,,,,
牌号,FDSiMn,,,,,,,,,,,,,,,
对应标准,GB /T 18983-2017 淬火-回火弹簧钢丝,,,,,,,,,,,,,,,
归类,碳钢,,,,,,,,,,,,,,,
说明,静态级钢丝，代号前缀字母FD，适用于一般用途弹簧。 FDSiMn，常用其他代表性牌号：60Si2Mn。,,,,,,,,,,,,,,,
成分,C,Si,Mn,P,S,Ni,Cu,,,,,,,,,
最小值,0.56,1.5,0.7,-,-,-,-,,,,,,,,,
最大值,0.64,2,1,0.025,0.02,0.35,0.25,,,,,,,,,
牌号,1010,,,,,,,,,,,,,,,
美国UNS,G10100,,,,,,,,,,,,,,,
对应标准,SAE J 403-2001 碳素钢化学成分,,,,,,,,,,,,,,,
归类,碳钢,,,,,,,,,,,,,,,
性能,锻压性,,,,,,,,,,,,,,,
说明,注： 1.硅-棒材或半成品时含量，通常使用下列范围：0.1%max;0.1~0.2%;0.15~0.35%;0.2~0.4%或0.3~0.6% 2.要求规定Cu含量时，Cu≤0.20%,,,,,,,,,,,,,,,
成分,C,Mn,P,S,,,,,,,,,,,,
最小值,0.08,0.3,-,-,,,,,,,,,,,,
最大值,0.13,0.6,0.03,0.05,,,,,,,,,,,,
对应标准,牌号,,,,,,,,,,,,,,,
SAE J 403-2001,牌号  1010  美国UNS  G10100,,,,,,,,,,,,,,,
SAE J403-2014,牌号  1010  美国UNS  G10100,,,,,,,,,,,,,,,
牌号,T10A,,,,,,,,,,,,,,,
中国ISC,T00103,,,,,,,,,,,,,,,
对应标准,GB /T 1298-2008 碳素工具钢,,,,,,,,,,,,,,,
归类,碳钢,,,,,,,,,,,,,,,
标签,高级优质钢,,,,,,,,,,,,,,,
成分,C,Si,Mn,P,S,Cr,Ni,Cu,Mo,W,V,,,,,
最小值,0.95,-,-,-,-,-,-,-,-,-,-,,,,,
最大值,1.04,0.35,0.4,0.03,0.02,0.25,0.2,0.25,0.2,0.3,0.02,,,,,
牌号,C18,,,,,,,,,,,,,,,
对应标准,ISO 683-18-1996 热处理钢、合金钢和易切削钢,,,,,,,,,,,,,,,
归类,碳钢,,,,,,,,,,,,,,,
标签,直接淬火钢  优质非合金结构钢,,,,,,,,,,,,,,,
成分,C,Si,Mn,P,S,,,,,,,,,,,
最小值,0.15,0.1,0.6,-,-,,,,,,,,,,,
最大值,0.2,0.4,0.9,0.045,0.045,,,,,,,,,,,
牌号,C58D,,,,,,,,,,,,,,,
欧标钢号,1.0609,,,,,,,,,,,,,,,
对应标准,EN 10016-2-1994 拉制和或冷轧用的非合金钢棒 一第2部分：般用途钢棒的特定要求,,,,,,,,,,,,,,,
归类,碳钢,,,,,,,,,,,,,,,
成分,C,Si,Mn,P,S,Cr,Ni,Cu,Mo,Al,,,,,,
最小值,0.55,0.1,0.5,-,-,-,-,-,-,-,,,,,,
最大值,0.6,0.3,0.8,0.035,0.035,0.15,0.2,0.25,0.05,0.01,,,,,,
牌号,S09CK,,,,,,,,,,,,,,,
旧牌号,S9CK,,,,,,,,,,,,,,,
对应标准,JIS G 4051-2005 机械结构用碳素钢,,,,,,,,,,,,,,,
归类,碳钢,,,,,,,,,,,,,,,
性能,锻压性  易切削性,,,,,,,,,,,,,,,
标签,碳素结构钢,,,,,,,,,,,,,,,
说明,本标准对由热轧、热锻等热加工制成，通常用于锻造、切削加工及实施热处理的机械用碳素结构钢做了规定。不适用于管材,,,,,,,,,,,,,,,
成分,C,Si,Mn,P,S,Cr *,Ni,Cu,更多,,,,,,,
最小值,0.07,0.1,0.3,-,-,-,-,-,Ni+Cr≤0.3%*,,,,,,,
最大值,0.12,0.35,0.6,0.025,0.025,0.2,0.2,0.25,Ni+Cr≤0.3%*,,,,,,,
牌号,E355,,,,,,,,,,,,,,,
欧标钢号,1.058,,,,,,,,,,,,,,,
对应标准,EN 10305-1-2010 精密钢管交货技术条件第1部分冷拉无缝钢管,,,,,,,,,,,,,,,
归类,碳钢,,,,,,,,,,,,,,,
成分,C,Si,Mn,P,S,Al,,,,,,,,,,
最小值,-,-,-,-,-,0.02,,,,,,,,,,
最大值,0.22,0.55,1.6,0.025,0.025,-,,,,,,,,,,
条件,标记,热处理或状态,抗拉强度σb Mpa,屈服点σs Mpa,延伸率δ %,,,,,,,,,,,
无缝钢管,E355 +N,正火（+N）,490~630,ⓐ≥355,≥22,,,,,,,,,,,
无缝钢管,E355 +SR,冷拔及消除应力（+SR）,≥580,ⓑ≥450,≥10,,,,,,,,,,,
无缝钢管,E355 +A,软化退火（+A）**,≥450,,≥22,,,,,,,,,,,
无缝钢管,E355 +LC,冷精整（+LC）*,≥580,,≥7,,,,,,,,,,,
无缝钢管,E355 +C,冷拔硬化（+C）*,≥640,,≥4,,,,,,,,,,,
牌号,Y08Pb,,,,,,,,,,,,,,,
中国ISC,U72082,,,,,,,,,,,,,,,
对应标准,GB /T 8731-2008 易切削结构钢,,,,,,,,,,,,,,,
归类,碳钢,,,,,,,,,,,,,,,
标签,铅系易切削钢,,,,,,,,,,,,,,,
说明,本标准适用于机械切削加工用条钢、盘条、钢丝、钢板及钢带等钢材，其化学成分同样适用于锭、坯及其制品,,,,,,,,,,,,,,,
成分,C,Si,Mn,P,S,Pb,,,,,,,,,,
最小值,-,-,0.75,0.04,0.26,0.15,,,,,,,,,,
最大值,0.09,0.15,1.05,0.09,0.35,0.35,,,,,,,,,,
直径 d mm,抗拉强度σb Mpa,延伸率δ %,硬度 HBW,,,,,,,,,,,,,
d=20（试样直径）,热轧状态交货360~570,热轧状态交货≥25,热轧状态交货≤165,,,,,,,,,,,,,
d=8~20（钢材尺寸）,冷拉状态交货480~810,冷拉状态交货≥7,冷拉状态交货140~217,,,,,,,,,,,,,
d>20~30（钢材尺寸）,460~710,≥7,140~217,,,,,,,,,,,,,
d>30（钢材尺寸）,360~710,≥7,140~217,,,,,,,,,,,,,
牌号,C20C,,,,,,,,,,,,,,,
欧标钢号,1.0411,,,,,,,,,,,,,,,
对应标准,EN 10263-2-2001 冷镦和冷挤压用钢棒、杆和丝.第2部分:冷加工后不热处的钢的交货技术条件,,,,,,,,,,,,,,,
归类,碳钢,,,,,,,,,,,,,,,
标签,非热处理钢,,,,,,,,,,,,,,,
说明,EN10263 标准的本部分适用于用于冷镦和冷挤压，对最终零件无需进行后续热处理的，直径不大 于 100mm 的圆形非合金钢或合金钢钢棒、盘条和钢丝,,,,,,,,,,,,,,,
成分,C,Si ①,Mn ②,P,S,Al ③,,,,,,,,,,
最小值,0.18,-,0.7,-,-,0.02,,,,,,,,,,
最大值,0.22,0.1,0.9,0.025,0.025,0.06,,,,,,,,,,
直径 d mm,抗拉强度σb Mpa,断面收缩率ψ %,,,,,,,,,,,,,,
5＜d≤100 (+U 或+U+PE),≤560,≥55,,,,,,,,,,,,,,
5＜d≤100 (+AC 或 AC+PE),≤480,≥65,,,,,,,,,,,,,,
5＜d≤10 (+U+C),≤650,≥53,,,,,,,,,,,,,,
10＜d≤40 (+U+C),≤640,≥53,,,,,,,,,,,,,,
2＜d≤5 (+U+C+AC),≤470,≥67,,,,,,,,,,,,,,
5＜d≤40 (+U+C+AC),≤460,≥67,,,,,,,,,,,,,,
2＜d≤5 (+U+C+AC+LC),≤510,≥63,,,,,,,,,,,,,,
5＜d≤40 (+U+C+AC+LC),≤500,≥63,,,,,,,,,,,,,,
5＜d≤10 (+AC+C),≤570,≥60,,,,,,,,,,,,,,
10＜d≤40 (+AC+C),≤560,≥60,,,,,,,,,,,,,,
牌号,CE35B,,,,,,,,,,,,,,,
旧牌号,E5,,,,,,,,,,,,,,,
对应标准,ISO 4954-1993 冷镦和冷挤压用钢,,,,,,,,,,,,,,,
归类,碳钢,,,,,,,,,,,,,,,
标签,调质型冷镦钢  硼钢,,,,,,,,,,,,,,,
成分,C,Si,Mn,P,S,B ①,Al ②,,,,,,,,,
最小值,0.32,-,0.5,-,-,0.0008,-,,,,,,,,,
最大值,0.39,0.4,0.8,0.035,0.035,0.005,0.02,,,,,,,,,
牌号,ML40Cr,,,,,,,,,,,,,,,
中国ISC,U20404,,,,,,,,,,,,,,,
对应标准,GB /T 6478-2015 冷镦和冷挤压用钢,,,,,,,,,,,,,,,
归类,碳钢,,,,,,,,,,,,,,,
性能,锻压性,,,,,,,,,,,,,,,
标签,优质碳素结构钢  铆螺钢,,,,,,,,,,,,,,,
说明,调质型冷镦和冷挤压用钢。 冷变形塑性中等，具有良好的综合力学性能和较高的疲劳强度，淬透性和可加工性均好 用于制作高表面硬度、高耐磨性的紧固件，如螺钉、螺母、铆钉等 1、本标准适用于公称直径为5mm~60mm的热轧盘条和公称直径为12mm~100mm的热轧圆钢。 2、钢材交货状态：一般以热轧状态交货。经供需双方协商，并在合同中注明，也可以退火状态交货。,,,,,,,,,,,,,,,
成分,C,Si,Mn,P,S,Cr,,,,,,,,,,
最小值,0.38,0.1,0.6,-,-,0.9,,,,,,,,,,
最大值,0.43,0.3,0.9,0.025,0.025,1.2,,,,,,,,,,
直径 d mm,热处理或状态,抗拉强度σb Mpa,屈服点σs Mpa,延伸率δ %,断面收缩率ψ %,,,,,,,,,,,
5(12)≤d≤60(100),调质型,≤620,,,≥58,,,,,,,,,,,
d=25（试样直径）,经热处理（热轧状态）,≥900,≥660,≥11,,,,,,,,,,,,
牌号,Q235GJ-C,,,,,,,,,,,,,,,
中国ISC,U32355,,,,,,,,,,,,,,,
对应标准,GB /T 19879-2015 建筑结构用钢板,,,,,,,,,,,,,,,
归类,碳钢,,,,,,,,,,,,,,,
成分,C,Si,Mn,P,S,Cr,Ni,Cu,Mo,Al ①,更多,,,,,
最小值,-,-,0.6,-,-,-,-,-,-,0.015,V+Nb+Ti≤0.15%,,,,,
最大值,0.2,0.35,1.5,0.025,0.015,0.3,0.3,0.3,0.08,-,V+Nb+Ti≤0.15%,,,,,
牌号,E5013,,,,,,,,,,,,,,,
对应标准,GB /T 5117-2012 非合金钢及细晶粒钢焊条,,,,,,,,,,,,,,,
归类,碳钢,,,,,,,,,,,,,,,
标签,熔敷金属,,,,,,,,,,,,,,,
成分,C,Si,Mn,P,S,Cr,Ni,Mo,V,,,,,,,
最小值,-,-,-,-,-,-,-,-,-,,,,,,,
最大值,0.2,1,1.2,0.035,0.035,0.2,0.3,0.3,0.08,,,,,,,
抗拉强度σb Mpa,屈服点σs Mpa,延伸率δ %,,,,,,,,,,,,,,
≥490,≥400,≥16,,,,,,,,,,,,,,
牌号,E5016-NCC,,,,,,,,,,,,,,,
对应标准,GB /T 5117-2012 非合金钢及细晶粒钢焊条,,,,,,,,,,,,,,,
归类,碳钢,,,,,,,,,,,,,,,
标签,熔敷金属,,,,,,,,,,,,,,,
成分,C,Si,Mn,P,S,Cr,Ni,Cu,,,,,,,,
最小值,-,-,0.3,-,-,0.45,0.05,0.3,,,,,,,,
最大值,0.12,0.9,1.4,0.03,0.03,0.75,0.45,0.7,,,,,,,,
抗拉强度σb Mpa,屈服点σs Mpa,延伸率δ %,,,,,,,,,,,,,,
≥490,≥390,≥20,,,,,,,,,,,,,,
牌号,21B3,,,,,,,,,,,,,,,
对应标准,NF A 35-551-1986 渗碳处理的碳素结构钢和特殊合金结构钢钢号 半成品、棒材和线,,,,,,,,,,,,,,,
归类,碳钢,,,,,,,,,,,,,,,
性能,渗碳性,,,,,,,,,,,,,,,
标签,硼钢,,,,,,,,,,,,,,,
成分,C,Si,Mn,P,S,B,,,,,,,,,,
最小值,0.18,0.1,0.6,-,-,0.0008,,,,,,,,,,
最大值,0.24,0.4,0.9,0.035,0.035,0.005,,,,,,,,,,
牌号,E 460 DD,,,,,,,,,,,,,,,
对应标准,ISO 4950-3-1995 高屈服强度扁钢材 第3部分:按热处理(淬火+回火)条件提供的钢材,,,,,,,,,,,,,,,
归类,碳钢,,,,,,,,,,,,,,,
成分,C,Si,Mn,P,S,Cr ①,Ni ①,Cu ①,Mo ①,N ①,Ti ①②,V ①②③,Nb ①②,Zr ①②,B ①,Al ②
最小值,-,-,0.7,-,-,-,-,-,-,-,-,-,-,-,-,-
最大值,0.2,0.55,1.7,0.035,0.035,2,2,1.5,1,0.02,0.2,0.1,0.06,0.15,0.005,0.02
厚度 t mm,抗拉强度σb Mpa,屈服点σs Mpa,延伸率δ %,冲击吸收能量KV2 J,,,,,,,,,,,,
t≤50,570~720,≥460,≥17,-20℃≥39,,,,,,,,,,,,
50＜t≤70,570~720,≥440,≥17,≥39,,,,,,,,,,,,
牌号,C35RC,,,,,,,,,,,,,,,
欧标钢号,1.106,,,,,,,,,,,,,,,
对应标准,EN 10263-4-2001 冷加工和冷挤压的钢棒、棒材和线材 第4部分 淬火和回火钢交货的一般技术条件,,,,,,,,,,,,,,,
归类,碳钢,,,,,,,,,,,,,,,
成分,C ①,Si ②,Mn,P,S,Cu,,,,,,,,,,
最小值,0.32,-,0.5,-,0.02,-,,,,,,,,,,
最大值,0.39,0.3,0.8,0.025,0.035,0.25,,,,,,,,,,
牌号,1010,,,,,,,,,,,,,,,
美国UNS,G10100,,,,,,,,,,,,,,,
对应标准,ASTM A 29/A 29M-05 热锻碳钢和合金棒材的标准,,,,,,,,,,,,,,,
归类,碳钢,,,,,,,,,,,,,,,
性能,锻压性,,,,,,,,,,,,,,,
说明,注： 1.要求硅Si含量时，通常使用下列范围或极限：0.1%max；0.1~0.2%；0.15~0.35%；0.2~0.4%或0.3~0.6% 2.需要添加Cu含量≤0.20%,,,,,,,,,,,,,,,
成分,C,Mn,P,S,,,,,,,,,,,,
最小值,0.08,0.3,-,-,,,,,,,,,,,,
最大值,0.13,0.6,0.04,0.05,,,,,,,,,,,,
牌号,08nc,,,,,,,,,,,,,,,
对应标准,GOST 1050-1988 表面光洁的优质碳素结构钢棒料规格,,,,,,,,,,,,,,,
归类,碳钢,,,,,,,,,,,,,,,
标签,优质碳素结构钢  半镇静钢,,,,,,,,,,,,,,,
成分,C,Si,Mn,P,S,Cr,Ni,Cu,As,,,,,,,
最小值,0.05,0.05,0.35,-,-,-,-,-,-,,,,,,,
最大值,0.11,0.17,0.65,0.035,0.04,0.1,0.3,0.3,0.08,,,,,,,
牌号,SM35,,,,,,,,,,,,,,,
对应标准,YB /T 107-2013 塑料模具用热轧钢板,,,,,,,,,,,,,,,
归类,碳钢,,,,,,,,,,,,,,,
成分,C,Si,Mn,P,S,Cr,Ni,Cu,更多,,,,,,,
最小值,0.32,0.17,0.5,-,-,-,-,-,Ni+Cr≤0.35%,,,,,,,
最大值,0.38,0.37,0.8,0.025,0.025,0.2,0.2,0.3,Ni+Cr≤0.35%,,,,,,,
牌号,C60,,,,,,,,,,,,,,,
欧标钢号,1.0601,,,,,,,,,,,,,,,
对应标准,EN 10083-2-2006 淬火和回火钢.第2部分:非合金钢交货技术条件,,,,,,,,,,,,,,,
归类,碳钢,,,,,,,,,,,,,,,
成分,C,Si,Mn,P,S,Cr,Ni,Mo,更多,,,,,,,
最小值,0.57,-,0.6,-,-,-,-,-,Cr+Mo+Ni ≤0.63,,,,,,,
最大值,0.65,0.4,0.9,0.045,0.045,0.4,0.4,0.1,Cr+Mo+Ni ≤0.63,,,,,,,
牌号,46Cr2E,,,,,,,,,,,,,,,
旧牌号,C13,,,,,,,,,,,,,,,
对应标准,ISO 4954-1993 冷镦和冷挤压用钢,,,,,,,,,,,,,,,
归类,碳钢,,,,,,,,,,,,,,,
标签,表面硬化型冷镦钢,,,,,,,,,,,,,,,
成分,C,Si,Mn,P,S,Cr,,,,,,,,,,
最小值,0.42,-,0.5,-,-,0.4,,,,,,,,,,
最大值,0.5,0.4,0.8,0.035,0.035,0.6,,,,,,,,,,
牌号,E5515-N5,,,,,,,,,,,,,,,
对应标准,GB /T 5117-2012 非合金钢及细晶粒钢焊条,,,,,,,,,,,,,,,
归类,碳钢,,,,,,,,,,,,,,,
标签,熔敷金属,,,,,,,,,,,,,,,
成分,C,Si,Mn,P,S,Ni,,,,,,,,,,
最小值,-,-,-,-,-,2,,,,,,,,,,
最大值,0.12,0.6,1.25,0.03,0.03,2.75,,,,,,,,,,
抗拉强度σb Mpa,屈服点σs Mpa,延伸率δ %,,,,,,,,,,,,,,
≥550,≥460,≥17,,,,,,,,,,,,,,
牌号,SWRCH6A,,,,,,,,,,,,,,,
对应标准,JIS G 3507-1-2005 冷打或冷镦用碳钢线材,,,,,,,,,,,,,,,
归类,碳钢,,,,,,,,,,,,,,,
标签,铝镇静钢,,,,,,,,,,,,,,,
成分,C,Si,Mn,P,S,Cr,Ni,Cu,Al,,,,,,,
最小值,-,-,-,-,-,-,-,-,0.02,,,,,,,
最大值,0.08,0.1,0.6,0.03,0.035,0.2,0.2,0.3,-,,,,,,,
牌号,ML06Al,,,,,,,,,,,,,,,
中国ISC,U40068,,,,,,,,,,,,,,,
对应标准,GB /T 6478-2015 冷镦和冷挤压用钢,,,,,,,,,,,,,,,
归类,碳钢,,,,,,,,,,,,,,,
性能,锻压性,,,,,,,,,,,,,,,
标签,铝镇静钢  铆螺钢,,,,,,,,,,,,,,,
说明,非热处理型冷镦和冷挤压用钢 该牌号钢材机械性能在本标准中未列入按供需双方协议。未规定时，供方报实测值，并在质量证书中注明。 1、本标准适用于公称直径为5mm~60mm的热轧盘条和公称直径为12mm~100mm的热轧圆钢。 2、钢材交货状态：一般以热轧状态交货。经供需双方协商，并在合同中注明，也可以退火状态交货。,,,,,,,,,,,,,,,
成分,C,Si,Mn,P,S,Al a,,,,,,,,,,
最小值,-,-,0.3,-,-,0.02,,,,,,,,,,
最大值,0.08,0.1,0.6,0.035,0.035,-,,,,,,,,,,
牌号,SWRCH10K,,,,,,,,,,,,,,,
对应标准,JIS G 3507-1-2005 冷打或冷镦用碳钢线材,,,,,,,,,,,,,,,
归类,碳钢,,,,,,,,,,,,,,,
性能,锻压性,,,,,,,,,,,,,,,
标签,镇静钢,,,,,,,,,,,,,,,
说明,Cr含量不应该超过0.20%，此外，作为残留的元素Cu和Ni分别不应该超过0.30%和0.20%,,,,,,,,,,,,,,,
成分,C,Si,Mn,P,S,,,,,,,,,,,
最小值,0.08,0.1,0.3,-,-,,,,,,,,,,,
最大值,0.13,0.35,0.6,0.03,0.035,,,,,,,,,,,
牌号,Q420R,,,,,,,,,,,,,,,
对应标准,GB 713-2014 锅炉和压力容器用钢板,,,,,,,,,,,,,,,
归类,碳钢,,,,,,,,,,,,,,,
成分,C ①,Si,Mn,P,S,Cr,Ni,Cu,Mo,Ti,V,Nb,,,,
最小值,-,-,1.3,-,-,-,0.2,-,-,-,-,0.015,,,,
最大值,0.2,0.55,1.7,0.02,0.01,0.3,0.5,0.3,0.08,0.03,0.1,0.05,,,,
牌号,L245R/BR,,,,,,,,,,,,,,,
旧牌号,S245,,,,,,,,,,,,,,,
对应标准,GB /T 14164-2013 石油天然气输送管用热轧宽钢带,,,,,,,,,,,,,,,
归类,碳钢,,,,,,,,,,,,,,,
成分,C ①②,Si,Mn ②,P,S,Cr,Ni,Cu,Mo,Ti,更多,,,,,
最小值,-,-,-,-,-,-,-,-,-,-,Nb+V≤0.06%,,,,,
最大值,0.24,0.4,1.2,0.025,0.015,0.3,0.3,0.5,0.15,0.04,Nb+V≤0.06%,,,,,
牌号,490,,,,,,,,,,,,,,,
中国ISC,U34902,,,,,,,,,,,,,,,
对应标准,GB /T 5312-2009 船舶用碳钢和碳锰钢无疑钢管,,,,,,,,,,,,,,,
归类,碳钢,,,,,,,,,,,,,,,
成分,C,Si,Mn,P,S,Cr,Ni,Cu,Mo,更多,,,,,,
最小值,-,-,0.8,-,-,-,-,-,-,Cr+Mo+Ni+Cu≤0.70,,,,,,
最大值,0.23,0.35,1.5,0.025,0.02,0.25,0.3,0.3,0.1,Cr+Mo+Ni+Cu≤0.70,,,,,,
牌号,ER50-2,,,,,,,,,,,,,,,
对应标准,GB /T 8110-2008 气体保护电弧焊用碳钢、低合金钢焊丝,,,,,,,,,,,,,,,
归类,碳钢,,,,,,,,,,,,,,,
成分,C,Si,Mn,P,S,Cr,Ni,Cu ①,Mo,Ti,V,Zr,Al,,,
最小值,-,0.4,0.9,-,-,-,-,-,-,0.05,-,0.02,0.05,,,
最大值,0.07,0.7,1.4,0.025,0.025,0.15,0.15,0.5,0.15,0.15,0.03,0.12,0.15,,,
试样状态,抗拉强度σb Mpa,屈服点σs Mpa,延伸率δ %,冲击吸收能量KV2 J,,,,,,,,,,,,
焊态,≥500,≥420,≥22,V型缺口试样（-30℃）≥27,,,,,,,,,,,,
牌号,40Mn,,,,,,,,,,,,,,,
中国ISC,U21402,,,,,,,,,,,,,,,
对应标准,GB /T 699-1999 优质碳素结构钢,,,,,,,,,,,,,,,
归类,碳钢,,,,,,,,,,,,,,,
性能,耐疲劳性,,,,,,,,,,,,,,,
说明,淬透性略高于40钢。调质处理后，强度.硬度.韧性比40钢稍高，冷变形塑性中等，可加工性好，焊接性低，具有过热敏感性和回火脆性，水淬易裂。 用于制造承受疲劳负荷的零件，如轴、曲轴、连杆、辊子，高应力下工作的螺钉、螺母等。 本标准适用于直径或厚度不大于250mm的优质碳素结构钢棒材，经供需双方协商，也可提供直径或厚度大于250mm的优质碳素结构钢棒材。,,,,,,,,,,,,,,,
成分,C,Si,Mn,P,S,Cr,Ni,Cu,,,,,,,,
最小值,0.37,0.17,0.7,-,-,-,-,-,,,,,,,,
最大值,0.44,0.37,1,0.035,0.035,0.25,0.3,0.25,,,,,,,,
直径（厚度） d mm,抗拉强度σb Mpa,屈服点σs Mpa,延伸率δ %,硬度 HBW,,,,,,,,,,,,
d=25（试样尺寸）,正火或淬火+回火≥590,正火或淬火+回火≥355,正火或淬火+回火≥17,未经热处理钢≤229,,,,,,,,,,,,
,,,,退火钢≤207,,,,,,,,,,,,
牌号,SD500,,,,,,,,,,,,,,,
对应标准,KS D 3504-2011 钢筋混凝土用钢筋,,,,,,,,,,,,,,,
归类,碳钢,,,,,,,,,,,,,,,
成分,P,S,,,,,,,,,,,,,,
最小值,-,-,,,,,,,,,,,,,,
最大值,0.05,0.05,,,,,,,,,,,,,,
抗拉强度σb Mpa,屈服点σs Mpa,延伸率δ %,,,,,,,,,,,,,,
≥620,≥500,≥12,,,,,,,,,,,,,,
牌号,35,,,,,,,,,,,,,,,
中国ISC,U20352,,,,,,,,,,,,,,,
对应标准,GB /T 699-2015 优质碳素结构钢,,,,,,,,,,,,,,,
归类,碳钢,,,,,,,,,,,,,,,
性能,冲击韧性  易切削性  焊接性,,,,,,,,,,,,,,,
标签,镇静钢,,,,,,,,,,,,,,,
说明,35号钢优质碳素结构钢有良好的塑性和适当的强度，冷塑性高，焊接性能尚可。冷态下课局部镦粗和拉丝。淬透性低，大多在正火状态和调质状态下使用。 用作热锻和热冲压的机械零件，冷拉和冷顶锻钢材，可承受较大载荷的零件，如曲轴、杠杆、连杆、钩环、轮圈等，以及各种标准、紧固件。 本标准适用于公称直径或厚度不大于250mm热轧和锻制优质碳素结构钢棒材，经供需双方协商，也可提供公称直径或厚度大于250mm热轧和锻制优质碳素结构钢棒材。,,,,,,,,,,,,,,,
成分,C,Si,Mn,P,S,Cr,Ni,Cu,,,,,,,,
最小值,0.32,0.17,0.5,-,-,-,-,-,,,,,,,,
最大值,0.39,0.37,0.8,0.035,0.035,0.25,0.3,0.25,,,,,,,,
直径（厚度） d mm,热处理或状态,抗拉强度σb Mpa,屈服点σs Mpa,延伸率δ %,断面收缩率ψ %,硬度 HBW,冲击吸收能量KV2 J,,,,,,,,,
d=25(试样尺寸),正火+淬火+回火,≥530,≥315,≥20,≥45,未经热处理钢≤197,KU2≥55,,,,,,,,,
牌号,E235,,,,,,,,,,,,,,,
欧标钢号,1.0308,,,,,,,,,,,,,,,
对应标准,EN 10296-1-2003 机械和一般工程用焊接圆钢管.技术交货条件.非合金和合金钢管,,,,,,,,,,,,,,,
归类,碳钢,,,,,,,,,,,,,,,
成分,C,Si,Mn,P,S,,,,,,,,,,,
最小值,-,-,-,-,-,,,,,,,,,,,
最大值,0.17,0.35,1.2,0.045,0.045,,,,,,,,,,,
美国UNS,G10230,,,,,,,,,,,,,,,
ASTM  型号或牌号,1023,,,,,,,,,,,,,,,
对应标准,ASTM A29M UNS-2012 热锻碳素钢和合金钢棒材一般要求标准规范,,,,,,,,,,,,,,,
归类,碳钢,,,,,,,,,,,,,,,
性能,锻压性,,,,,,,,,,,,,,,
标签,非硫处理碳素钢,,,,,,,,,,,,,,,
成分,C,Mn,P,S,更多,,,,,,,,,,,
最小值,0.2,0.3,-,-,①②③④⑤,,,,,,,,,,,
最大值,0.25,0.6,0.04,0.05,①②③④⑤,,,,,,,,,,,
牌号,E5028-N1,,,,,,,,,,,,,,,
对应标准,GB /T 5117-2012 非合金钢及细晶粒钢焊条,,,,,,,,,,,,,,,
归类,碳钢,,,,,,,,,,,,,,,
标签,熔敷金属,,,,,,,,,,,,,,,
成分,C,Si,Mn,P,S,Ni,Mo,V,,,,,,,,
最小值,-,-,0.6,-,-,0.3,-,-,,,,,,,,
最大值,0.12,0.9,1.6,0.03,0.03,1,0.35,0.05,,,,,,,,
抗拉强度σb Mpa,屈服点σs Mpa,延伸率δ %,,,,,,,,,,,,,,
≥490,≥390,≥20,,,,,,,,,,,,,,
牌号,Ck25,,,,,,,,,,,,,,,
德国W-Nr.,1.1158,,,,,,,,,,,,,,,
对应标准,DIN 17200-1987 调质钢材的供货技术条件,,,,,,,,,,,,,,,
归类,碳钢,,,,,,,,,,,,,,,
标签,高级优质非合金钢,,,,,,,,,,,,,,,
说明,本标准适用于： ——半成品，例如：初轧坯、扁钢坯、棒料坯。 ——热轧钢 ——热轧或锻造钢棒（圆钢、四方钢、六角钢、八角钢和扁钢） ——热轧宽钢带 ——热轧或冷轧钢板和钢带 ——自由锻锻件和模锻锻件,,,,,,,,,,,,,,,
成分,C,Si,Mn,P,S,,,,,,,,,,,
最小值,0.22,-,0.4,-,-,,,,,,,,,,,
最大值,0.29,0.4,0.7,0.035,0.03,,,,,,,,,,,
条件,热处理或状态,抗拉强度σb Mpa,屈服点σs Mpa,延伸率δ %,断面收缩率ψ %,硬度 HBW,冲击吸收能量KV2 J,,,,,,,,,
钢材;所有尺寸,软化退火(G),,,,,≤156,,,,,,,,,,
钢材;d≤16,调质(V),550~700,≥370,≥19,≥45,,ISO-V≥45,,,,,,,,,
钢材;16<d≤40,调质(V),500~650,≥320,≥21,≥50,,≥45,,,,,,,,,
扁钢;d≤16,正火(N),420~570,≥260,,纵向≥25,,,,,,,,,,,
扁钢;16<d≤100,正火(N),420~570,≥240,,≥25,,,,,,,,,,,
扁钢;100<d≤160,正火(N),400~550,≥220,,≥23,,,,,,,,,,,
美国UNS,G11400,,,,,,,,,,,,,,,
ASTM  型号或牌号,1140,,,,,,,,,,,,,,,
对应标准,ASTM A29/A29M-2012 热锻碳素钢和合金钢棒材一般要求标准规范,,,,,,,,,,,,,,,
归类,碳钢,,,,,,,,,,,,,,,
标签,硫处理碳素钢,,,,,,,,,,,,,,,
成分,C,Mn,P,S,更多,,,,,,,,,,,
最小值,0.37,0.7,-,0.08,①②③,,,,,,,,,,,
最大值,0.44,1,0.04,0.13,①②③,,,,,,,,,,,
牌号,Q275A,,,,,,,,,,,,,,,
中国ISC,U12752,,,,,,,,,,,,,,,
其他名称,Q275AZ,,,,,,,,,,,,,,,
对应标准,GB /T 700-2006 碳素结构钢,,,,,,,,,,,,,,,
归类,碳钢,,,,,,,,,,,,,,,
性能,焊接性,,,,,,,,,,,,,,,
标签,镇静钢  质量等级A  碳素结构钢,,,,,,,,,,,,,,,
说明,具有较高的强度、硬度，较好的耐磨性，一定的焊接性和可加工性，小型零件可以淬火强化，塑性和韧性较差。 用户举例： 用于制造强度要求较高的零件，如齿轮、轴、链轮、键、螺栓、螺母、农机用型钢、输送链和链节，以及钢结构用各种型钢、条钢、钢板等。 本标准适用于一般交货状态使用，通常用于焊接、铆接、栓接工程结构用热轧钢板、钢带、型钢和钢棒 ①牌号后缀字母：A、B、C、D表示质量等级 ②F--沸腾钢；Z--镇静钢；TZ--特殊镇静钢 在牌号组成表示中，Z与TZ符号可以省略不写,,,,,,,,,,,,,,,
成分,C,Si,Mn,P,S,Cr,Ni,Cu,As,N,,,,,,
最小值,-,-,-,-,-,-,-,-,-,-,,,,,,
最大值,0.24,0.35,1.5,0.045,0.05,0.3,0.3,0.3,0.08,0.008,,,,,,
厚度（直径） t(d) mm,抗拉强度σb Mpa,屈服点σs Mpa,延伸率δ %,,,,,,,,,,,,,
≤16,410~540,≥275,≥22,,,,,,,,,,,,,
＞16～40,410~540,≥265,≥22,,,,,,,,,,,,,
＞40～60,410~540,≥255,≥21,,,,,,,,,,,,,
＞60～100,410~540,≥245,≥20,,,,,,,,,,,,,
＞100～150,410~540,≥225,≥18,,,,,,,,,,,,,
＞150～200,410~540,≥215,≥17,,,,,,,,,,,,,
牌号,St52-3,,,,,,,,,,,,,,,
其他名称,1.057,,,,,,,,,,,,,,,
旧牌号,1.0841,,,,,,,,,,,,,,,
对应标准,DIN 17100-1980 普通结构钢质量标准,,,,,,,,,,,,,,,
归类,碳钢,,,,,,,,,,,,,,,
标签,特殊镇静结构钢,,,,,,,,,,,,,,,
说明,当产品厚度大于30mm时，碳含量最大0.22%,,,,,,,,,,,,,,,
成分,C,Si,Mn,P,S,,,,,,,,,,,
最小值,-,-,-,-,-,,,,,,,,,,,
最大值,0.2,0.55,1.6,0.04,0.04,,,,,,,,,,,
厚度 t mm,抗拉强度σb Mpa,屈服点σs Mpa,延伸率δ %,,,,,,,,,,,,,
t＜3,510~680,≥355,12~18,,,,,,,,,,,,,
3≤t≤16,490~630,≥355,20~22,,,,,,,,,,,,,
16＜t≤40,490~630,≥345,20~22,,,,,,,,,,,,,
40＜t≤63,490~630,≥335,19~21,,,,,,,,,,,,,
63＜t≤80,490~630,≥325,18~20,,,,,,,,,,,,,
80＜t≤100,490~630,≥315,18~20,,,,,,,,,,,,,
牌号,Ст2сп,,,,,,,,,,,,,,,
对应标准,GOST 380-2005 普通碳素钢牌号,,,,,,,,,,,,,,,
归类,碳钢,,,,,,,,,,,,,,,
成分,C,Si,Mn,P,S,,,,,,,,,,,
最小值,0.09,0.15,0.25,-,-,,,,,,,,,,,
最大值,0.15,0.3,0.5,0.04,0.05,,,,,,,,,,,
牌号,060A67,,,,,,,,,,,,,,,
对应标准,BS 970-1-1983 英国标准规范机械和相关工程用锻钢 第一部分 碳钢，碳锰钢，合金钢和不锈钢的一般检验试验程序和具体要求,,,,,,,,,,,,,,,
归类,碳钢,,,,,,,,,,,,,,,
成分,C,Mn,P,S,Cr,Ni,Mo,,,,,,,,,
最小值,0.65,0.5,-,0.025,-,-,-,,,,,,,,,
最大值,0.7,0.7,0.05,0.05,0.3,0.4,0.15,,,,,,,,,
牌号,20MnG,,,,,,,,,,,,,,,
中国ISC,U42203,,,,,,,,,,,,,,,
对应标准,GB /T 5310-2017 高压锅炉用无缝钢管,,,,,,,,,,,,,,,
归类,碳钢,,,,,,,,,,,,,,,
标签,优质碳素结构钢,,,,,,,,,,,,,,,
成分,C,Si,Mn,P,S,Cr ①,Ni ①,Cu ①,Mo ①,V ①,,,,,,
最小值,0.17,0.17,0.7,-,-,-,-,-,-,-,,,,,,
最大值,0.23,0.37,1,0.025,0.015,0.25,0.25,0.2,0.15,0.08,,,,,,
牌号,ML35,,,,,,,,,,,,,,,
对应标准,GB /T 5953-1999 冷镦钢丝,,,,,,,,,,,,,,,
归类,碳钢,,,,,,,,,,,,,,,
成分,C,Si,Mn,P,S,Cr,Cu,,,,,,,,,
最小值,0.32,-,-,-,-,-,-,,,,,,,,,
最大值,0.4,0.2,0.6,0.035,0.035,0.2,0.2,,,,,,,,,
牌号,QSt34-3,,,,,,,,,,,,,,,
德国W-Nr.,1.0213,,,,,,,,,,,,,,,
对应标准,DIN 1654-2-1989 冷镦和冷挤压钢 非热处理镇静碳钢的交货条件,,,,,,,,,,,,,,,
归类,碳钢,,,,,,,,,,,,,,,
性能,锻压性,,,,,,,,,,,,,,,
标签,镇静钢,,,,,,,,,,,,,,,
成分,C,Si,Mn,P,S,Al,,,,,,,,,,
最小值,0.05,-,0.2,-,-,0.02,,,,,,,,,,
最大值,0.1,0.1,0.4,0.04,0.04,-,,,,,,,,,,
条件,热处理或状态,抗拉强度σb Mpa,屈服点σs Mpa,延伸率δ %,断面收缩率ψ %,冲击吸收能量KV2 J,,,,,,,,,,
热轧棒材,未经处理及去皮（U+SH）,≤420,-,-,≥60,-,,,,,,,,,,
,正火,310~420,≥180,≥30,-,≥27,,,,,,,,,,
牌号,1018,,,,,,,,,,,,,,,
美国UNS,G10180,,,,,,,,,,,,,,,
对应标准,ASTM A510/A510M-2013 碳钢及合金钢盘条和粗圆钢丝通用要求,,,,,,,,,,,,,,,
归类,碳钢,,,,,,,,,,,,,,,
说明,"1018是美国材料,他的含锰量比较高,和国内的16Mn或者15Mn,20Mn化学组成类似,和20号钢和Q235的含碳差不多,但是含锰量就差很多了.10代表碳锰钢 18代表碳含量. 1018钢材高锰低碳渗透钢,该牌号线材可用于螺钉、螺栓、螺柱等紧固件材料. 注：硅含量：≤0.1%；0.07～0.15%；0.1～0.2%；0.15～0.35%；0.2～0.4%或0.3～0.6",,,,,,,,,,,,,,,
成分,C,Mn,P,S,,,,,,,,,,,,
最小值,0.15,0.6,-,-,,,,,,,,,,,,
最大值,0.2,0.9,0.04,0.035,,,,,,,,,,,,
牌号,T8,,,,,,,,,,,,,,,
中国ISC,T00080,,,,,,,,,,,,,,,
对应标准,GB /T 1299-2014 工模具钢,,,,,,,,,,,,,,,
归类,碳钢,,,,,,,,,,,,,,,
标签,刃具模具用非合金钢,,,,,,,,,,,,,,,
Unnamed: 0,成分,C,Si,Mn,P,S,Cr,Ni,Cu,,,,,,,
T8,最小值,0.75,-,-,-,-,-,-,-,,,,,,,
T8,最大值,0.84,0.35,0.4,0.03,0.03,0.25,0.25,0.25,,,,,,,
美国UNS,G10440,,,,,,,,,,,,,,,
ASTM  型号或牌号,M1044,,,,,,,,,,,,,,,
对应标准,ASTM A29M UNS-2012 热锻碳素钢和合金钢棒材一般要求标准规范,,,,,,,,,,,,,,,
归类,碳钢,,,,,,,,,,,,,,,
标签,M系列碳素钢,,,,,,,,,,,,,,,
成分,C,Mn,P,S,,,,,,,,,,,,
最小值,0.4,0.25,-,-,,,,,,,,,,,,
最大值,0.5,0.6,0.04,0.05,,,,,,,,,,,,
牌号,C50M2,,,,,,,,,,,,,,,
对应标准,ISO 683-18-1996 热处理钢、合金钢和易切削钢,,,,,,,,,,,,,,,
归类,碳钢,,,,,,,,,,,,,,,
标签,直接淬火钢  优质非合金结构钢,,,,,,,,,,,,,,,
成分,C,Si,Mn,P,S,,,,,,,,,,,
最小值,0.47,0.1,0.6,-,0.02,,,,,,,,,,,
最大值,0.55,0.4,0.9,0.035,0.04,,,,,,,,,,,
牌号,C67,,,,,,,,,,,,,,,
德国W-Nr.,1.0603,,,,,,,,,,,,,,,
对应标准,DIN 17222-1979 弹簧用冷轧带钢; 交货技术条件,,,,,,,,,,,,,,,
归类,碳钢,,,,,,,,,,,,,,,
标签,优质钢,,,,,,,,,,,,,,,
成分,C,Si,Mn,P,S,,,,,,,,,,,
最小值,0.65,0.15,0.6,-,-,,,,,,,,,,,
最大值,0.72,0.35,0.9,0.045,0.045,,,,,,,,,,,
厚度 t mm,热处理或状态,抗拉强度σb Mpa,延伸率δ %,硬度 HBW,,,,,,,,,,,,
t≤3*,冷轧+软化退火（G）,≤640,≥12,HV**≤190,,,,,,,,,,,,
t≤2.5****,冷轧+淬火+回火（H+A）,***1230~1770,,365~525,,,,,,,,,,,,
t≤2.5,淬火,,,≥680,,,,,,,,,,,,
牌号,E235,,,,,,,,,,,,,,,
欧标钢号,1.0308,,,,,,,,,,,,,,,
对应标准,EN 10297-1-2003 机械和通用无缝钢管 交货技术条件 第1部分:非合金和合金钢管,,,,,,,,,,,,,,,
归类,碳钢,,,,,,,,,,,,,,,
成分,C,Si,Mn,P,S,,,,,,,,,,,
最小值,-,-,-,-,-,,,,,,,,,,,
最大值,0.17,0.35,1.2,0.03,0.035,,,,,,,,,,,
牌号,E5028,,,,,,,,,,,,,,,
对应标准,GB /T 5117-2012 非合金钢及细晶粒钢焊条,,,,,,,,,,,,,,,
归类,碳钢,,,,,,,,,,,,,,,
标签,熔敷金属,,,,,,,,,,,,,,,
成分,C,Si,Mn,P,S,Cr,Ni,Mo,V,,,,,,,
最小值,-,-,-,-,-,-,-,-,-,,,,,,,
最大值,0.15,0.9,1.6,0.035,0.035,0.2,0.3,0.3,0.08,,,,,,,
抗拉强度σb Mpa,屈服点σs Mpa,延伸率δ %,,,,,,,,,,,,,,
≥490,≥400,≥20,,,,,,,,,,,,,,
牌号,E5728-NCC1,,,,,,,,,,,,,,,
对应标准,GB /T 5117-2012 非合金钢及细晶粒钢焊条,,,,,,,,,,,,,,,
归类,碳钢,,,,,,,,,,,,,,,
标签,熔敷金属,,,,,,,,,,,,,,,
成分,C,Si,Mn,P,S,Cr,Ni,Cu,,,,,,,,
最小值,-,-,0.5,-,-,0.45,0.4,0.3,,,,,,,,
最大值,0.12,0.8,1.3,0.03,0.03,0.7,0.8,0.75,,,,,,,,
抗拉强度σb Mpa,屈服点σs Mpa,延伸率δ %,,,,,,,,,,,,,,
≥570,≥490,≥16,,,,,,,,,,,,,,
牌号,8,,,,,,,,,,,,,,,
中国ISC,U20082,,,,,,,,,,,,,,,
对应标准,GB /T 699-1999 优质碳素结构钢,,,,,,,,,,,,,,,
归类,碳钢,,,,,,,,,,,,,,,
性能,低温韧性,,,,,,,,,,,,,,,
标签,优质碳素结构钢,,,,,,,,,,,,,,,
说明,极软低碳钢，强度、硬度很低，塑性，韧性极好，冷加工性好，淬透性、淬硬性极差，时效敏感性比08F稍弱，不宜切削加工，退火后导磁性好。 宜轧制成薄板、薄带、冷变形材，冷拉、冷冲压、焊接件，表面硬化件。 本标准适用于直径或厚度不大于250mm的优质碳素结构钢棒材，经供需双方协商，也可提供直径或厚度大于250mm的优质碳素结构钢棒材。,,,,,,,,,,,,,,,
成分,C,Si,Mn,P,S,Cr,Ni,Cu,,,,,,,,
最小值,0.05,0.17,0.35,-,-,-,-,-,,,,,,,,
最大值,0.11,0.37,0.65,0.035,0.035,0.1,0.3,0.25,,,,,,,,
直径（厚度） d mm,热处理或状态,抗拉强度σb Mpa,屈服点σs Mpa,延伸率δ %,断面收缩率ψ %,硬度 HBW,,,,,,,,,,
d=25(试样尺寸),正火,≥325,≥195,≥33,≥60,未经热处理≤131,,,,,,,,,,
牌号,Y08,,,,,,,,,,,,,,,
中国ISC,U71082,,,,,,,,,,,,,,,
对应标准,GB /T 8731-2008 易切削结构钢,,,,,,,,,,,,,,,
归类,碳钢,,,,,,,,,,,,,,,
性能,易切削性,,,,,,,,,,,,,,,
标签,含硫非合金易切削钢,,,,,,,,,,,,,,,
说明,本标准适用于机械切削加工用条钢、盘条、钢丝、钢板及钢带等钢材，其化学成分同样适用于锭、坯及其制品,,,,,,,,,,,,,,,
成分,C,Si,Mn,P,S,,,,,,,,,,,
最小值,-,-,0.75,0.04,0.26,,,,,,,,,,,
最大值,0.09,0.15,1.05,0.09,0.35,,,,,,,,,,,
直径 d mm,抗拉强度σb Mpa,延伸率δ %,硬度 HBW,,,,,,,,,,,,,
d=20（试样直径）,热轧状态交货360~570,热轧状态交货≥25,热轧状态交货≤163,,,,,,,,,,,,,
d=8~20（钢材尺寸）,冷拉状态交货480~810,冷拉状态交货≥7,冷拉状态交货140~217,,,,,,,,,,,,,
d>20~30（钢材尺寸）,460~710,≥7,140~217,,,,,,,,,,,,,
d>30（钢材尺寸）,360~710,≥7,140~217,,,,,,,,,,,,,
牌号,C17C,,,,,,,,,,,,,,,
欧标钢号,1.0434,,,,,,,,,,,,,,,
对应标准,EN 10263-2-2001 冷镦和冷挤压用钢棒、杆和丝.第2部分:冷加工后不热处的钢的交货技术条件,,,,,,,,,,,,,,,
归类,碳钢,,,,,,,,,,,,,,,
标签,非热处理钢,,,,,,,,,,,,,,,
说明,EN10263 标准的本部分适用于用于冷镦和冷挤压，对最终零件无需进行后续热处理的，直径不大 于 100mm 的圆形非合金钢或合金钢钢棒、盘条和钢丝,,,,,,,,,,,,,,,
成分,C,Si ①,Mn,P,S,Al ②,,,,,,,,,,
最小值,0.15,-,0.65,-,-,0.02,,,,,,,,,,
最大值,0.19,0.1,0.85,0.025,0.025,0.06,,,,,,,,,,
直径 d mm,抗拉强度σb Mpa,断面收缩率ψ %,,,,,,,,,,,,,,
5＜d≤100 (+U 或 +U+PE),≤520,≥58,,,,,,,,,,,,,,
5＜d≤100 (+AC 或 AC+PE),≤440,≥65,,,,,,,,,,,,,,
5＜d≤10 (+U+C),≤610,≥56,,,,,,,,,,,,,,
10＜d≤40 (+U+C),≤600,≥56,,,,,,,,,,,,,,
2＜d≤5 (+U+C+AC),≤430,≥67,,,,,,,,,,,,,,
5＜d≤40 (+U+C+AC),≤420,≥67,,,,,,,,,,,,,,
2＜d≤5 (+U+C+AC+LC),≤470,≥63,,,,,,,,,,,,,,
5＜d≤40 (+U+C+AC+LC),≤460,≥63,,,,,,,,,,,,,,
5＜d≤10 (+AC+C),≤530,≥60,,,,,,,,,,,,,,
10＜d≤40 (+AC+C),≤520,≥60,,,,,,,,,,,,,,
牌号,DH500,,,,,,,,,,,,,,,
对应标准,GB 712-2011 船舶及海洋工程用结构钢,,,,,,,,,,,,,,,
归类,碳钢,,,,,,,,,,,,,,,
标签,超高强度结构钢,,,,,,,,,,,,,,,
成分,C,Si,Mn,P,S,N,,,,,,,,,,
最小值,-,-,-,-,-,-,,,,,,,,,,
最大值,0.2,0.55,1.7,0.025,0.025,0.02,,,,,,,,,,
牌号,08кп,,,,,,,,,,,,,,,
对应标准,GOST 1050-1988 表面光洁的优质碳素结构钢棒料规格,,,,,,,,,,,,,,,
归类,碳钢,,,,,,,,,,,,,,,
性能,焊接性  渗碳性,,,,,,,,,,,,,,,
标签,优质碳素结构钢  沸腾钢,,,,,,,,,,,,,,,
说明,相当于我国的08F钢,,,,,,,,,,,,,,,
成分,C,Si,Mn,P,S,Cr,Ni,Cu,As,,,,,,,
最小值,0.05,-,0.25,-,-,-,-,-,-,,,,,,,
最大值,0.12,0.03,0.5,0.035,0.04,0.1,0.3,0.3,0.08,,,,,,,
牌号,T9A,,,,,,,,,,,,,,,
中国ISC,T01083,,,,,,,,,,,,,,,
对应标准,GB /T 4358-1995 重要用途碳素弹簧钢丝,,,,,,,,,,,,,,,
归类,碳钢,,,,,,,,,,,,,,,
成分,C,Si,Mn,P,S,Cr,Ni,Cu,,,,,,,,
最小值,0.85,-,-,-,-,-,-,-,,,,,,,,
最大值,0.93,0.35,0.4,0.025,0.02,0.1,0.15,0.2,,,,,,,,
牌号,T8,,,,,,,,,,,,,,,
中国ISC,T00080,,,,,,,,,,,,,,,
对应标准,GB /T 1298-2008 碳素工具钢,,,,,,,,,,,,,,,
归类,碳钢,,,,,,,,,,,,,,,
标签,优质钢,,,,,,,,,,,,,,,
成分,C,Si,Mn,P,S,Cr,Ni,Cu,Mo,W,V,,,,,
最小值,0.75,-,-,-,-,-,-,-,-,-,-,,,,,
最大值,0.84,0.35,0.4,0.035,0.03,0.25,0.2,0.25,0.2,0.3,0.02,,,,,
牌号,S195T,,,,,,,,,,,,,,,
欧标钢号,1.0026,,,,,,,,,,,,,,,
对应标准,EN 10255-2007 非合金钢管，适用于焊接和螺纹 - 交货技术条件,,,,,,,,,,,,,,,
归类,碳钢,,,,,,,,,,,,,,,
标签,碳锰钢,,,,,,,,,,,,,,,
成分,C,Mn,P,S,,,,,,,,,,,,
最小值,-,-,-,-,,,,,,,,,,,,
最大值,0.2,1.4,0.035,0.03,,,,,,,,,,,,
抗拉强度σb Mpa,屈服点σs Mpa,延伸率δ %,,,,,,,,,,,,,,
320~520,≥195,≥20,,,,,,,,,,,,,,
牌号,11SMn30,,,,,,,,,,,,,,,
欧标钢号,1.0715,,,,,,,,,,,,,,,
对应标准,EN 10277-3-1999 光亮钢产品技术交货条件 第3部分 高速切削钢,,,,,,,,,,,,,,,
归类,碳钢,,,,,,,,,,,,,,,
性能,易切削性,,,,,,,,,,,,,,,
标签,非热处理钢,,,,,,,,,,,,,,,
成分,C,Si *,Mn,P,S,,,,,,,,,,,
最小值,-,-,0.9,-,0.27,,,,,,,,,,,
最大值,0.14,0.05,1.3,0.11,0.33,,,,,,,,,,,
条件,热处理或状态,抗拉强度σb Mpa,屈服点σs Mpa,延伸率δ %,硬度 HBW,,,,,,,,,,,
"棒材,半成品；5≤t≤10",冷拉（+C）,510~810,≥440,≥6,-,,,,,,,,,,,
"棒材,半成品；10<t≤16",冷拉（+C）,490~760,≥410,≥7,-,,,,,,,,,,,
"棒材,半成品；16<t≤40",冷拉（+C）,460~710,≥375,≥8,-,,,,,,,,,,,
"棒材,半成品；40<t≤63",冷拉（+C）,400~650,≥305,≥9,-,,,,,,,,,,,
"棒材,半成品；63<t≤100",冷拉（+C）,360~630,≥245,≥9,-,,,,,,,,,,,
"棒材,半成品；16<t≤40",轧态及车削 (+SH),380~570,-,-,112~169,,,,,,,,,,,
"棒材,半成品；40<t≤63",轧态及车削 (+SH),370~570,-,-,112~169,,,,,,,,,,,
"棒材,半成品；63<t≤100",轧态及车削 (+SH),360~520,-,-,107~154,,,,,,,,,,,
牌号,CC8X,,,,,,,,,,,,,,,
旧牌号,A2R,,,,,,,,,,,,,,,
对应标准,ISO 4954-1993 冷镦和冷挤压用钢,,,,,,,,,,,,,,,
归类,碳钢,,,,,,,,,,,,,,,
性能,锻压性,,,,,,,,,,,,,,,
标签,非热处理型冷镦钢  铝镇静钢,,,,,,,,,,,,,,,
成分,C,Si,Mn,P,S,Al *,,,,,,,,,,
最小值,0.05,-,0.3,-,-,0.02,,,,,,,,,,
最大值,0.1,0.1,0.6,0.04,0.04,-,,,,,,,,,,
抗拉强度σb Mpa,断面收缩率ψ %,,,,,,,,,,,,,,,
≤450,≥60,,,,,,,,,,,,,,,
牌号,C15D,,,,,,,,,,,,,,,
欧标钢号,1.0413,,,,,,,,,,,,,,,
对应标准,EN 10016-2-1994 拉制和或冷轧用的非合金钢棒 一第2部分：般用途钢棒的特定要求,,,,,,,,,,,,,,,
归类,碳钢,,,,,,,,,,,,,,,
成分,C,Si,Mn,P,S,Cr,Ni,Cu,Mo,Al,,,,,,
最小值,0.12,-,0.3,-,-,-,-,-,-,-,,,,,,
最大值,0.17,0.3,0.6,0.035,0.035,0.2,0.25,0.3,0.05,0.01,,,,,,
牌号,Q235B,,,,,,,,,,,,,,,
中国ISC,U12355,,,,,,,,,,,,,,,
其他名称,Q235BZ,,,,,,,,,,,,,,,
旧牌号,C3,,,,,,,,,,,,,,,
对应标准,GB /T 700-2006 碳素结构钢,,,,,,,,,,,,,,,
归类,碳钢,,,,,,,,,,,,,,,
性能,易切削性  焊接性  渗碳性,,,,,,,,,,,,,,,
标签,镇静钢  质量等级B  碳素结构钢,,,,,,,,,,,,,,,
说明,良好的塑性、韧性和焊接性能、冷冲压性能，以及一定的强度、好的冷弯性能，适合钢结构及钢筋混凝土结构钢要求 用户举例： 广泛用于制造薄板、钢筋、钢结构用各种型钢、建筑结构、桥梁、机座、机械零件、渗碳或碳氮共渗零件、焊接件、支架、受力不大的拉杆、连杆、销、轴、螺钉、螺母、套圈等。 本标准适用于一般交货状态使用，通常用于焊接、铆接、栓接工程结构用热轧钢板、钢带、型钢和钢棒 ①牌号后缀字母：A、B、C、D表示质量等级 ②F--沸腾钢；Z--镇静钢；TZ--特殊镇静钢 在牌号组成表示中，Z与TZ符号可以省略不写,,,,,,,,,,,,,,,
成分,C,Si,Mn,P,S,Cr,Ni,Cu,As,N,,,,,,
最小值,-,-,-,-,-,-,-,-,-,-,,,,,,
最大值,0.2,0.35,1.4,0.045,0.045,0.3,0.3,0.3,0.08,0.008,,,,,,
厚度（直径） t(d) mm,抗拉强度σb Mpa,屈服点σs Mpa,延伸率δ %,,,,,,,,,,,,,
≤16,370~500,≥235,≥26,,,,,,,,,,,,,
＞16～40,370~500,≥225,≥26,,,,,,,,,,,,,
＞40～60,370~500,≥215,≥25,,,,,,,,,,,,,
＞60～100,370~500,≥215,≥24,,,,,,,,,,,,,
＞100～150,370~500,≥195,≥22,,,,,,,,,,,,,
＞150～200,370~500,≥185,≥21,,,,,,,,,,,,,
牌号,E4318,,,,,,,,,,,,,,,
对应标准,GB /T 5117-2012 非合金钢及细晶粒钢焊条,,,,,,,,,,,,,,,
归类,碳钢,,,,,,,,,,,,,,,
标签,熔敷金属,,,,,,,,,,,,,,,
成分,C,Si,Mn,P,S,Cr,Ni,Mo,V,,,,,,,
最小值,-,-,-,-,-,-,-,-,-,,,,,,,
最大值,0.03,0.4,0.6,0.025,0.015,0.2,0.3,0.3,0.08,,,,,,,
抗拉强度σb Mpa,屈服点σs Mpa,延伸率δ %,,,,,,,,,,,,,,
≥430,≥330,≥20,,,,,,,,,,,,,,
牌号,D,,,,,,,,,,,,,,,
中国ISC,U51218,,,,,,,,,,,,,,,
对应标准,GB 712-2011 船舶及海洋工程用结构钢,,,,,,,,,,,,,,,
归类,碳钢,,,,,,,,,,,,,,,
成分,C,Si,Mn,P,S,Cr,Ni,Cu,Al ⓓ,,,,,,,
最小值,-,-,0.6,-,-,-,-,-,0.015,,,,,,,
最大值,0.21,0.35,-,0.03,0.03,0.3,0.3,0.35,-,,,,,,,
牌号,C10C,,,,,,,,,,,,,,,
欧标钢号,1.0214,,,,,,,,,,,,,,,
对应标准,EN 10263-2-2001 冷镦和冷挤压用钢棒、杆和丝.第2部分:冷加工后不热处的钢的交货技术条件,,,,,,,,,,,,,,,
归类,碳钢,,,,,,,,,,,,,,,
说明,EN10263 标准的本部分适用于用于冷镦和冷挤压，对最终零件无需进行后续热处理的，直径不大 于 100mm 的圆形非合金钢或合金钢钢棒、盘条和钢丝,,,,,,,,,,,,,,,
成分,C,Si ①,Mn,P,S,Al ②,,,,,,,,,,
最小值,0.08,-,0.3,-,-,0.02,,,,,,,,,,
最大值,0.12,0.1,0.5,0.025,0.025,0.06,,,,,,,,,,
直径 d mm,抗拉强度σb Mpa,断面收缩率ψ %,,,,,,,,,,,,,,
5＜d≤100 (+U或+U+PE),≤430,≥60,,,,,,,,,,,,,,
5＜d≤100 (+AC 或 AC+PE),≤380,≥70,,,,,,,,,,,,,,
5＜d≤10 (+U+C),≤520,≥58,,,,,,,,,,,,,,
10＜d≤40 (+U+C),≤510,≥58,,,,,,,,,,,,,,
2＜d≤5 (+U+C+AC),≤370,≥72,,,,,,,,,,,,,,
5＜d≤40 (+U+C+AC),≤360,≥72,,,,,,,,,,,,,,
2＜d≤5 (+U+C+AC+LC),≤410,≥68,,,,,,,,,,,,,,
5＜d≤40 (+U+C+AC+LC),≤400,≥68,,,,,,,,,,,,,,
5＜d≤10 (+AC+C),≤470,≥63,,,,,,,,,,,,,,
10＜d≤40 (+AC+C),≤460,≥63,,,,,,,,,,,,,,
牌号,E5003-NC,,,,,,,,,,,,,,,
对应标准,GB /T 5117-2012 非合金钢及细晶粒钢焊条,,,,,,,,,,,,,,,
归类,碳钢,,,,,,,,,,,,,,,
标签,熔敷金属,,,,,,,,,,,,,,,
成分,C,Si,Mn,P,S,Cr,Ni,Cu,,,,,,,,
最小值,-,-,0.3,-,-,-,0.25,0.2,,,,,,,,
最大值,0.12,0.9,1.4,0.03,0.03,0.3,0.7,0.6,,,,,,,,
抗拉强度σb Mpa,屈服点σs Mpa,硬度 HBW,,,,,,,,,,,,,,
≥490,≥390,≥20,,,,,,,,,,,,,,
牌号,L390M/X56M,,,,,,,,,,,,,,,
旧牌号,S390,,,,,,,,,,,,,,,
对应标准,GB /T 14164-2013 石油天然气输送管用热轧宽钢带,,,,,,,,,,,,,,,
归类,碳钢,,,,,,,,,,,,,,,
成分,C ①②,Si,Mn ②,P,S,Cr,Ni,Cu,Mo,更多,,,,,,
最小值,-,-,-,-,-,-,-,-,-,Nb+V+Ti≤0.15%,,,,,,
最大值,0.22,0.45,1.4,0.025,0.015,0.3,0.3,0.5,0.15,Nb+V+Ti≤0.15%,,,,,,
牌号,S235JR,,,,,,,,,,,,,,,
德国W-Nr.,1.0037,,,,,,,,,,,,,,,
对应标准,DIN EN 10025-1994 热轧非合金结构钢产品交货技术条件,,,,,,,,,,,,,,,
归类,碳钢,,,,,,,,,,,,,,,
标签,普通结构钢,,,,,,,,,,,,,,,
说明,"该钢可制造焊接螺柱等紧固件。 对应以前德国的材料牌号St37-2，法国牌号E24-2，意大利牌号Fe360B，比利时牌号AE235-B,瑞典牌号1311-00，葡萄牙牌号Fe360-B,挪威牌号NS12120(参考DIN EN 10025-1994中文版 附录C.1 可比较的以前钢牌号对照表）",,,,,,,,,,,,,,,
Unnamed: 0,成分,C,Mn,P,S,N,,,,,,,,,,
厚度t≤16,最小值,-,-,-,-,-,,,,,,,,,,
厚度t≤16,最大值,0.17,1.4,0.045,0.045,0.009,,,,,,,,,,
厚度 t mm,抗拉强度σb Mpa,屈服点σs Mpa,延伸率δ %,,,,,,,,,,,,,
t＜3,360~510,≥235,≥21,,,,,,,,,,,,,
3≤t≤16,340~470,≥235,≥26,,,,,,,,,,,,,
16<t≤40,340~470,≥225,≥26,,,,,,,,,,,,,
牌号,080M30,,,,,,,,,,,,,,,
对应标准,BS 970-1-1983 英国标准规范机械和相关工程用锻钢 第一部分 碳钢，碳锰钢，合金钢和不锈钢的一般检验试验程序和具体要求,,,,,,,,,,,,,,,
归类,碳钢,,,,,,,,,,,,,,,
成分,C,Mn,P,S,Cr,Ni,Mo,,,,,,,,,
最小值,0.26,0.6,-,0.025,-,-,-,,,,,,,,,
最大值,0.34,1,0.05,0.05,0.3,0.4,0.15,,,,,,,,,
牌号,60Mn,,,,,,,,,,,,,,,
中国ISC,U21602,,,,,,,,,,,,,,,
对应标准,GB /T 699-1999 优质碳素结构钢,,,,,,,,,,,,,,,
归类,碳钢,,,,,,,,,,,,,,,
性能,强度  硬度  弹性  淬透性,,,,,,,,,,,,,,,
说明,强度.硬度.弹性和淬透性比60钢稍高，退火态可加工性良好，冷变形塑性和焊接性差。具有过热敏感和回火脆性倾向。 适用于大尺寸螺旋弹簧.板簧.各种圆扁弹簧.弹簧环、片，冷拉钢丝及发条。 本标准适用于直径或厚度不大于250mm的优质碳素结构钢棒材，经供需双方协商，也可提供直径或厚度大于250mm的优质碳素结构钢棒材。,,,,,,,,,,,,,,,
成分,C,Si,Mn,P,S,Cr,Ni,Cu,,,,,,,,
最小值,0.57,0.17,0.7,-,-,-,-,-,,,,,,,,
最大值,0.65,0.37,1,0.035,0.035,0.25,0.3,0.25,,,,,,,,
直径（厚度） d mm,抗拉强度σb Mpa,屈服点σs Mpa,延伸率δ %,硬度 HBW,,,,,,,,,,,,
d=25（试样尺寸）,正火≥695,正火≥410,正火≥11,未经热处理钢≤269,,,,,,,,,,,,
,,,,退火钢≤229,,,,,,,,,,,,
牌号,0/1,,,,,,,,,,,,,,,
对应标准,BS 3111(1)-1987 用于冷锻紧固件和类似部件的钢 第1部分：碳钢和低合金钢钢丝规范,,,,,,,,,,,,,,,
归类,碳钢,,,,,,,,,,,,,,,
性能,锻压性,,,,,,,,,,,,,,,
说明,用于制造螺栓、螺钉、螺母等紧固件。,,,,,,,,,,,,,,,
成分,C,Mn,P,S,,,,,,,,,,,,
最小值,-,-,-,-,,,,,,,,,,,,
最大值,0.15,0.7,0.05,0.05,,,,,,,,,,,,
牌号,S50C,,,,,,,,,,,,,,,
对应标准,JIS G 4051-2005 机械结构用碳素钢,,,,,,,,,,,,,,,
归类,碳钢,,,,,,,,,,,,,,,
说明,本标准对由热轧、热锻等热加工制成，通常用于锻造、切削加工及实施热处理的机械用碳素结构钢做了规定。不适用于管材,,,,,,,,,,,,,,,
成分,C,Si,Mn,P,S,Cr *,Ni,Cu,更多,,,,,,,
最小值,0.47,0.15,0.6,-,-,-,-,-,Ni+Cr≤0.35*,,,,,,,
最大值,0.53,0.35,0.9,0.03,0.035,0.2,0.2,0.3,Ni+Cr≤0.35*,,,,,,,
牌号,20Mn,,,,,,,,,,,,,,,
中国ISC,U21202,,,,,,,,,,,,,,,
对应标准,GB /T 699-2015 优质碳素结构钢,,,,,,,,,,,,,,,
归类,碳钢,,,,,,,,,,,,,,,
性能,淬透性  渗碳性,,,,,,,,,,,,,,,
说明,其强度和淬透性比15Mn略高，其他性能与15Mn钢相似。渗碳与淬火时表面形成软点较少，宜进行渗碳.碳氮共渗处理，得到表面耐磨而心部韧性好的综合性能。热轧或正火处理后韧性好。 适用于齿轮、曲柄轴、支架、绞链、螺钉、螺母、铆焊结构件、制造油罐等。寒冷地区农具，如奶油罐等。 本标准适用于公称直径或厚度不大于250mm热轧和锻制优质碳素结构钢棒材，经供需双方协商，也可提供公称直径或厚度大于250mm热轧和锻制优质碳素结构钢棒材。,,,,,,,,,,,,,,,
成分,C,Si,Mn,P,S,Cr,Ni,Cu,,,,,,,,
最小值,0.17,0.17,0.7,-,-,-,-,-,,,,,,,,
最大值,0.23,0.37,1,0.035,0.035,0.25,0.3,0.25,,,,,,,,
直径（厚度） d mm,热处理或状态,抗拉强度σb Mpa,屈服点σs Mpa,延伸率δ %,断面收缩率ψ %,硬度 HBW,,,,,,,,,,
d=25(试样尺寸),正火,≥450,≥275,≥24,≥50,未经热处理钢≤197,,,,,,,,,,
牌号,SM55,,,,,,,,,,,,,,,
对应标准,YB /T 094-1997 塑料模具用扁钢,,,,,,,,,,,,,,,
归类,碳钢,,,,,,,,,,,,,,,
说明,“SM”代表塑料模具中“塑模”两汉字汉语拼音首位字母。,,,,,,,,,,,,,,,
成分,C,Si,Mn,P,S,,,,,,,,,,,
最小值,0.52,0.17,0.5,-,-,,,,,,,,,,,
最大值,0.58,0.37,0.8,0.03,0.03,,,,,,,,,,,
牌号,S275JR,,,,,,,,,,,,,,,
欧标钢号,1.0044,,,,,,,,,,,,,,,
对应标准,EN 10025-2-2004 结构钢的热轧产品 — 第二部分： 非合金结构钢的技术供货条件,,,,,,,,,,,,,,,
归类,碳钢,,,,,,,,,,,,,,,
标签,非合金钢  不允许沸腾钢,,,,,,,,,,,,,,,
Unnamed: 0,成分,C,Mn,P ②,S ②③,Cu ④,N ⑤,更多,,,,,,,,
厚度t≤16,最小值,-,-,-,-,-,-,⑥,,,,,,,,
厚度t≤16,最大值,0.21,1.5,0.035,0.035,0.55,0.012,⑥,,,,,,,,
厚度 t mm,抗拉强度σb Mpa,屈服点σs Mpa,延伸率δ %,,,,,,,,,,,,,
t＜3,430~580,≥275,见备注,,,,,,,,,,,,,
3≤t≤16,410~560,≥275,≥23,,,,,,,,,,,,,
16＜t≤40,410~560,≥265,≥23,,,,,,,,,,,,,
40＜t≤63,410~560,≥255,≥22,,,,,,,,,,,,,
63＜t≤80,410~560,≥245,≥21,,,,,,,,,,,,,
80＜t≤100,410~560,≥235,≥21,,,,,,,,,,,,,
100＜t≤150,400~540,≥225,≥19,,,,,,,,,,,,,
150＜t≤200,380~540,≥215,≥18,,,,,,,,,,,,,
200＜t≤250,380~540,≥205,≥18,,,,,,,,,,,,,
美国UNS,G10710,,,,,,,,,,,,,,,
ASTM  型号或牌号,1071,,,,,,,,,,,,,,,
对应标准,ASTM A29M UNS-2012 热锻碳素钢和合金钢棒材一般要求标准规范,,,,,,,,,,,,,,,
归类,碳钢,,,,,,,,,,,,,,,
性能,锻压性,,,,,,,,,,,,,,,
标签,非硫处理碳素钢,,,,,,,,,,,,,,,
成分,C,Mn,P,S,更多,,,,,,,,,,,
最小值,0.65,0.75,-,-,①②③④⑤,,,,,,,,,,,
最大值,0.75,1.05,0.04,0.05,①②③④⑤,,,,,,,,,,,
牌号,E5015-N3,,,,,,,,,,,,,,,
对应标准,GB /T 5117-2012 非合金钢及细晶粒钢焊条,,,,,,,,,,,,,,,
归类,碳钢,,,,,,,,,,,,,,,
标签,熔敷金属,,,,,,,,,,,,,,,
成分,C,Si,Mn,P,S,Ni,Mo,,,,,,,,,
最小值,-,-,-,-,-,1.1,-,,,,,,,,,
最大值,0.1,0.6,1.25,0.03,0.03,2,0.35,,,,,,,,,
抗拉强度σb Mpa,屈服点σs Mpa,延伸率δ %,,,,,,,,,,,,,,
≥490,≥390,≥20,,,,,,,,,,,,,,
牌号,Ck40,,,,,,,,,,,,,,,
德国W-Nr.,1.1186,,,,,,,,,,,,,,,
对应标准,DIN 17200-1987 调质钢材的供货技术条件,,,,,,,,,,,,,,,
归类,碳钢,,,,,,,,,,,,,,,
标签,高级优质非合金钢,,,,,,,,,,,,,,,
说明,本标准适用于： ——半成品，例如：初轧坯、扁钢坯、棒料坯。 ——热轧钢 ——热轧或锻造钢棒（圆钢、四方钢、六角钢、八角钢和扁钢） ——热轧宽钢带 ——热轧或冷轧钢板和钢带 ——自由锻锻件和模锻锻件,,,,,,,,,,,,,,,
成分,C,Si,Mn,P,S,,,,,,,,,,,
最小值,0.37,-,0.5,-,-,,,,,,,,,,,
最大值,0.44,0.4,0.8,0.035,0.03,,,,,,,,,,,
条件,热处理或状态,抗拉强度σb Mpa,屈服点σs Mpa,延伸率δ %,断面收缩率ψ %,硬度 HBW,冲击吸收能量KV2 J,,,,,,,,,
钢材;所有尺寸,软化退火(G),,,,,≤197,,,,,,,,,,
钢材;d≤16,调质(V),650~800,≥460,≥16,≥35,,ISO-V≥30,,,,,,,,,
钢材;16<d≤40,调质(V),630~780,≥400,≥18,≥40,,≥30,,,,,,,,,
钢材;40<d≤100,调质(V),600~750,≥350,≥19,≥45,,≥30,,,,,,,,,
扁钢;d≤16,正火(N),530~720,≥320,,纵向≥19,,,,,,,,,,,
扁钢;16<d≤100,正火(N),530~720,≥290,,≥19,,,,,,,,,,,
扁钢;100<d≤160,正火(N),510~700,≥260,,≥17,,,,,,,,,,,
牌号,Q235qC,,,,,,,,,,,,,,,
中国ISC,U32353,,,,,,,,,,,,,,,
对应标准,GB /T 714-2008 桥梁用结构钢,,,,,,,,,,,,,,,
归类,碳钢,,,,,,,,,,,,,,,
成分,C,Si,Mn,P,S,Cr,Ni,Cu,N,Al ①,,,,,,
最小值,-,-,-,-,-,-,-,-,-,0.015,,,,,,
最大值,0.17,0.35,1.4,0.03,0.03,0.3,0.3,0.3,0.012,-,,,,,,
美国UNS,G15360,,,,,,,,,,,,,,,
ASTM  型号或牌号,1536,,,,,,,,,,,,,,,
旧牌号,1036,,,,,,,,,,,,,,,
对应标准,ASTM A29M UNS-2012 热锻碳素钢和合金钢棒材一般要求标准规范,,,,,,,,,,,,,,,
归类,碳钢,,,,,,,,,,,,,,,
标签,高锰碳钢,,,,,,,,,,,,,,,
成分,C,Mn,P,S,更多,,,,,,,,,,,
最小值,0.3,1.2,-,-,①②③④⑤,,,,,,,,,,,
最大值,0.37,1.5,0.04,0.05,①②③④⑤,,,,,,,,,,,
牌号,L210/A,,,,,,,,,,,,,,,
旧牌号,S210,,,,,,,,,,,,,,,
对应标准,GB /T 14164-2013 石油天然气输送管用热轧宽钢带,,,,,,,,,,,,,,,
归类,碳钢,,,,,,,,,,,,,,,
成分,C ①,Si,Mn ①,P,S,Cr,Ni,Cu,Mo,,,,,,,
最小值,-,-,-,-,-,-,-,-,-,,,,,,,
最大值,0.22,0.35,0.9,0.03,0.03,0.5,0.5,0.5,0.15,,,,,,,
牌号,Ст5Гпс,,,,,,,,,,,,,,,
对应标准,GOST 380-2005 普通碳素钢牌号,,,,,,,,,,,,,,,
归类,碳钢,,,,,,,,,,,,,,,
成分,C,Si,Mn,P,S,Cr,Ni,Cu,N,Se,,,,,,
最小值,0.22,0.15,0.8,-,-,-,-,-,-,-,,,,,,
最大值,0.3,0.3,1.2,0.04,0.05,0.3,0.3,0.3,0.01,0.08,,,,,,
牌号,LT02,,,,,,,,,,,,,,,
对应标准,GB /T 5065-2004 热镀铅锡合金碳素钢冷轧薄钢板及钢带,,,,,,,,,,,,,,,
归类,碳钢,,,,,,,,,,,,,,,
成分,C,Si,Mn,P,S,Cr,Ni,Cu,更多,,,,,,,
最小值,0.05,-,0.25,-,-,-,-,-,Als：0.02~0.07,,,,,,,
最大值,0.11,0.03,0.65,0.035,0.035,0.1,0.3,0.25,Als：0.02~0.07,,,,,,,
牌号,CRB550,,,,,,,,,,,,,,,
对应标准,GB 13788-2008 冷轧带肋钢筋,,,,,,,,,,,,,,,
归类,碳钢,,,,,,,,,,,,,,,
Unnamed: 0,成分,C,Si,Mn,P,S,,,,,,,,,,
盘条Q215,最小值,0.09,-,0.25,-,-,,,,,,,,,,
盘条Q215,最大值,0.15,0.3,0.55,0.045,0.05,,,,,,,,,,
牌号,15Mn,,,,,,,,,,,,,,,
中国ISC,U21152,,,,,,,,,,,,,,,
对应标准,GB /T 699-1999 优质碳素结构钢,,,,,,,,,,,,,,,
归类,碳钢,,,,,,,,,,,,,,,
性能,易切削性  焊接性  渗碳性,,,,,,,,,,,,,,,
标签,优质碳素结构钢,,,,,,,,,,,,,,,
说明,15Mn为高锰低碳渗透钢，性能与15号钢相似，焊接性能好，但淬透性、强度与塑性均比15号钢都高些，15Mn碳素结构钢用于制造中心部分的机械性能要求较高且需渗碳的零件。 15Mn与30钢相比具有较高的强度和淬透性，冷变形时塑性好，焊接性中等，可切削性良好。热处理时有回火脆性倾向及过热敏感性。 适用于螺栓、螺母、螺钉、拉杆、小轴、刹车机齿轮。 本标准适用于直径或厚度不大于250mm的优质碳素结构钢棒材，经供需双方协商，也可提供直径或厚度大于250mm的优质碳素结构钢棒材。,,,,,,,,,,,,,,,
成分,C,Si,Mn,P,S,Cr,Ni,Cu,,,,,,,,
最小值,0.12,0.17,0.7,-,-,-,-,-,,,,,,,,
最大值,0.18,0.37,1,0.035,0.035,0.25,0.3,0.25,,,,,,,,
直径（厚度） d mm,热处理或状态,抗拉强度σb Mpa,屈服点σs Mpa,延伸率δ %,硬度 HBW,,,,,,,,,,,
d=25(试样尺寸）,正火,≥410,≥245,≥26,未热处理钢≤163,,,,,,,,,,,
牌号,SWRCH6A,,,,,,,,,,,,,,,
