Repository: chen-snow/DataToNeo4j

# DataToNeo4j
get steel grade data and import to neo4j

File: data/碳钢最终数据.csv (part 2 of 23)
牌号,E5518-N2,,,,,,,,,,,,,,,
归类,碳钢,,,,,,,,,,,,,,,
标签,铝镇静钢,,,,,,,,,,,,,,,
说明,是生产商（鞍钢）材料。标准Q/ASB 325 冷镦用碳素钢盘条,,,,,,,,,,,,,,,
成分,C,Si,Mn,P,S,Al,,,,,,,,,,
最小值,-,-,-,-,-,0.015,,,,,,,,,,
最大值,0.08,0.1,0.6,0.025,0.025,0.055,,,,,,,,,,
牌号,J1199 Class 4.6,,,,,,,,,,,,,,,
对应标准,SAE J1199-1978(R2001) 公制外螺纹钢制紧固件材料要求,,,,,,,,,,,,,,,
归类,碳钢,,,,,,,,,,,,,,,
说明,低碳钢或中碳钢（适用于所有尺寸）,,,,,,,,,,,,,,,
成分,C,P,S,,,,,,,,,,,,,
最小值,-,-,-,,,,,,,,,,,,,
最大值,0.55,0.048,0.058,,,,,,,,,,,,,
公称直径,抗拉强度σb Mpa,屈服点σs Mpa,延伸率δ %,断面收缩率ψ %,硬度 HBW,,,,,,,,,,,
M5~M36,,,,,HRB(product)67~87,,,,,,,,,,,
M5~M36 (全尺寸),≥400,,,,,,,,,,,,,,,
＞M24（机加工试样）,≥400,≥240,≥22,≥35,,,,,,,,,,,,
牌号,VDC,,,,,,,,,,,,,,,
对应标准,ISO 8458-3-2002 机械弹簧用钢丝 第3部分 油淬火和回火钢丝,,,,,,,,,,,,,,,
归类,碳钢,,,,,,,,,,,,,,,
性能,弹性  耐疲劳性  淬透性,,,,,,,,,,,,,,,
标签,油淬火回火碳素弹簧钢丝,,,,,,,,,,,,,,,
说明,本标准规定了用于制造静负荷和动负荷机械弹簧的油淬火回火碳及第合金钢丝的要求，应符合ISO 8458-1的通用要求,,,,,,,,,,,,,,,
成分,C,Si,Mn,P,S,Cu,,,,,,,,,,
最小值,0.6,0.15,0.5,-,-,-,,,,,,,,,,
最大值,0.75,0.3,1,0.02,0.025,0.12,,,,,,,,,,
美国UNS,G11370,,,,,,,,,,,,,,,
ASTM  型号或牌号,1137,,,,,,,,,,,,,,,
对应标准,ASTM A29M UNS-2012 热锻碳素钢和合金钢棒材一般要求标准规范,,,,,,,,,,,,,,,
归类,碳钢,,,,,,,,,,,,,,,
性能,易切削性,,,,,,,,,,,,,,,
标签,硫处理碳素钢  易切削钢,,,,,,,,,,,,,,,
成分,C,Mn,P,S,更多,,,,,,,,,,,
最小值,0.32,1.35,-,0.08,①②③,,,,,,,,,,,
最大值,0.39,1.65,0.04,0.13,①②③,,,,,,,,,,,
牌号,P235TR2,,,,,,,,,,,,,,,
欧标钢号,1.0255,,,,,,,,,,,,,,,
对应标准,EN 10216-1-2004 承压用无缝钢管-交货技术条件 第1部分：规定室温特性的非合金钢管,,,,,,,,,,,,,,,
归类,碳钢,,,,,,,,,,,,,,,
成分,C,Si,Mn,P,S,Cr,Ni,Cu,Mo,Ti,V,Nb,更多,,,
最小值,-,-,-,-,-,-,-,-,-,-,-,-,Cr+Cu+Mo+Ni ≤0.7%,,,
最大值,0.16,0.35,1.2,0.025,0.02,0.3,0.3,0.3,0.08,0.04,0.02,0.01,Cr+Cu+Mo+Ni ≤0.7%,,,
牌号,C35E,,,,,,,,,,,,,,,
欧标钢号,1.1181,,,,,,,,,,,,,,,
对应标准,EN 10269-2013 规定高温和/或低温性能的紧固件用钢和镍合金,,,,,,,,,,,,,,,
归类,碳钢,,,,,,,,,,,,,,,
标签,调质型钢,,,,,,,,,,,,,,,
密度,7.85 g/cm3,,,,,,,,,,,,,,,
成分,C,Si,Mn,P,S *,Cr,Ni,Mo,更多,,,,,,,
最小值,0.32,-,0.5,-,-,-,-,-,Cr+Mo+Ni： ≤0.63,,,,,,,
最大值,0.39,0.4,0.8,0.03,0.015,0.4,0.4,0.1,Cr+Mo+Ni： ≤0.63,,,,,,,
直径 d mm,热处理或状态,抗拉强度σb Mpa,屈服点σs Mpa,延伸率δ %,断面收缩率ψ %,冲击吸收能量KV2 J,,,,,,,,,,
d≤60,#NAME?,500~650,≥300,≥20,-,≥27,,,,,,,,,,
d≤60,#NAME?,500~650,≥300,≥22,≥45,≥55,,,,,,,,,,
60<d≤150,#NAME?,500~650,≥300,≥22,≥45,≥39,,,,,,,,,,
牌号,E5016-1M3,,,,,,,,,,,,,,,
对应标准,GB /T 5117-2012 非合金钢及细晶粒钢焊条,,,,,,,,,,,,,,,
归类,碳钢,,,,,,,,,,,,,,,
标签,熔敷金属,,,,,,,,,,,,,,,
成分,C,Si,Mn,P,S,Mo,,,,,,,,,,
最小值,-,-,-,-,-,0.4,,,,,,,,,,
最大值,0.12,0.6,0.9,0.03,0.03,0.65,,,,,,,,,,
抗拉强度σb Mpa,屈服点σs Mpa,延伸率δ %,,,,,,,,,,,,,,
≥490,≥400,≥20,,,,,,,,,,,,,,
牌号,Ck22,,,,,,,,,,,,,,,
德国W-Nr.,1.1151,,,,,,,,,,,,,,,
对应标准,DIN 17200-1987 调质钢材的供货技术条件,,,,,,,,,,,,,,,
归类,碳钢,,,,,,,,,,,,,,,
标签,高级优质非合金钢,,,,,,,,,,,,,,,
说明,本标准适用于： ——半成品，例如：初轧坯、扁钢坯、棒料坯。 ——热轧钢 ——热轧或锻造钢棒（圆钢、四方钢、六角钢、八角钢和扁钢） ——热轧宽钢带 ——热轧或冷轧钢板和钢带 ——自由锻锻件和模锻锻件,,,,,,,,,,,,,,,
成分,C,Si,Mn,P,S,,,,,,,,,,,
最小值,0.17,-,0.3,-,-,,,,,,,,,,,
最大值,0.24,0.4,0.6,0.035,0.03,,,,,,,,,,,
条件,热处理或状态,抗拉强度σb Mpa,屈服点σs Mpa,延伸率δ %,断面收缩率ψ %,硬度 HBW,冲击吸收能量KV2 J,,,,,,,,,
钢材;所有尺寸,软化退火(G),,,,,≤156,,,,,,,,,,
钢材;d≤16,调质(V),550~700,≥350,≥20,≥50,,ISO-V≥50,,,,,,,,,
钢材;16<d≤40,调质(V),550~650,≥300,≥22,≥50,,≥50,,,,,,,,,
棒材;16<d≤40,正火(N),410~520,≥235,,≥27,,,,,,,,,,,
扁钢;d≤100,正火(N),400~550,≥230,,纵向≥27,,,,,,,,,,,
扁钢;100<d≤160,正火(N),380~520,≥210,,≥25,,,,,,,,,,,
牌号,15S20,,,,,,,,,,,,,,,
对应标准,德标,,,,,,,,,,,,,,,
归类,碳钢,,,,,,,,,,,,,,,
性能,易切削性,,,,,,,,,,,,,,,
标签,易切削钢,,,,,,,,,,,,,,,
说明,标准DIN 1651(1960)易切削钢 交货技术条件；已被代替：DIN EN 10087：1999；DIN EN 10277-3：1999,,,,,,,,,,,,,,,
成分,C,Si,Mn,P,S,,,,,,,,,,,
最小值,0.12,0.1,0.5,-,0.18,,,,,,,,,,,
最大值,0.18,0.3,0.9,0.07,0.26,,,,,,,,,,,
牌号,FH500,,,,,,,,,,,,,,,
对应标准,GB 712-2011 船舶及海洋工程用结构钢,,,,,,,,,,,,,,,
归类,碳钢,,,,,,,,,,,,,,,
标签,超高强度结构钢,,,,,,,,,,,,,,,
成分,C,Si,Mn,P,S,N,,,,,,,,,,
最小值,-,-,-,-,-,-,,,,,,,,,,
最大值,0.18,0.55,1.6,0.02,0.02,0.02,,,,,,,,,,
牌号,St37-2,,,,,,,,,,,,,,,
德国W-Nr.,1.0037,,,,,,,,,,,,,,,
对应标准,DIN 17100-1980 普通结构钢质量标准,,,,,,,,,,,,,,,
归类,碳钢,,,,,,,,,,,,,,,
Unnamed: 0,成分,C ①,Si ③,Mn ③,P,S,N ②,,,,,,,,,
厚度t≤16,最小值,-,-,-,-,-,-,,,,,,,,,
厚度t≤16,最大值,0.17,0.55,1.6,0.05,0.05,0.009,,,,,,,,,
牌号,20R,,,,,,,,,,,,,,,
中国ISC,U50204,,,,,,,,,,,,,,,
对应标准,GB 6654-1996 压力容器用钢板,,,,,,,,,,,,,,,
归类,碳钢,,,,,,,,,,,,,,,
成分,C,Si,Mn ①,P,S,Cr ②,Ni ②,Cu ②,,,,,,,,
最小值,-,0.15,0.4,-,-,-,-,-,,,,,,,,
最大值,0.2,0.3,0.9,0.035,0.03,0.3,0.3,0.3,,,,,,,,
牌号,DC07,,,,,,,,,,,,,,,
对应标准,GB /T 5213-2019 冷轧低碳钢板及钢带,,,,,,,,,,,,,,,
归类,碳钢,,,,,,,,,,,,,,,
成分,C,Mn,P,S,Ti ①,Al,,,,,,,,,,
最小值,-,-,-,-,-,0.015,,,,,,,,,,
最大值,0.01,0.25,0.02,0.02,0.2,-,,,,,,,,,,
牌号,55,,,,,,,,,,,,,,,
对应标准,GOST 1050-1988 表面光洁的优质碳素结构钢棒料规格,,,,,,,,,,,,,,,
归类,碳钢,,,,,,,,,,,,,,,
性能,焊接性  渗碳性,,,,,,,,,,,,,,,
标签,优质碳素结构钢  镇静钢,,,,,,,,,,,,,,,
说明,相当于我国的55钢。,,,,,,,,,,,,,,,
成分,C,Si,Mn,P,S,Cr,Ni,Cu,As,,,,,,,
最小值,0.52,0.17,0.5,-,-,-,-,-,-,,,,,,,
最大值,0.6,0.37,0.8,0.035,0.04,0.25,0.3,0.3,0.08,,,,,,,
牌号,TDSiMn,,,,,,,,,,,,,,,
对应标准,GB /T 18983-2017 淬火-回火弹簧钢丝,,,,,,,,,,,,,,,
归类,碳钢,,,,,,,,,,,,,,,
性能,焊接性,,,,,,,,,,,,,,,
说明,耐中疲劳级钢丝，代号前缀字母TD，适用于一般强度离合器弹簧，悬架弹簧等。 TDSiMn，常用其他代表性牌号：60Si2Mn。,,,,,,,,,,,,,,,
成分,C,Si,Mn,P,S,Ni,Cu,,,,,,,,,
最小值,0.56,1.5,0.7,-,-,-,-,,,,,,,,,
最大值,0.64,2,1,0.025,0.02,0.35,0.12,,,,,,,,,
牌号,T11A,,,,,,,,,,,,,,,
中国ISC,T00113,,,,,,,,,,,,,,,
对应标准,GB /T 1298-2008 碳素工具钢,,,,,,,,,,,,,,,
归类,碳钢,,,,,,,,,,,,,,,
标签,高级优质钢,,,,,,,,,,,,,,,
成分,C,Si,Mn,P,S,Cr,Ni,Cu,Mo,W,V,,,,,
最小值,1.05,-,-,-,-,-,-,-,-,-,-,,,,,
最大值,1.14,0.35,0.4,0.03,0.02,0.25,0.2,0.25,0.2,0.3,0.02,,,,,
牌号,C25,,,,,,,,,,,,,,,
对应标准,ISO 683-18-1996 热处理钢、合金钢和易切削钢,,,,,,,,,,,,,,,
归类,碳钢,,,,,,,,,,,,,,,
标签,直接淬火钢  优质非合金结构钢,,,,,,,,,,,,,,,
成分,C,Si,Mn,P,S,,,,,,,,,,,
最小值,0.22,0.1,0.4,-,-,,,,,,,,,,,
最大值,0.29,0.4,0.7,0.045,0.045,,,,,,,,,,,
牌号,C60D,,,,,,,,,,,,,,,
欧标钢号,1.061,,,,,,,,,,,,,,,
对应标准,EN 10016-2-1994 拉制和或冷轧用的非合金钢棒 一第2部分：般用途钢棒的特定要求,,,,,,,,,,,,,,,
归类,碳钢,,,,,,,,,,,,,,,
成分,C,Si,Mn,P,S,Cr,Ni,Cu,Mo,Al,,,,,,
最小值,0.58,0.1,0.5,-,-,-,-,-,-,-,,,,,,
最大值,0.63,0.3,0.8,0.035,0.035,0.15,0.2,0.25,0.05,0.01,,,,,,
牌号,E5014,,,,,,,,,,,,,,,
对应标准,GB /T 5117-2012 非合金钢及细晶粒钢焊条,,,,,,,,,,,,,,,
归类,碳钢,,,,,,,,,,,,,,,
标签,熔敷金属,,,,,,,,,,,,,,,
成分,C,Si,Mn,P,S,Cr,Ni,Mo,V,,,,,,,
最小值,-,-,-,-,-,-,-,-,-,,,,,,,
最大值,0.15,0.9,1.25,0.035,0.035,0.2,0.3,0.3,0.08,,,,,,,
抗拉强度σb Mpa,屈服点σs Mpa,延伸率δ %,,,,,,,,,,,,,,
≥490,≥400,≥16,,,,,,,,,,,,,,
牌号,E5028-NCC,,,,,,,,,,,,,,,
对应标准,GB /T 5117-2012 非合金钢及细晶粒钢焊条,,,,,,,,,,,,,,,
归类,碳钢,,,,,,,,,,,,,,,
标签,熔敷金属,,,,,,,,,,,,,,,
成分,C,Si,Mn,P,S,Cr,Ni,Cu,,,,,,,,
最小值,-,-,0.3,-,-,0.45,0.05,0.3,,,,,,,,
最大值,0.12,0.9,1.4,0.03,0.03,0.75,0.45,0.7,,,,,,,,
抗拉强度σb Mpa,屈服点σs Mpa,延伸率δ %,,,,,,,,,,,,,,
≥490,≥390,≥20,,,,,,,,,,,,,,
牌号,SUM23L,,,,,,,,,,,,,,,
对应标准,JIS G 4804-2008 易切削钢钢材,,,,,,,,,,,,,,,
归类,碳钢,,,,,,,,,,,,,,,
成分,C,Mn,P,S,Pb,,,,,,,,,,,
最小值,-,0.75,0.04,0.26,0.1,,,,,,,,,,,
最大值,0.09,1.05,0.09,0.35,0.35,,,,,,,,,,,
牌号,38B2,,,,,,,,,,,,,,,
欧标钢号,1.5515,,,,,,,,,,,,,,,
对应标准,EN 10263-4-2001 冷加工和冷挤压的钢棒、棒材和线材 第4部分 淬火和回火钢交货的一般技术条件,,,,,,,,,,,,,,,
归类,碳钢,,,,,,,,,,,,,,,
标签,调质钢  硼钢,,,,,,,,,,,,,,,
成分,C,Si ①,Mn,P,S,Cr ②,Cu,B,,,,,,,,
最小值,0.35,0.15,0.6,-,-,-,-,0.0008,,,,,,,,
最大值,0.4,0.3,0.9,0.025,0.025,0.3,0.25,0.005,,,,,,,,
牌号,Q235GJ-D,,,,,,,,,,,,,,,
中国ISC,U32356,,,,,,,,,,,,,,,
对应标准,GB /T 19879-2015 建筑结构用钢板,,,,,,,,,,,,,,,
归类,碳钢,,,,,,,,,,,,,,,
成分,C,Si,Mn,P,S,Cr,Ni,Cu,Mo,Al ①,更多,,,,,
最小值,-,-,0.6,-,-,-,-,-,-,0.015,V+Nb+Ti≤0.15%,,,,,
最大值,0.18,0.35,1.5,0.02,0.01,0.3,0.3,0.3,0.08,-,V+Nb+Ti≤0.15%,,,,,
牌号,230M07,,,,,,,,,,,,,,,
对应标准,BS 970-1-1983 英国标准规范机械和相关工程用锻钢 第一部分 碳钢，碳锰钢，合金钢和不锈钢的一般检验试验程序和具体要求,,,,,,,,,,,,,,,
归类,碳钢,,,,,,,,,,,,,,,
性能,易切削性,,,,,,,,,,,,,,,
标签,一般用易切削钢,,,,,,,,,,,,,,,
说明,注：硅的最大含量由用户和制造商协议确定。,,,,,,,,,,,,,,,
成分,C,Mn,P,S,,,,,,,,,,,,
最小值,-,0.9,-,0.25,,,,,,,,,,,,
最大值,0.15,1.3,0.07,0.35,,,,,,,,,,,,
抗拉强度σb Mpa,屈服点σs Mpa,延伸率δ %,硬度 HBW,,,,,,,,,,,,,
≥360,≥215,≥22,HB≥103,,,,,,,,,,,,,
牌号,E 460 E,,,,,,,,,,,,,,,
对应标准,ISO 4950-3-1995 高屈服强度扁钢材 第3部分:按热处理(淬火+回火)条件提供的钢材,,,,,,,,,,,,,,,
归类,碳钢,,,,,,,,,,,,,,,
成分,C,Si,Mn,P,S,Cr ①,Ni ①,Cu ①,Mo ①,N ①,Ti ①②,V ①②③,Nb ①②,Zr ①②,B ①,Al ②
最小值,-,-,0.7,-,-,-,-,-,-,-,-,-,-,-,-,-
最大值,0.2,0.55,1.7,0.03,0.03,2,2,1.5,1,0.02,0.2,0.1,0.06,0.15,0.005,0.02
厚度 t mm,抗拉强度σb Mpa,屈服点σs Mpa,延伸率δ %,冲击吸收能量KV2 J,,,,,,,,,,,,
t≤50,570~720,≥460,17~17,-50℃≥27,,,,,,,,,,,,
50＜t≤70,570~720,≥440,,≥27,,,,,,,,,,,,
牌号,A307 Grade A,,,,,,,,,,,,,,,
对应标准,"ASTM A307-2014 抗拉强度为60000 PSI的碳钢螺栓, 螺柱和螺杆的标准规格",,,,,,,,,,,,,,,
归类,碳钢,,,,,,,,,,,,,,,
成分,C,Mn,P,S,,,,,,,,,,,,
最小值,-,-,-,-,,,,,,,,,,,,
最大值,0.29,1.2,0.04,0.15,,,,,,,,,,,,
Unnamed: 0,抗拉强度σb ksi,延伸率δ %,硬度 HBW,,,,,,,,,,,,,
d＜3inch,≥60,Ln=2inch≥18,121~241,,,,,,,,,,,,,
d≥3inch,≥60,≥18,≤241,,,,,,,,,,,,,
牌号,C45RC,,,,,,,,,,,,,,,
欧标钢号,1.1061,,,,,,,,,,,,,,,
对应标准,EN 10263-4-2001 冷加工和冷挤压的钢棒、棒材和线材 第4部分 淬火和回火钢交货的一般技术条件,,,,,,,,,,,,,,,
归类,碳钢,,,,,,,,,,,,,,,
成分,C ①,Si ②,Mn,P,S,Cu,,,,,,,,,,
最小值,0.42,-,0.5,-,0.02,-,,,,,,,,,,
最大值,0.5,0.3,0.8,0.025,0.035,0.25,,,,,,,,,,
牌号,1015,,,,,,,,,,,,,,,
美国UNS,G10150,,,,,,,,,,,,,,,
对应标准,SAE J 403-2001 碳素钢化学成分,,,,,,,,,,,,,,,
归类,碳钢,,,,,,,,,,,,,,,
性能,锻压性,,,,,,,,,,,,,,,
说明,注： 1.盘条硅含量，通常使用下列范围或极限：0.1%max；0.07~0.15%；0.1~0.2%；0.15~0.35%；0.2~0.4%或0.3~0.6% 2.需要添加Cu含量≤0.20%,,,,,,,,,,,,,,,
成分,C,Mn,P,S,Cu,,,,,,,,,,,
最小值,0.13,0.3,-,-,-,,,,,,,,,,,
最大值,0.18,0.6,0.03,0.05,0.2,,,,,,,,,,,
对应标准,牌号,,,,,,,,,,,,,,,
SAE J 403-2001,牌号  1015  美国UNS  G10150,,,,,,,,,,,,,,,
SAE J403-2014,牌号  1015  美国UNS  G10150,,,,,,,,,,,,,,,
牌号,10nc,,,,,,,,,,,,,,,
对应标准,GOST 1050-1988 表面光洁的优质碳素结构钢棒料规格,,,,,,,,,,,,,,,
归类,碳钢,,,,,,,,,,,,,,,
标签,优质碳素钢  半镇静钢,,,,,,,,,,,,,,,
成分,C,Si,Mn,P,S,Cr,Ni,Cu,As,,,,,,,
最小值,0.07,0.05,0.35,-,-,-,-,-,-,,,,,,,
最大值,0.14,0.17,0.65,0.035,0.04,0.15,0.3,0.3,0.08,,,,,,,
牌号,SM45,,,,,,,,,,,,,,,
对应标准,YB /T 107-2013 塑料模具用热轧钢板,,,,,,,,,,,,,,,
归类,碳钢,,,,,,,,,,,,,,,
成分,C,Si,Mn,P,S,Cr,Ni,Cu,更多,,,,,,,
最小值,0.42,0.17,0.5,-,-,-,-,-,Ni+Cr≤0.35%,,,,,,,
最大值,0.48,0.37,0.8,0.025,0.025,0.2,0.2,0.3,Ni+Cr≤0.35%,,,,,,,
牌号,C22E,,,,,,,,,,,,,,,
欧标钢号,1.1151,,,,,,,,,,,,,,,
对应标准,EN 10083-2-2006 淬火和回火钢.第2部分:非合金钢交货技术条件,,,,,,,,,,,,,,,
归类,碳钢,,,,,,,,,,,,,,,
成分,C,Si,Mn,P,S *,Cr,Ni,Mo,更多,,,,,,,
最小值,0.17,-,0.4,-,-,-,-,-,Cr+Mo+Ni ≤0.63,,,,,,,
最大值,0.24,0.4,0.7,0.03,0.035,0.4,0.4,0.1,Cr+Mo+Ni ≤0.63,,,,,,,
牌号,A325 Type 1 Carbon Boron Steel,,,,,,,,,,,,,,,
对应标准,ASTM A325M-2014 经热处理的钢结构螺栓，最小抗拉强度830MPa,,,,,,,,,,,,,,,
归类,碳钢,,,,,,,,,,,,,,,
Unnamed: 0,成分,C,Si,Mn,P,S,B,,,,,,,,,
Heat Analysis,最小值,0.3,0.1,0.6,-,-,0.0005,,,,,,,,,
Heat Analysis,最大值,0.52,0.3,-,0.04,0.05,0.003,,,,,,,,,
公称直径,抗拉强度σb Mpa,屈服点σs Mpa,延伸率δ %,断面收缩率ψ %,硬度 HBW,,,,,,,,,,,
M12~M36,≥830,≥660,≥14,≥35,253~319,,,,,,,,,,,
牌号,34Cr4E,,,,,,,,,,,,,,,
旧牌号,C14,,,,,,,,,,,,,,,
对应标准,ISO 4954-1993 冷镦和冷挤压用钢,,,,,,,,,,,,,,,
归类,碳钢,,,,,,,,,,,,,,,
标签,表面硬化型冷镦钢,,,,,,,,,,,,,,,
成分,C,Si,Mn,P,S,Cr,,,,,,,,,,
最小值,0.3,-,0.6,-,-,0.9,,,,,,,,,,
最大值,0.37,0.4,0.9,0.035,0.035,1.2,,,,,,,,,,
牌号,E5516-N5,,,,,,,,,,,,,,,
对应标准,GB /T 5117-2012 非合金钢及细晶粒钢焊条,,,,,,,,,,,,,,,
归类,碳钢,,,,,,,,,,,,,,,
标签,熔敷金属,,,,,,,,,,,,,,,
成分,C,Si,Mn,P,S,Ni,,,,,,,,,,
最小值,-,-,-,-,-,2,,,,,,,,,,
最大值,0.12,0.6,1.25,0.03,0.03,2.75,,,,,,,,,,
抗拉强度σb Mpa,屈服点σs Mpa,延伸率δ %,,,,,,,,,,,,,,
≥550,≥460,≥17,,,,,,,,,,,,,,
美国UNS,G10050,,,,,,,,,,,,,,,
ASTM  型号或牌号,1005,,,,,,,,,,,,,,,
对应标准,ASTM A29M UNS-2012 热锻碳素钢和合金钢棒材一般要求标准规范,,,,,,,,,,,,,,,
归类,碳钢,,,,,,,,,,,,,,,
性能,锻压性,,,,,,,,,,,,,,,
标签,非硫处理碳素钢,,,,,,,,,,,,,,,
成分,C,Mn,P,S,更多,,,,,,,,,,,
最小值,-,-,-,-,①②③④⑤,,,,,,,,,,,
最大值,0.06,0.35,0.04,0.05,①②③④⑤,,,,,,,,,,,
牌号,ML08Al,,,,,,,,,,,,,,,
中国ISC,U40088,,,,,,,,,,,,,,,
对应标准,GB /T 6478-2015 冷镦和冷挤压用钢,,,,,,,,,,,,,,,
归类,碳钢,,,,,,,,,,,,,,,
性能,锻压性,,,,,,,,,,,,,,,
标签,铝镇静钢  铆螺钢,,,,,,,,,,,,,,,
说明,非热处理型冷镦和冷挤压用钢。 具有高的塑性，冷镦成形性好；其他抗拉强度和屈服强度与08钢相近 用于制作铆钉、螺母、螺栓等 1、本标准适用于公称直径为5mm~60mm的热轧盘条和公称直径为12mm~100mm的热轧圆钢。 2、钢材交货状态：一般以热轧状态交货。经供需双方协商，并在合同中注明，也可以退火状态交货。,,,,,,,,,,,,,,,
成分,C,Si,Mn,P,S,Al a,,,,,,,,,,
最小值,0.05,-,0.3,-,-,0.02,,,,,,,,,,
最大值,0.1,0.1,0.6,0.035,0.035,-,,,,,,,,,,
抗拉强度σb Mpa,延伸率δ %,,,,,,,,,,,,,,,
≤470,断面收缩率Z%≥60,,,,,,,,,,,,,,,
牌号,SWRCH12K,,,,,,,,,,,,,,,
对应标准,JIS G 3507-1-2005 冷打或冷镦用碳钢线材,,,,,,,,,,,,,,,
归类,碳钢,,,,,,,,,,,,,,,
标签,镇静钢,,,,,,,,,,,,,,,
说明,Cr含量不应该超过0.20%，此外，作为残留的元素Cu和Ni分别不应该超过0.30%和0.20%,,,,,,,,,,,,,,,
成分,C,Si,Mn,P,S,,,,,,,,,,,
最小值,0.1,0.1,0.3,-,-,,,,,,,,,,,
最大值,0.15,0.35,0.6,0.03,0.035,,,,,,,,,,,
牌号,L290R/X42R,,,,,,,,,,,,,,,
旧牌号,S290,,,,,,,,,,,,,,,
对应标准,GB /T 14164-2013 石油天然气输送管用热轧宽钢带,,,,,,,,,,,,,,,
归类,碳钢,,,,,,,,,,,,,,,
成分,C ①②,Si,Mn ②,P,S,Cr,Ni,Cu,Mo,Ti,V,Nb,,,,
最小值,-,-,-,-,-,-,-,-,-,-,-,-,,,,
最大值,0.24,0.4,1.2,0.025,0.015,0.3,0.3,0.5,0.15,0.04,0.06,0.05,,,,
牌号,ER50-3,,,,,,,,,,,,,,,
对应标准,GB /T 8110-2008 气体保护电弧焊用碳钢、低合金钢焊丝,,,,,,,,,,,,,,,
归类,碳钢,,,,,,,,,,,,,,,
成分,C,Si,Mn,P,S,Cr,Ni,Cu ①,Mo,V,,,,,,
最小值,0.06,0.45,0.9,-,-,-,-,-,-,-,,,,,,
最大值,0.15,0.75,1.4,0.025,0.025,0.15,0.15,0.5,0.15,0.03,,,,,,
试样状态,抗拉强度σb Mpa,屈服点σs Mpa,延伸率δ %,冲击吸收能量KV2 J,,,,,,,,,,,,
焊态,≥500,≥420,≥22,V型缺口试样（-20℃）≥27,,,,,,,,,,,,
牌号,50Mn,,,,,,,,,,,,,,,
中国ISC,U21502,,,,,,,,,,,,,,,
对应标准,GB /T 699-1999 优质碳素结构钢,,,,,,,,,,,,,,,
归类,碳钢,,,,,,,,,,,,,,,
性能,强度  硬度  弹性,,,,,,,,,,,,,,,
标签,优质碳素结构钢,,,,,,,,,,,,,,,
说明,性能与50号相近，但其淬透性较高，热处理后强度、硬度、弹性均稍高于50号钢。焊接性差，具有过热敏感性和回火脆性倾向。 用作在高载荷工作下的零件、高耐磨零件，如齿轮、齿轮轴、摩擦盘、心轴、平板弹簧等。 本标准适用于直径或厚度不大于250mm的优质碳素结构钢棒材，经供需双方协商，也可提供直径或厚度大于250mm的优质碳素结构钢棒材。,,,,,,,,,,,,,,,
成分,C,Si,Mn,P,S,Cr,Ni,Cu,,,,,,,,
最小值,0.48,0.17,0.7,-,-,-,-,-,,,,,,,,
最大值,0.56,0.37,1,0.035,0.035,0.25,0.3,0.25,,,,,,,,
直径（厚度） d mm,抗拉强度σb Mpa,屈服点σs Mpa,延伸率δ %,硬度 HBW,,,,,,,,,,,,
d=25（试样尺寸）,正火或淬火+回火≥645,正火或淬火+回火≥390,正火或淬火+回火≥13,未热处理钢≤255,,,,,,,,,,,,
,,,,退火钢≤217,,,,,,,,,,,,
牌号,A706 Grade 60,,,,,,,,,,,,,,,
其他名称,G60,,,,,,,,,,,,,,,
对应标准,ASTM A706/A706M-2016 钢筋混凝土配筋用低合金变形钢筋和光面钢筋,,,,,,,,,,,,,,,
归类,碳钢,,,,,,,,,,,,,,,
说明,注：碳当量CEV为0.55,,,,,,,,,,,,,,,
成分,C,Si,Mn,P,S,,,,,,,,,,,
最小值,-,-,-,-,-,,,,,,,,,,,
最大值,0.3,0.5,1.5,0.035,0.045,,,,,,,,,,,
抗拉强度σb Mpa,屈服点σs Mpa,延伸率δ %,,,,,,,,,,,,,,
棒材 轧制状态≥550,棒材 轧制状态420~540,长度为200mm时延伸率%≥14,,,,,,,,,,,,,,
牌号,40,,,,,,,,,,,,,,,
中国ISC,U20402,,,,,,,,,,,,,,,
对应标准,GB /T 699-2015 优质碳素结构钢,,,,,,,,,,,,,,,
归类,碳钢,,,,,,,,,,,,,,,
性能,易切削性,,,,,,,,,,,,,,,
说明,强度较高，可加工性良好，冷变形能力中等，焊接性差，淬透性低，无回火脆性，易生水淬裂纹，多在调质或正火态使用，表面淬火后可用于制造承受较大应力件。 适于制造机器的运动零件，如辊子、曲轴、心轴、传动轴、活塞杆、连杆、链轮、齿轮等，作焊接件时需先预热，焊后缓冷。 本标准适用于公称直径或厚度不大于250mm热轧和锻制优质碳素结构钢棒材，经供需双方协商，也可提供公称直径或厚度大于250mm热轧和锻制优质碳素结构钢棒材。,,,,,,,,,,,,,,,
成分,C,Si,Mn,P,S,Cr,Ni,Cu,,,,,,,,
最小值,0.37,0.17,0.5,-,-,-,-,-,,,,,,,,
最大值,0.44,0.37,0.8,0.035,0.035,0.25,0.3,0.25,,,,,,,,
直径（厚度） d mm,热处理或状态,抗拉强度σb Mpa,屈服点σs Mpa,延伸率δ %,断面收缩率ψ %,硬度 HBW,冲击吸收能量KV2 J,,,,,,,,,
d=25(试样尺寸),正火+淬火+回火,≥570,≥335,≥19,≥45,未经热处理钢≤217,KU2≥47,,,,,,,,,
,,,,,,退火钢≤187,,,,,,,,,,
牌号,E260,,,,,,,,,,,,,,,
欧标钢号,1.022,,,,,,,,,,,,,,,
对应标准,EN 10296-1-2003 机械和一般工程用焊接圆钢管.技术交货条件.非合金和合金钢管,,,,,,,,,,,,,,,
归类,碳钢,,,,,,,,,,,,,,,
成分,C,Si,Mn,P,S,,,,,,,,,,,
最小值,-,-,-,-,-,,,,,,,,,,,
最大值,0.16,0.35,1.2,0.045,0.045,,,,,,,,,,,
美国UNS,G10290,,,,,,,,,,,,,,,
ASTM  型号或牌号,1029,,,,,,,,,,,,,,,
对应标准,ASTM A29M UNS-2012 热锻碳素钢和合金钢棒材一般要求标准规范,,,,,,,,,,,,,,,
归类,碳钢,,,,,,,,,,,,,,,
性能,锻压性,,,,,,,,,,,,,,,
标签,非硫处理碳素钢,,,,,,,,,,,,,,,
成分,C,Mn,P,S,更多,,,,,,,,,,,
最小值,0.25,0.6,-,-,①②③④⑤,,,,,,,,,,,
最大值,0.31,0.9,0.04,0.05,①②③④⑤,,,,,,,,,,,
牌号,E5515-N1,,,,,,,,,,,,,,,
对应标准,GB /T 5117-2012 非合金钢及细晶粒钢焊条,,,,,,,,,,,,,,,
归类,碳钢,,,,,,,,,,,,,,,
标签,熔敷金属,,,,,,,,,,,,,,,
成分,C,Si,Mn,P,S,Ni,Mo,V,,,,,,,,
最小值,-,-,0.6,-,-,0.3,-,-,,,,,,,,
最大值,0.12,0.9,1.6,0.03,0.03,1,0.35,0.05,,,,,,,,
抗拉强度σb Mpa,屈服点σs Mpa,延伸率δ %,,,,,,,,,,,,,,
≥550,≥460,≥17,,,,,,,,,,,,,,
美国UNS,G10250,,,,,,,,,,,,,,,
ASTM  型号或牌号,1025,,,,,,,,,,,,,,,
对应标准,ASTM A29M UNS-2012 热锻碳素钢和合金钢棒材一般要求标准规范,,,,,,,,,,,,,,,
归类,碳钢,,,,,,,,,,,,,,,
标签,非硫处理碳素钢,,,,,,,,,,,,,,,
成分,C,Mn,P,S,更多,,,,,,,,,,,
最小值,0.22,0.3,-,-,①②③④⑤,,,,,,,,,,,
最大值,0.28,0.6,0.04,0.05,①②③④⑤,,,,,,,,,,,
牌号,C10,,,,,,,,,,,,,,,
欧标钢号,1.0301,,,,,,,,,,,,,,,
对应标准,EN 10277-2-2008 光亮钢制品.交货技术条件.第2部分:一般工程用钢,,,,,,,,,,,,,,,
归类,碳钢,,,,,,,,,,,,,,,
成分,C,Si,Mn,P,S,,,,,,,,,,,
最小值,0.07,-,0.3,-,-,,,,,,,,,,,
最大值,0.13,0.4,0.6,0.045,0.045,,,,,,,,,,,
牌号,35SMn20,,,,,,,,,,,,,,,
ISO数字牌号,8,,,,,,,,,,,,,,,
对应标准,ISO 683-9-1988 热处理钢、合金钢和易切削钢.第9部分:锻造易切削钢,,,,,,,,,,,,,,,
归类,碳钢,,,,,,,,,,,,,,,
性能,易切削性,,,,,,,,,,,,,,,
标签,直接淬火型易切削钢  硫锰系易切削钢,,,,,,,,,,,,,,,
成分,C,Si,Mn,P,S,,,,,,,,,,,
最小值,0.32,0.15,0.9,-,0.15,,,,,,,,,,,
最大值,0.39,0.4,1.4,0.06,0.25,,,,,,,,,,,
牌号,Q275AF,,,,,,,,,,,,,,,
中国ISC,U12750,,,,,,,,,,,,,,,
其他名称,Q275,,,,,,,,,,,,,,,
对应标准,GB /T 700-2006 碳素结构钢,,,,,,,,,,,,,,,
归类,碳钢,,,,,,,,,,,,,,,
性能,焊接性,,,,,,,,,,,,,,,
标签,沸腾钢  质量等级A  碳素结构钢,,,,,,,,,,,,,,,
说明,具有较高的强度、硬度，较好的耐磨性，一定的焊接性和可加工性，小型零件可以淬火强化，塑性和韧性较差。 用户举例： 用于制造强度要求较高的零件，如齿轮、轴、链轮、键、螺栓、螺母、农机用型钢、输送链和链节，以及钢结构用各种型钢、条钢、钢板等。 本标准适用于一般交货状态使用，通常用于焊接、铆接、栓接工程结构用热轧钢板、钢带、型钢和钢棒 ①牌号后缀字母：A、B、C、D表示质量等级 ②F--沸腾钢；Z--镇静钢；TZ--特殊镇静钢 在牌号组成表示中，Z与TZ符号可以省略不写,,,,,,,,,,,,,,,
成分,C,Si,Mn,P,S,Cr,Ni,Cu,As,N,,,,,,
最小值,-,-,-,-,-,-,-,-,-,-,,,,,,
最大值,0.24,0.35,1.5,0.045,0.05,0.3,0.3,0.3,0.08,0.008,,,,,,
厚度（直径） t(d) mm,抗拉强度σb Mpa,屈服点σs Mpa,延伸率δ %,,,,,,,,,,,,,
≤16,410~540,≥275,≥22,,,,,,,,,,,,,
＞16～40,410~540,≥265,≥22,,,,,,,,,,,,,
＞40～60,410~540,≥255,≥21,,,,,,,,,,,,,
＞60～100,410~540,≥245,≥20,,,,,,,,,,,,,
＞100～150,410~540,≥225,≥18,,,,,,,,,,,,,
＞150～200,410~540,≥215,≥17,,,,,,,,,,,,,
美国UNS,G15130,,,,,,,,,,,,,,,
ASTM  型号或牌号,1513,,,,,,,,,,,,,,,
对应标准,ASTM A29M UNS-2012 热锻碳素钢和合金钢棒材一般要求标准规范,,,,,,,,,,,,,,,
归类,碳钢,,,,,,,,,,,,,,,
标签,高锰碳钢,,,,,,,,,,,,,,,
成分,C,Mn,P,S,更多,,,,,,,,,,,
最小值,0.1,1.1,-,-,①②③④⑤,,,,,,,,,,,
最大值,0.16,1.4,0.04,0.05,①②③④⑤,,,,,,,,,,,
牌号,St50-2,,,,,,,,,,,,,,,
德国W-Nr.,1.005,,,,,,,,,,,,,,,
旧牌号,1.0532,,,,,,,,,,,,,,,
对应标准,DIN 17100-1980 普通结构钢质量标准,,,,,,,,,,,,,,,
归类,碳钢,,,,,,,,,,,,,,,
标签,镇静钢,,,,,,,,,,,,,,,
成分,P,S,N,,,,,,,,,,,,,
最小值,-,-,-,,,,,,,,,,,,,
最大值,0.05,0.05,0.009,,,,,,,,,,,,,
厚度 t mm,抗拉强度σb Mpa,屈服点σs Mpa,延伸率δ %,,,,,,,,,,,,,
t＜3,490~660,≥295,10~16,,,,,,,,,,,,,
3≤t≤16,470~610,≥295,18~20,,,,,,,,,,,,,
16＜t≤40,470~610,≥285,18~20,,,,,,,,,,,,,
40＜t≤63,470~610,≥275,17~19,,,,,,,,,,,,,
63＜t≤80,470~610,≥265,16~18,,,,,,,,,,,,,
80＜t≤100,470~610,≥255,16~18,,,,,,,,,,,,,
牌号,Grade 58,,,,,,,,,,,,,,,
其他名称,Gr. 58,,,,,,,,,,,,,,,
对应标准,ASTM A573/A573M-2013 韧性良好的结构碳钢板标准规范,,,,,,,,,,,,,,,
归类,碳钢,,,,,,,,,,,,,,,
性能,焊接性,,,,,,,,,,,,,,,
成分,C,Si,Mn,P,S,,,,,,,,,,,
最小值,-,0.15,0.6,-,-,,,,,,,,,,,
最大值,0.23,0.35,0.9,0.03,0.03,,,,,,,,,,,
厚度 t mm,抗拉强度σb Mpa,屈服点σs Mpa,延伸率δ %,,,,,,,,,,,,,
t≤40,400~490,≥220,≥21,,,,,,,,,,,,,
牌号,060A72,,,,,,,,,,,,,,,
对应标准,BS 970-1-1983 英国标准规范机械和相关工程用锻钢 第一部分 碳钢，碳锰钢，合金钢和不锈钢的一般检验试验程序和具体要求,,,,,,,,,,,,,,,
归类,碳钢,,,,,,,,,,,,,,,
成分,C,Mn,P,S,Cr,Ni,Mo,,,,,,,,,
最小值,0.7,0.5,-,0.025,-,-,-,,,,,,,,,
最大值,0.75,0.7,0.05,0.05,0.3,0.4,0.15,,,,,,,,,
牌号,ML40,,,,,,,,,,,,,,,
对应标准,GB /T 5953-1999 冷镦钢丝,,,,,,,,,,,,,,,
归类,碳钢,,,,,,,,,,,,,,,
成分,C,Si,Mn,P,S,Cr,Cu,,,,,,,,,
最小值,0.37,-,-,-,-,-,-,,,,,,,,,
最大值,0.45,0.2,0.6,0.035,0.035,0.2,0.2,,,,,,,,,
牌号,QSt36-3,,,,,,,,,,,,,,,
德国W-Nr.,1.0214,,,,,,,,,,,,,,,
对应标准,DIN 1654-2-1989 冷镦和冷挤压钢 非热处理镇静碳钢的交货条件,,,,,,,,,,,,,,,
归类,碳钢,,,,,,,,,,,,,,,
性能,锻压性,,,,,,,,,,,,,,,
说明,是制造DIN 7337 (A) - 1991 开口型平圆头抽芯铆钉的材料之一,,,,,,,,,,,,,,,
成分,C,Si,Mn,P,S,Al,,,,,,,,,,
最小值,0.06,-,0.25,-,-,0.02,,,,,,,,,,
最大值,0.13,0.1,0.45,0.04,0.04,-,,,,,,,,,,
条件,热处理或状态,抗拉强度σb Mpa,屈服点σs Mpa,延伸率δ %,断面收缩率ψ %,冲击吸收能量KV2 J,,,,,,,,,,
热轧棒材,未经处理及去皮（U+SH）,≤430,-,-,≥60,-,,,,,,,,,,
,正火,320~430,≥200,≥30,-,≥27,,,,,,,,,,
牌号,1019,,,,,,,,,,,,,,,
对应标准,ASTM A510/A510M-2013 碳钢及合金钢盘条和粗圆钢丝通用要求,,,,,,,,,,,,,,,
归类,碳钢,,,,,,,,,,,,,,,
说明,注：硅含量：≤0.1%；0.07～0.15%；0.1～0.2%；0.15～0.35%；0.2～0.4%或0.3～0.6%,,,,,,,,,,,,,,,
成分,C,Mn,P,S,Cu,B,,,,,,,,,,
最小值,0.15,0.7,-,-,0.2,0.0005,,,,,,,,,,
最大值,0.2,1,0.04,0.05,-,0.003,,,,,,,,,,
牌号,F568M Class 4.8,,,,,,,,,,,,,,,
对应标准,ASTM F568M-2007 米制碳钢和合金钢外螺纹紧固件标准规范,,,,,,,,,,,,,,,
归类,碳钢,,,,,,,,,,,,,,,
成分,C,P,S,,,,,,,,,,,,,
最小值,-,-,-,,,,,,,,,,,,,
最大值,0.55,0.048,0.058,,,,,,,,,,,,,
公称直径,抗拉强度σb Mpa,屈服点σs Mpa,延伸率δ %,断面收缩率ψ %,硬度 HBW,,,,,,,,,,,
M1.6~M16,≥420,≥340,≥14,≥35,HRB71~95,,,,,,,,,,,
牌号,T8Mn,,,,,,,,,,,,,,,
中国ISC,T01080,,,,,,,,,,,,,,,
对应标准,GB /T 1299-2014 工模具钢,,,,,,,,,,,,,,,
归类,碳钢,,,,,,,,,,,,,,,
标签,刃具模具用非合金钢,,,,,,,,,,,,,,,
Unnamed: 0,成分,C,Si,Mn,P,S,Cr,Ni,Cu,,,,,,,
T8Mn,最小值,0.8,-,0.4,-,-,-,-,-,,,,,,,
T8Mn,最大值,0.9,0.35,0.6,0.03,0.03,0.25,0.25,0.25,,,,,,,
美国UNS,G15270,,,,,,,,,,,,,,,
ASTM  型号或牌号,1527,,,,,,,,,,,,,,,
旧牌号,1027,,,,,,,,,,,,,,,
对应标准,ASTM A29M UNS-2012 热锻碳素钢和合金钢棒材一般要求标准规范,,,,,,,,,,,,,,,
归类,碳钢,,,,,,,,,,,,,,,
标签,高锰碳钢,,,,,,,,,,,,,,,
成分,C,Mn,P,S,更多,,,,,,,,,,,
最小值,0.22,1.2,-,-,①②③④⑤,,,,,,,,,,,
最大值,0.29,1.5,0.04,0.05,①②③④⑤,,,,,,,,,,,
牌号,C60,,,,,,,,,,,,,,,
对应标准,ISO 683-18-1996 热处理钢、合金钢和易切削钢,,,,,,,,,,,,,,,
归类,碳钢,,,,,,,,,,,,,,,
标签,直接淬火钢  优质非合金结构钢,,,,,,,,,,,,,,,
成分,C,Si,Mn,P,S,,,,,,,,,,,
最小值,0.57,0.1,0.6,-,-,,,,,,,,,,,
最大值,0.65,0.4,0.9,0.045,0.045,,,,,,,,,,,
牌号,E185,,,,,,,,,,,,,,,
旧牌号,Fe 310,,,,,,,,,,,,,,,
对应标准,JIS G 3106-2008 焊接结构用轧钢料,,,,,,,,,,,,,,,
归类,碳钢,,,,,,,,,,,,,,,
说明,本标准附录A.1表化学成分未规定此牌号成分,,,,,,,,,,,,,,,
条件,热处理或状态,抗拉强度σb Mpa,屈服点σs Mpa,延伸率δ %,,,,,,,,,,,,
"棒材, 扁材, 板材, 型材; t≤6",轧制状态,300~540,≥185,≥18,,,,,,,,,,,,
"棒材, 扁材, 板材, 型材; 6<t≤40",轧制状态,300~540,≥175,≥18,,,,,,,,,,,,
牌号,C50R,,,,,,,,,,,,,,,
欧标钢号,1.1241,,,,,,,,,,,,,,,
对应标准,EN 10083-2-2006 淬火和回火钢.第2部分:非合金钢交货技术条件,,,,,,,,,,,,,,,
归类,碳钢,,,,,,,,,,,,,,,
成分,C,Si,Mn,P,S,Cr,Ni,Mo,更多,,,,,,,
最小值,0.47,-,0.6,-,0.02,-,-,-,Cr+Mo+Ni ≤0.63,,,,,,,
最大值,0.55,0.4,0.9,0.03,0.04,0.4,0.4,0.1,Cr+Mo+Ni ≤0.63,,,,,,,
牌号,E275,,,,,,,,,,,,,,,
欧标钢号,1.0225,,,,,,,,,,,,,,,
对应标准,EN 10297-1-2003 机械和通用无缝钢管 交货技术条件 第1部分:非合金和合金钢管,,,,,,,,,,,,,,,
归类,碳钢,,,,,,,,,,,,,,,
成分,C,Si,Mn,P,S,,,,,,,,,,,
最小值,-,-,-,-,-,,,,,,,,,,,
最大值,0.21,0.35,1.4,0.03,0.035,,,,,,,,,,,
牌号,E5048,,,,,,,,,,,,,,,
对应标准,GB /T 5117-2012 非合金钢及细晶粒钢焊条,,,,,,,,,,,,,,,
归类,碳钢,,,,,,,,,,,,,,,
标签,熔敷金属,,,,,,,,,,,,,,,
成分,C,Si,Mn,P,S,Cr,Ni,Mo,V,,,,,,,
最小值,-,-,-,-,-,-,-,-,-,,,,,,,
最大值,0.15,0.9,1.6,0.035,0.035,0.2,0.3,0.3,0.08,,,,,,,
抗拉强度σb Mpa,屈服点σs Mpa,延伸率δ %,,,,,,,,,,,,,,
≥490,≥400,≥20,,,,,,,,,,,,,,
牌号,S10C,,,,,,,,,,,,,,,
对应标准,JIS G 4051-2005 机械结构用碳素钢,,,,,,,,,,,,,,,
归类,碳钢,,,,,,,,,,,,,,,
说明,本标准对由热轧、热锻等热加工制成，通常用于锻造、切削加工及实施热处理的机械用碳素结构钢做了规定。不适用于管材,,,,,,,,,,,,,,,
成分,C,Si,Mn,P,S,Cr *,Ni,Cu,更多,,,,,,,
最小值,0.08,0.15,0.3,-,-,-,-,-,Ni+Cr≤0.35*,,,,,,,
最大值,0.13,0.35,0.6,0.03,0.035,0.2,0.2,0.3,Ni+Cr≤0.35*,,,,,,,
牌号,SUM23,,,,,,,,,,,,,,,
对应标准,JIS G 4804-2008 易切削钢钢材,,,,,,,,,,,,,,,
归类,碳钢,,,,,,,,,,,,,,,
成分,C,Mn,P,S,,,,,,,,,,,,
最小值,-,0.75,0.04,0.26,,,,,,,,,,,,
最大值,0.09,1.05,0.09,0.35,,,,,,,,,,,,
牌号,DH550,,,,,,,,,,,,,,,
对应标准,GB 712-2011 船舶及海洋工程用结构钢,,,,,,,,,,,,,,,
归类,碳钢,,,,,,,,,,,,,,,
标签,超高强度结构钢,,,,,,,,,,,,,,,
成分,C,Si,Mn,P,S,N,,,,,,,,,,
最小值,-,-,-,-,-,-,,,,,,,,,,
最大值,0.2,0.55,1.7,0.025,0.025,0.02,,,,,,,,,,
牌号,G10210,,,,,,,,,,,,,,,
ASTM  型号或牌号,1021,,,,,,,,,,,,,,,
对应标准,ASTM A29/A29M-2005 热锻碳钢和合金棒材的标准,,,,,,,,,,,,,,,
归类,碳钢,,,,,,,,,,,,,,,
标签,结构钢,,,,,,,,,,,,,,,
说明,棒材和半成品硅含量分四档：≤0.1%；0.1～0.2%；0.15～0.35%；0.2～0.4%或0.3～0.6% 盘条硅含量分五档：≤0.1%；0.07～0.15%；0.1～0.2%；0.15～0.35%；0.2～0.4%或0.3～0.6% 此材料结构钢应用广泛，可用于制造齿轮，轴等零件；可用于制造销轴等紧固件,,,,,,,,,,,,,,,
成分,C,Mn,P,S,Cr,Ni,Cu,,,,,,,,,
最小值,0.18,0.6,-,-,-,-,-,,,,,,,,,
最大值,0.23,0.9,0.04,0.05,0.2,0.2,0.2,,,,,,,,,
抗拉强度σb Mpa,屈服点σs Mpa,延伸率δ %,,,,,,,,,,,,,,
≥930,≥785,≥12,,,,,,,,,,,,,,
牌号,Q195,,,,,,,,,,,,,,,
对应标准,GB /T 3524-2015 碳素结构钢和低合金结构钢热轧钢带,,,,,,,,,,,,,,,
归类,碳钢,,,,,,,,,,,,,,,
性能,耐腐蚀  焊接性,,,,,,,,,,,,,,,
说明,化学成分(熔炼分析)应符合 GB/T 700的规定。,,,,,,,,,,,,,,,
直径 d mm,抗拉强度σb Mpa,屈服点σs Mpa,延伸率δ %,,,,,,,,,,,,,
d=0,315~430,≥195,≥33,,,,,,,,,,,,,
牌号,10кп,,,,,,,,,,,,,,,
对应标准,GOST 1050-1988 表面光洁的优质碳素结构钢棒料规格,,,,,,,,,,,,,,,
归类,碳钢,,,,,,,,,,,,,,,
性能,焊接性  渗碳性,,,,,,,,,,,,,,,
标签,优质碳素结构钢  沸腾钢,,,,,,,,,,,,,,,
说明,相当于我国的10F钢,,,,,,,,,,,,,,,
成分,C,Si,Mn,P,S,Cr,Ni,Cu,As,,,,,,,
最小值,0.07,-,0.25,-,-,-,-,-,-,,,,,,,
最大值,0.14,0.07,0.5,0.035,0.04,0.15,0.3,0.3,0.08,,,,,,,
牌号,T8MnA,,,,,,,,,,,,,,,
中国ISC,T00093,,,,,,,,,,,,,,,
对应标准,GB /T 4358-1995 重要用途碳素弹簧钢丝,,,,,,,,,,,,,,,
归类,碳钢,,,,,,,,,,,,,,,
成分,C,Si,Mn,P,S,Cr,Ni,Cu,,,,,,,,
最小值,0.8,-,0.4,-,-,-,-,-,,,,,,,,
最大值,0.89,0.35,0.6,0.025,0.02,0.1,0.15,0.2,,,,,,,,
牌号,J429 Grade 5.1,,,,,,,,,,,,,,,
对应标准,SAE J429-2011 外螺纹紧固件机械性质和材料要求,,,,,,,,,,,,,,,
归类,碳钢,,,,,,,,,,,,,,,
说明,可用于公称直径 #4~5/8的组合螺钉。,,,,,,,,,,,,,,,
成分,C,P,S,,,,,,,,,,,,,
最小值,0.15,-,-,,,,,,,,,,,,,
最大值,0.3,0.025,0.025,,,,,,,,,,,,,
试样,热处理或状态,抗拉强度σb ksi,硬度 HBW,,,,,,,,,,,,,
全尺寸,淬火、回火,≥120,（HRC）≤59.5,,,,,,,,,,,,,
牌号,T8Mn,,,,,,,,,,,,,,,
中国ISC,T01080,,,,,,,,,,,,,,,
对应标准,GB /T 1298-2008 碳素工具钢,,,,,,,,,,,,,,,
归类,碳钢,,,,,,,,,,,,,,,
标签,优质钢,,,,,,,,,,,,,,,
成分,C,Si,Mn,P,S,Cr,Ni,Cu,Mo,W,V,,,,,
最小值,0.8,-,0.4,-,-,-,-,-,-,-,-,,,,,
最大值,0.9,0.35,0.6,0.035,0.03,0.25,0.2,0.25,0.2,0.3,0.02,,,,,
牌号,11SMnPb30,,,,,,,,,,,,,,,
欧标钢号,1.0718,,,,,,,,,,,,,,,
对应标准,EN 10277-3-1999 光亮钢产品技术交货条件 第3部分 高速切削钢,,,,,,,,,,,,,,,
归类,碳钢,,,,,,,,,,,,,,,
性能,易切削性,,,,,,,,,,,,,,,
标签,非热处理钢,,,,,,,,,,,,,,,
成分,C,Si,Mn,P,S,Pb,,,,,,,,,,
最小值,-,-,0.9,-,0.27,0.2,,,,,,,,,,
最大值,0.14,0.05,1.3,0.11,0.33,0.35,,,,,,,,,,
条件,热处理或状态,抗拉强度σb Mpa,屈服点σs Mpa,延伸率δ %,硬度 HBW,,,,,,,,,,,
"棒材,半成品；5≤t≤10",冷拉（+C）,510~810,≥440,≥6,-,,,,,,,,,,,
"棒材,半成品；10<t≤16",冷拉（+C）,490~760,≥410,≥7,-,,,,,,,,,,,
"棒材,半成品；16<t≤40",冷拉（+C）,460~710,≥375,≥8,-,,,,,,,,,,,
"棒材,半成品；40<t≤63",冷拉（+C）,400~650,≥305,≥9,-,,,,,,,,,,,
"棒材,半成品；63<t≤100",冷拉（+C）,360~630,≥245,≥9,-,,,,,,,,,,,
"棒材,半成品；16<t≤40",轧态及车削 (+SH),380~570,-,-,112~169,,,,,,,,,,,
"棒材,半成品；40<t≤63",轧态及车削 (+SH),370~570,-,-,112~169,,,,,,,,,,,
"棒材,半成品；63<t≤100",轧态及车削 (+SH),360~520,-,-,107~154,,,,,,,,,,,
牌号,CC11X,,,,,,,,,,,,,,,
旧牌号,A3R,,,,,,,,,,,,,,,
对应标准,ISO 4954-1993 冷镦和冷挤压用钢,,,,,,,,,,,,,,,
归类,碳钢,,,,,,,,,,,,,,,
性能,锻压性,,,,,,,,,,,,,,,
标签,非热处理型冷镦钢  铝镇静钢,,,,,,,,,,,,,,,
成分,C,Si,Mn,P,S,Al *,,,,,,,,,,
最小值,0.08,-,0.3,-,-,0.02,,,,,,,,,,
最大值,0.13,0.1,0.6,0.04,0.04,-,,,,,,,,,,
抗拉强度σb Mpa,断面收缩率ψ %,,,,,,,,,,,,,,,
≤470,≥55,,,,,,,,,,,,,,,
牌号,C18D,,,,,,,,,,,,,,,
欧标钢号,1.0416,,,,,,,,,,,,,,,
对应标准,EN 10016-2-1994 拉制和或冷轧用的非合金钢棒 一第2部分：般用途钢棒的特定要求,,,,,,,,,,,,,,,
归类,碳钢,,,,,,,,,,,,,,,
成分,C,Si,Mn,P,S,Cr,Ni,Cu,Mo,Al,,,,,,
最小值,0.15,-,0.3,-,-,-,-,-,-,-,,,,,,
最大值,0.2,0.3,0.6,0.035,0.035,0.2,0.25,0.3,0.05,0.01,,,,,,
牌号,E 235B,,,,,,,,,,,,,,,
旧牌号,Fe 360B,,,,,,,,,,,,,,,
对应标准,ISO 630-1995 结构钢——板料、宽扁钢、钢筋、型材,,,,,,,,,,,,,,,
归类,碳钢,,,,,,,,,,,,,,,
标签,工程用非合金钢,,,,,,,,,,,,,,,
Unnamed: 0,成分,C,Si,Mn,P,S,,,,,,,,,,
厚度 t≤16,最小值,-,-,-,-,-,,,,,,,,,,
厚度 t≤16,最大值,0.17,0.4,1.4,0.045,0.045,,,,,,,,,,
厚度 t mm,抗拉强度σb Mpa,屈服点σs Mpa,延伸率δ %,,,,,,,,,,,,,
t≤16 B,340~470,≥235,≥26,,,,,,,,,,,,,
16＜t≤40 B,340~470,≥225,≥26,,,,,,,,,,,,,
t≤16 B NF,340~470,≥235,≥26,,,,,,,,,,,,,
16＜t≤40 B NF,340~470,≥225,≥26,,,,,,,,,,,,,
40＜t≤63 B NF,340~470,≥215,≥25,,,,,,,,,,,,,
63＜t≤100 B NF,340~470,≥215,≥24,,,,,,,,,,,,,
100＜t≤150 B NF,340~470,≥195,≥22,,,,,,,,,,,,,
150＜t≤200 B NF,340~470,≥185,≥21,,,,,,,,,,,,,
牌号,E4319,,,,,,,,,,,,,,,
对应标准,GB /T 5117-2012 非合金钢及细晶粒钢焊条,,,,,,,,,,,,,,,
归类,碳钢,,,,,,,,,,,,,,,
标签,熔敷金属,,,,,,,,,,,,,,,
成分,C,Si,Mn,P,S,Cr,Ni,Mo,V,,,,,,,
最小值,-,-,-,-,-,-,-,-,-,,,,,,,
最大值,0.2,1,1.2,0.04,0.035,0.2,0.3,0.3,0.08,,,,,,,
抗拉强度σb Mpa,屈服点σs Mpa,延伸率δ %,,,,,,,,,,,,,,
≥430,≥330,≥20,,,,,,,,,,,,,,
牌号,E5016-NC,,,,,,,,,,,,,,,
对应标准,GB /T 5117-2012 非合金钢及细晶粒钢焊条,,,,,,,,,,,,,,,
归类,碳钢,,,,,,,,,,,,,,,
标签,熔敷金属,,,,,,,,,,,,,,,
成分,C,Si,Mn,P,S,Cr,Ni,Cu,,,,,,,,
最小值,-,-,0.3,-,-,-,0.25,0.2,,,,,,,,
最大值,0.12,0.9,1.4,0.03,0.03,0.3,0.7,0.6,,,,,,,,
抗拉强度σb Mpa,屈服点σs Mpa,延伸率δ %,,,,,,,,,,,,,,
≥490,≥390,≥20,,,,,,,,,,,,,,
牌号,L415M/X60M,,,,,,,,,,,,,,,
旧牌号,S415,,,,,,,,,,,,,,,
对应标准,GB /T 14164-2013 石油天然气输送管用热轧宽钢带,,,,,,,,,,,,,,,
归类,碳钢,,,,,,,,,,,,,,,
成分,C ①②,Si,Mn ②,P,S,Cr,Ni,Cu,Mo,更多,,,,,,
最小值,-,-,-,-,-,-,-,-,-,Nb+V+Ti≤0.15%,,,,,,
最大值,0.12,0.45,1.6,0.025,0.015,0.5,0.5,0.5,0.5,Nb+V+Ti≤0.15%,,,,,,
牌号,DX52D+Z,,,,,,,,,,,,,,,
其他名称,DX52D+ZF  DX52D+ZA  DX52D+AZ,,,,,,,,,,,,,,,
对应标准,GB /T 2518-2019 连续热镀锌和锌合金镀层钢板及钢带,,,,,,,,,,,,,,,
归类,碳钢,,,,,,,,,,,,,,,
标签,低碳钢,,,,,,,,,,,,,,,
说明,镀层代号：纯锌镀层(Z)，锌铁合金镀层(ZF)，锌铝合金镀层(ZA)，铝锌合金镀层(AZ),,,,,,,,,,,,,,,
成分,C,Si,Mn,P,S,Ti,,,,,,,,,,
最小值,-,-,-,-,-,-,,,,,,,,,,
最大值,0.12,0.5,0.6,0.1,0.045,0.3,,,,,,,,,,
牌号,S355JR,,,,,,,,,,,,,,,
其他名称,1.0045,,,,,,,,,,,,,,,
对应标准,DIN EN 10025-1994 热轧非合金结构钢产品交货技术条件,,,,,,,,,,,,,,,
归类,碳钢,,,,,,,,,,,,,,,
性能,焊接性,,,,,,,,,,,,,,,
标签,普通结构钢  不允许沸腾钢,,,,,,,,,,,,,,,
说明,"可用于制作焊接螺柱等紧固件。 对应以前的材料牌号法国牌号E36-2，意大利牌号Fe510B，比利时牌号AE355-B,英国牌号50B，葡萄牙牌号Fe510-B,西班牙牌号AE355B,奥地利St510C(参考DIN EN 10025-1994中文版 附录C.1 可比较的以前钢牌号对照表）",,,,,,,,,,,,,,,
成分,C,Si,Mn,P,S,N,,,,,,,,,,
最小值,-,-,-,-,-,-,,,,,,,,,,
最大值,0.24,0.55,1.6,0.045,0.045,0.009,,,,,,,,,,
厚度 t mm,抗拉强度σb Mpa,屈服点σs Mpa,延伸率δ %,,,,,,,,,,,,,
t＜3,510~680,≥355,≥18,,,,,,,,,,,,,
3≤t＜16,490~630,≥355,≥22,,,,,,,,,,,,,
16≤t＜40,490~630,≥345,≥22,,,,,,,,,,,,,
40≤t＜63,490~630,≥335,≥21,,,,,,,,,,,,,
63≤t＜80,490~630,≥325,≥20,,,,,,,,,,,,,
80≤t＜100,490~630,≥315,≥20,,,,,,,,,,,,,
100≤t＜150,470~630,≥295,≥18,,,,,,,,,,,,,
150≤t＜200,450~630,≥285,≥17,,,,,,,,,,,,,
200≤t＜250,450~630,≥275,≥17,,,,,,,,,,,,,
牌号,080M36,,,,,,,,,,,,,,,
对应标准,BS 970-1-1983 英国标准规范机械和相关工程用锻钢 第一部分 碳钢，碳锰钢，合金钢和不锈钢的一般检验试验程序和具体要求,,,,,,,,,,,,,,,
归类,碳钢,,,,,,,,,,,,,,,
成分,C,Mn,P,S,Cr,Ni,Mo,,,,,,,,,
最小值,0.32,0.6,-,0.015,-,-,-,,,,,,,,,
最大值,0.4,1,0.025,0.04,0.3,0.4,0.15,,,,,,,,,
抗拉强度σb Mpa,屈服点σs Mpa,延伸率δ %,硬度 HBW,,,,,,,,,,,,,
≥550,≥280,≥16,HB152~207,,,,,,,,,,,,,
牌号,27MnB4,,,,,,,,,,,,,,,
欧标钢号,1.5536,,,,,,,,,,,,,,,
对应标准,EN 10263-4-2001 冷加工和冷挤压的钢棒、棒材和线材 第4部分 淬火和回火钢交货的一般技术条件,,,,,,,,,,,,,,,
归类,碳钢,,,,,,,,,,,,,,,
标签,调质钢  锰硼钢,,,,,,,,,,,,,,,
成分,C,Si ①,Mn,P,S,Cr ②,Cu,B,,,,,,,,
最小值,0.25,0.15,0.9,-,-,-,-,0.0008,,,,,,,,
最大值,0.3,0.3,1.2,0.025,0.025,0.3,0.25,0.005,,,,,,,,
牌号,25Mn,,,,,,,,,,,,,,,
中国ISC,U21252,,,,,,,,,,,,,,,
对应标准,GB /T 699-2015 优质碳素结构钢,,,,,,,,,,,,,,,
归类,碳钢,,,,,,,,,,,,,,,
性能,冲击韧性  焊接性  淬透性,,,,,,,,,,,,,,,
说明,25Mn与25钢相比具有较高的强度和淬透性，冷变形时塑性好，焊接性中等，可切削性良好。热处理时有回火脆性倾向及过热敏感性。 适用于螺栓.螺母.螺钉.拉杆.小轴.刹车机齿轮。 本标准适用于公称直径或厚度不大于250mm热轧和锻制优质碳素结构钢棒材，经供需双方协商，也可提供公称直径或厚度大于250mm热轧和锻制优质碳素结构钢棒材。,,,,,,,,,,,,,,,
成分,C,Si,Mn,P,S,Cr,Ni,Cu,,,,,,,,
最小值,0.22,0.17,0.7,-,-,-,-,-,,,,,,,,
最大值,0.29,0.37,1,0.035,0.035,0.25,0.3,0.25,,,,,,,,
直径（厚度） d mm,热处理或状态,抗拉强度σb Mpa,屈服点σs Mpa,延伸率δ %,断面收缩率ψ %,硬度 HBW,冲击吸收能量KV2 J,,,,,,,,,
d=25(试样尺寸),正火+淬火+回火,≥490,≥295,≥22,≥50,未经热处理钢≤207,KU2≥71,,,,,,,,,
牌号,S275J0,,,,,,,,,,,,,,,
欧标钢号,1.0143,,,,,,,,,,,,,,,
对应标准,EN 10025-2-2004 结构钢的热轧产品 — 第二部分： 非合金结构钢的技术供货条件,,,,,,,,,,,,,,,
归类,碳钢,,,,,,,,,,,,,,,
标签,非合金钢  不允许沸腾钢,,,,,,,,,,,,,,,
Unnamed: 0,成分,C,Mn,P ①,S ①②,Cu ③,N ④,更多,,,,,,,,
厚度t≤40,最小值,-,-,-,-,-,-,⑤,,,,,,,,
厚度t≤40,最大值,0.18,1.5,0.03,0.03,0.55,0.012,⑤,,,,,,,,
厚度 t mm,抗拉强度σb Mpa,屈服点σs Mpa,延伸率δ %,,,,,,,,,,,,,
t＜3,430~580,≥275,见备注,,,,,,,,,,,,,
3≤t≤16,410~560,≥275,≥23,,,,,,,,,,,,,
16＜t≤40,410~560,≥265,≥23,,,,,,,,,,,,,
40＜t≤63,410~560,≥255,≥22,,,,,,,,,,,,,
63＜t≤80,410~560,≥245,≥21,,,,,,,,,,,,,
80＜t≤100,410~560,≥235,≥21,,,,,,,,,,,,,
100＜t≤150,400~540,≥225,≥19,,,,,,,,,,,,,
150＜t≤200,380~540,≥215,≥18,,,,,,,,,,,,,
200＜t≤250,380~540,≥205,≥18,,,,,,,,,,,,,
美国UNS,G10740,,,,,,,,,,,,,,,
ASTM  型号或牌号,1074,,,,,,,,,,,,,,,
对应标准,ASTM A29M UNS-2012 热锻碳素钢和合金钢棒材一般要求标准规范,,,,,,,,,,,,,,,
归类,碳钢,,,,,,,,,,,,,,,
性能,锻压性,,,,,,,,,,,,,,,
标签,非硫处理碳素钢,,,,,,,,,,,,,,,
成分,C,Mn,P,S,更多,,,,,,,,,,,
最小值,0.7,0.5,-,-,①②③④⑤,,,,,,,,,,,
最大值,0.8,0.8,0.04,0.05,①②③④⑤,,,,,,,,,,,
牌号,E5016-N3,,,,,,,,,,,,,,,
对应标准,GB /T 5117-2012 非合金钢及细晶粒钢焊条,,,,,,,,,,,,,,,
归类,碳钢,,,,,,,,,,,,,,,
标签,熔敷金属,,,,,,,,,,,,,,,
成分,C,Si,Mn,P,S,Ni,Mo,,,,,,,,,
最小值,-,-,-,-,-,1.1,-,,,,,,,,,
最大值,0.1,0.6,1.25,0.03,0.03,2,0.35,,,,,,,,,
抗拉强度σb Mpa,屈服点σs Mpa,延伸率δ %,,,,,,,,,,,,,,
≥490,≥390,≥20,,,,,,,,,,,,,,
美国UNS,G10400,,,,,,,,,,,,,,,
ASTM  型号或牌号,1040,,,,,,,,,,,,,,,
对应标准,ASTM A29M UNS-2012 热锻碳素钢和合金钢棒材一般要求标准规范,,,,,,,,,,,,,,,
归类,碳钢,,,,,,,,,,,,,,,
标签,非硫处理碳素钢,,,,,,,,,,,,,,,
成分,C,Mn,P,S,更多,,,,,,,,,,,
最小值,0.37,0.6,-,-,①②③④⑤,,,,,,,,,,,
最大值,0.44,0.9,0.04,0.05,①②③④⑤,,,,,,,,,,,
牌号,Y40Mn,,,,,,,,,,,,,,,
中国ISC,L20409,,,,,,,,,,,,,,,
对应标准,GB /T 8731-2008 易切削结构钢,,,,,,,,,,,,,,,
归类,碳钢,,,,,,,,,,,,,,,
性能,强度  硬度  易切削性,,,,,,,,,,,,,,,
标签,硫系易切削钢,,,,,,,,,,,,,,,
说明,可加工性优于45钢，并有较好的强度和硬度 用于制造对使用性能要求高的部件，如机床丝杠、花键轴、齿条等，一般以冷拉状态使用。 本标准适用于机械切削加工用条钢、盘条、钢丝、钢板及钢带等钢材，其化学成分同样适用于锭、坯及其制品,,,,,,,,,,,,,,,
成分,C,Si,Mn,P,S,,,,,,,,,,,
最小值,0.37,0.15,1.2,-,0.2,,,,,,,,,,,
最大值,0.45,0.35,1.55,0.05,0.3,,,,,,,,,,,
直径 d mm,抗拉强度σb Mpa,延伸率δ %,硬度 HBW,,,,,,,,,,,,,
d=20（试样直径）,热轧状态交货590~850,热轧状态交货≥14,热轧状态交货≤229,,,,,,,,,,,,,
d=8~20（钢材尺寸）,冷拉条钢①590~785,冷拉条钢①≥17,冷拉条钢①179~229,,,,,,,,,,,,,
牌号,C35E,,,,,,,,,,,,,,,
欧标钢号,1.1181,,,,,,,,,,,,,,,
对应标准,EN 10083-2-2006 淬火和回火钢.第2部分:非合金钢交货技术条件,,,,,,,,,,,,,,,
归类,碳钢,,,,,,,,,,,,,,,
成分,C,Si,Mn,P,S *,Cr,Ni,Mo,更多,,,,,,,
最小值,0.32,-,0.5,-,-,-,-,-,Cr+Mo+Ni ≤0.63,,,,,,,
最大值,0.39,0.4,0.8,0.03,0.035,0.4,0.4,0.1,Cr+Mo+Ni ≤0.63,,,,,,,
牌号,SWRCH8R,,,,,,,,,,,,,,,
对应标准,JIS G 3507-1-2005 冷打或冷镦用碳钢线材,,,,,,,,,,,,,,,
归类,碳钢,,,,,,,,,,,,,,,
标签,沸腾钢,,,,,,,,,,,,,,,
成分,C,Mn,P,S,Cr,Ni,Cu,,,,,,,,,
最小值,-,-,-,-,-,-,-,,,,,,,,,
最大值,0.1,0.6,0.04,0.04,0.2,0.2,0.3,,,,,,,,,
牌号,L245/B,,,,,,,,,,,,,,,
旧牌号,S245,,,,,,,,,,,,,,,
对应标准,GB /T 14164-2013 石油天然气输送管用热轧宽钢带,,,,,,,,,,,,,,,
归类,碳钢,,,,,,,,,,,,,,,
成分,C ①,Si,Mn ①,P,S,Cr,Ni,Cu,Mo,更多,,,,,,
最小值,-,-,-,-,-,-,-,-,-,Nb+V≤0.06%；Nb+V+Ti≤0.15%,,,,,,
最大值,0.26,0.35,1.2,0.03,0.03,0.5,0.5,0.5,0.15,Nb+V≤0.06%；Nb+V+Ti≤0.15%,,,,,,
牌号,65,,,,,,,,,,,,,,,
中国ISC,U20652,,,,,,,,,,,,,,,
对应标准,GB /T 699-1999 优质碳素结构钢,,,,,,,,,,,,,,,
归类,碳钢,,,,,,,,,,,,,,,
性能,强度  硬度  弹性,,,,,,,,,,,,,,,
标签,镇静钢,,,,,,,,,,,,,,,
说明,经热处理或冷作硬化后具有较高强度与弹性。，焊接性不好，易形成裂纹，不宜焊接，可加工性差，冷变形塑性低，淬透性不好，一般采用油淬，大截面件采用水淬油冷，或正火处理。其特点是在相同组态下其疲劳强度可与合金弹簧钢相当。 65钢用于制造弹簧、弹簧圈、各种垫圈、离合器以及制造一般机械中的轴、轧 辊、偏心轴等。 本标准适用于直径或厚度不大于250mm的优质碳素结构钢棒材，经供需双方协商，也可提供直径或厚度大于250mm的优质碳素结构钢棒材。,,,,,,,,,,,,,,,
成分,C,Si,Mn,P,S,Cr,Ni,Cu,,,,,,,,
最小值,0.62,0.17,0.5,-,-,-,-,-,,,,,,,,
最大值,0.7,0.37,0.8,0.035,0.035,0.25,0.3,0.25,,,,,,,,
直径（厚度） d mm,抗拉强度σb Mpa,屈服点σs Mpa,延伸率δ %,硬度 HBW,,,,,,,,,,,,
d=25（试样尺寸）,正火≥695,正火≥410,正火≥10,未经热处理钢≥255,,,,,,,,,,,,
,,,,退火钢≤229,,,,,,,,,,,,
牌号,LT03,,,,,,,,,,,,,,,
对应标准,GB /T 5065-2004 热镀铅锡合金碳素钢冷轧薄钢板及钢带,,,,,,,,,,,,,,,
归类,碳钢,,,,,,,,,,,,,,,
成分,C,Si,Mn,P,S,Cr,Ni,Cu,更多,,,,,,,
最小值,0.05,-,0.25,-,-,-,-,-,Als：0.02~0.07,,,,,,,
最大值,0.11,0.03,0.65,0.035,0.035,0.1,0.3,0.25,Als：0.02~0.07,,,,,,,
牌号,CRB650,,,,,,,,,,,,,,,
对应标准,GB 13788-2008 冷轧带肋钢筋,,,,,,,,,,,,,,,
归类,碳钢,,,,,,,,,,,,,,,
Unnamed: 0,成分,C,Si,Mn,P,S,,,,,,,,,,
盘条Q215,最小值,0.09,-,0.25,-,-,,,,,,,,,,
盘条Q215,最大值,0.15,0.3,0.55,0.045,0.05,,,,,,,,,,
美国UNS,G10350,,,,,,,,,,,,,,,
ASTM  型号或牌号,1035,,,,,,,,,,,,,,,
旧牌号,C1035,,,,,,,,,,,,,,,
对应标准,ASTM A1040-2010 锻制碳钢、低合金钢和合金钢统一标准等级成分指南,,,,,,,,,,,,,,,
归类,碳钢,,,,,,,,,,,,,,,
性能,冲击韧性  易切削性  焊接性  渗碳性,,,,,,,,,,,,,,,
说明,该牌号线材是制造自攻螺丝、机械螺丝、建筑螺丝、电子螺丝、汽车螺丝等的材料。 注 硅含量：≤0.1%；0.07～0.15%；0.1～0.2%；0.15～0.35%；0.2～0.4%或0.3～0.6%,,,,,,,,,,,,,,,
成分,C,Mn,P,S,,,,,,,,,,,,
最小值,0.32,0.6,-,-,,,,,,,,,,,,
最大值,0.38,0.9,0.04,0.05,,,,,,,,,,,,
牌号,08F,,,,,,,,,,,,,,,
中国ISC,U20080,,,,,,,,,,,,,,,
对应标准,GB /T 699-1999 优质碳素结构钢,,,,,,,,,,,,,,,
归类,碳钢,,,,,,,,,,,,,,,
性能,低温韧性  焊接性  渗碳性,,,,,,,,,,,,,,,
标签,优质碳素结构钢  沸腾钢,,,,,,,,,,,,,,,
说明,优质沸腾钢，强度、硬度低，冷变形塑性很好，可深冲加工，焊接性好。成分偏析倾向大，时效敏感性大，故冷加工时，应消除应力热处理，或水韧处理，防止冷加工断裂。 宜轧制成薄板、薄带、冷变形材，冷拉钢丝等，用作冲压件、拉深件，各类不承受载荷的覆盖件、套筒、桶、管、垫片、仪表板以及心部要求不高的渗碳件和碳氮共渗件等。 本标准适用于直径或厚度不大于250mm的优质碳素结构钢棒材，经供需双方协商，也可提供直径或厚度大于250mm的优质碳素结构钢棒材。,,,,,,,,,,,,,,,
成分,C,Si,Mn,P,S,Cr,Ni,Cu,,,,,,,,
最小值,0.05,-,0.25,-,-,-,-,-,,,,,,,,
最大值,0.11,0.03,0.5,0.035,0.035,0.1,0.3,0.25,,,,,,,,
直径（厚度） d mm,热处理或状态,抗拉强度σb Mpa,屈服点σs Mpa,延伸率δ %,硬度 HBW,,,,,,,,,,,
d=25(试样尺寸）,正火,≥295,≥175,≥35,未经热处理钢≤131,,,,,,,,,,,
美国UNS,G11410,,,,,,,,,,,,,,,
ASTM  型号或牌号,1141,,,,,,,,,,,,,,,
对应标准,ASTM A29M UNS-2012 热锻碳素钢和合金钢棒材一般要求标准规范,,,,,,,,,,,,,,,
归类,碳钢,,,,,,,,,,,,,,,
性能,易切削性,,,,,,,,,,,,,,,
标签,硫处理碳素钢  易切削钢,,,,,,,,,,,,,,,
成分,C,Mn,P,S,更多,,,,,,,,,,,
最小值,0.37,1.35,-,0.08,①②③,,,,,,,,,,,
最大值,0.45,1.65,0.04,0.13,①②③,,,,,,,,,,,
牌号,S380N,,,,,,,,,,,,,,,
对应标准,德标,,,,,,,,,,,,,,,
归类,碳钢,,,,,,,,,,,,,,,
性能,焊接性,,,,,,,,,,,,,,,
标签,可焊细晶粒钢,,,,,,,,,,,,,,,
成分,C,Si,Mn,P,S,Cr,Ni,Cu,Mo,N,Ti,V,Nb,Al,更多,
最小值,-,0.1,1,-,-,-,-,-,-,-,-,-,-,0.02,Nb+Ti+V≤0.22,
最大值,0.2,0.6,1.7,0.035,0.03,0.3,1,0.2,0.08,0.02,0.2,0.2,0.05,-,Nb+Ti+V≤0.22,
牌号,P265TR1,,,,,,,,,,,,,,,
欧标钢号,1.0258,,,,,,,,,,,,,,,
对应标准,EN 10216-1-2004 承压用无缝钢管-交货技术条件 第1部分：规定室温特性的非合金钢管,,,,,,,,,,,,,,,
归类,碳钢,,,,,,,,,,,,,,,
成分,C,Si,Mn,P,S,Cr,Ni,Cu,Mo,Ti,V,Nb,更多,,,
最小值,-,-,-,-,-,-,-,-,-,-,-,-,Cr+Cu+Mo+Ni ≤0.7%,,,
最大值,0.2,0.4,1.4,0.025,0.02,0.3,0.3,0.3,0.08,0.04,0.02,0.01,Cr+Cu+Mo+Ni ≤0.7%,,,
牌号,C45E,,,,,,,,,,,,,,,
欧标钢号,1.1191,,,,,,,,,,,,,,,
对应标准,EN 10269-2013 规定高温和/或低温性能的紧固件用钢和镍合金,,,,,,,,,,,,,,,
归类,碳钢,,,,,,,,,,,,,,,
标签,调质型钢,,,,,,,,,,,,,,,
密度,7.85 g/cm3,,,,,,,,,,,,,,,
成分,C,Si,Mn,P,S *,Cr,Ni,Mo,更多,,,,,,,
最小值,0.42,-,0.5,-,-,-,-,-,Cr+Mo+Ni ≤0.63,,,,,,,
最大值,0.5,0.4,0.8,0.03,0.015,0.4,0.4,0.1,Cr+Mo+Ni ≤0.63,,,,,,,
直径 d mm,热处理或状态,抗拉强度σb Mpa,屈服点σs Mpa,延伸率δ %,断面收缩率ψ %,冲击吸收能量KV2 J,,,,,,,,,,
d≤60,#NAME?,560~710,≥340,≥17,-,≥27,,,,,,,,,,
d≤60,#NAME?,560~710,≥340,≥19,≥40,≥50,,,,,,,,,,
60<d≤150,#NAME?,560~710,≥340,≥19,≥40,≥35,,,,,,,,,,
牌号,C10E,,,,,,,,,,,,,,,
欧标钢号,1.1121,,,,,,,,,,,,,,,
对应标准,EN 10084-1998 渗碳钢－交货技术条件,,,,,,,,,,,,,,,
归类,碳钢,,,,,,,,,,,,,,,
说明,"1、本标准规定了钢材的交货技术条件： —板坯，棒，热成形的块，钢坯 —圆钢 —钢丝 —钢板 —薄板 —锻件 2、对于原件表3中列出的合金钢和非合金钢，其交货状态可以有不同形式，如原件中给出了热处理状态，给出了表面状态。这类钢材一般用于表面需淬火机械零件的制造 3、特殊情况下，在订货时可以协商增加条件，或不执行本标准的某些条件。 4、如无其他说明，除本标准的条款外，EN 10021中的技术条款有效。 5、与欧洲标准EN 10020对比，本标准中提到的钢材为优质钢 6、牌号后缀字符表示淬透性的等级。如：16MnCr5H,16MnCr5HH,16MnCr5HL",,,,,,,,,,,,,,,
成分,C,Si,Mn,P,S,,,,,,,,,,,
最小值,0.07,-,0.3,-,-,,,,,,,,,,,
最大值,0.13,0.4,0.6,0.035,0.035,,,,,,,,,,,
牌号,30,,,,,,,,,,,,,,,
中国ISC,U20302,,,,,,,,,,,,,,,
对应标准,GB /T 699-1999 优质碳素结构钢,,,,,,,,,,,,,,,
归类,碳钢,,,,,,,,,,,,,,,
性能,冲击韧性  易切削性  焊接性,,,,,,,,,,,,,,,
说明,强度、硬度比25钢高，具有较好的韧性，焊接性尚好，热处理后具有较好的综合力学性能，此钢大多在正火状态下使用，也可进行调质处理后使用，可加工性良好，适于热锻、热冲压成形。 用途：适用于采用热锻、热压及切削加式方法，制造截面较小，受力不大工作温度≤150℃的零件，如丝杆、拉杆、轴键、吊环、齿轮、套筒等；切削性能良好，广泛应用于自动机床上加工的螺栓、螺钉等；也适用于制造需冷顶锻零件及焊接件。 本标准适用于直径或厚度不大于250mm的优质碳素结构钢棒材，经供需双方协商，也可提供直径或厚度大于250mm的优质碳素结构钢棒材。,,,,,,,,,,,,,,,
成分,C,Si,Mn,P,S,Cr,Ni,Cu,,,,,,,,
最小值,0.27,0.17,0.5,-,-,-,-,-,,,,,,,,
最大值,0.34,0.37,0.8,0.035,0.035,0.25,0.3,0.25,,,,,,,,
直径（厚度） d mm,抗拉强度σb Mpa,屈服点σs Mpa,延伸率δ %,硬度 HBW,,,,,,,,,,,,
d=25（试样直径）,正火或淬火+回火≥490,正火或淬火+回火≥295,正火或淬火+回火≥21,未经热处理钢≤179,,,,,,,,,,,,
牌号,E5018-1M3,,,,,,,,,,,,,,,
对应标准,GB /T 5117-2012 非合金钢及细晶粒钢焊条,,,,,,,,,,,,,,,
归类,碳钢,,,,,,,,,,,,,,,
标签,熔敷金属,,,,,,,,,,,,,,,
成分,C,Si,Mn,P,S,Mo,,,,,,,,,,
最小值,-,-,-,-,-,0.4,,,,,,,,,,
最大值,0.12,0.8,0.9,0.03,0.03,0.65,,,,,,,,,,
抗拉强度σb Mpa,屈服点σs Mpa,延伸率δ %,,,,,,,,,,,,,,
≥490,≥400,≥20,,,,,,,,,,,,,,
牌号,Y20,,,,,,,,,,,,,,,
中国ISC,U70200,,,,,,,,,,,,,,,
对应标准,GB /T 8731-2008 易切削结构钢,,,,,,,,,,,,,,,
归类,碳钢,,,,,,,,,,,,,,,
性能,易切削性,,,,,,,,,,,,,,,
标签,硫系易切削钢,,,,,,,,,,,,,,,
说明,可加工性比20钢提高30%~40%，但略低于Y15。强度较Y15钢高，而塑性稍低 用于小型机器上不易加工的复杂断面零件，如纺织机械零件、内燃机凸轮轴，以及表面要求耐磨的仪器、仪表零件。工件可渗碳 本标准适用于机械切削加工用条钢、盘条、钢丝、钢板及钢带等钢材，其化学成分同样适用于锭、坯及其制品,,,,,,,,,,,,,,,
成分,C,Si,Mn,P,S,,,,,,,,,,,
最小值,0.17,0.15,0.7,-,0.08,,,,,,,,,,,
最大值,0.25,0.35,1,0.06,0.15,,,,,,,,,,,
直径 d mm,抗拉强度σb Mpa,延伸率δ %,硬度 HBW,,,,,,,,,,,,,
d=20（试样直径）,热轧状态交货450~600,热轧状态交货≥20,热轧状态交货≤175,,,,,,,,,,,,,
d=8~20（钢材尺寸）,冷拉状态交货570~785,冷拉状态交货≥7,冷拉状态交货167~217,,,,,,,,,,,,,
d>20~30（钢材尺寸）,530~745,≥7,167~217,,,,,,,,,,,,,
d>30（钢材尺寸）,510~705,≥7,167~217,,,,,,,,,,,,,
牌号,SWRCH35K,,,,,,,,,,,,,,,
其他名称,35K,,,,,,,,,,,,,,,
对应标准,JIS G 3507-1-2005 冷打或冷镦用碳钢线材,,,,,,,,,,,,,,,
归类,碳钢,,,,,,,,,,,,,,,
标签,镇静钢  碳素结构钢,,,,,,,,,,,,,,,
说明,"Cr含量不应该超过0.20%，此外，作为残留的元素Cu和Ni分别不应该超过0.30%和0.20% 在常温下利用金属塑性加工成型，材料内部组织严密、产品机械性能好、加工材料损失少、生产效益高、能耗低、产品尺寸精度高、表面光滑度好，被广泛用于螺栓、螺帽、螺钉的制做,以及用于自行车、汽车、机械设备、电器、航空设备、照相机、建筑业等行业的零件制作。盘条一般不作力学检测。",,,,,,,,,,,,,,,
成分,C,Si,Mn,P,S,,,,,,,,,,,
最小值,0.32,0.1,0.6,-,-,,,,,,,,,,,
最大值,0.38,0.35,0.9,0.03,0.035,,,,,,,,,,,
抗拉强度σb Mpa,延伸率δ %,,,,,,,,,,,,,,,
（参考值）≤620,断面收缩率ψ%（参考值）≥45,,,,,,,,,,,,,,,
美国UNS,G10700,,,,,,,,,,,,,,,
ASTM  型号或牌号,1070,,,,,,,,,,,,,,,
对应标准,ASTM A29M UNS-2012 热锻碳素钢和合金钢棒材一般要求标准规范,,,,,,,,,,,,,,,
归类,碳钢,,,,,,,,,,,,,,,
标签,非硫处理碳素钢,,,,,,,,,,,,,,,
成分,C,Mn,P,S,更多,,,,,,,,,,,
最小值,0.65,0.6,-,-,①②③④⑤,,,,,,,,,,,
最大值,0.75,0.9,0.04,0.05,①②③④⑤,,,,,,,,,,,
牌号,RSt37-2,,,,,,,,,,,,,,,
德国W-Nr.,1.0038,,,,,,,,,,,,,,,
旧牌号,1.0114,,,,,,,,,,,,,,,
对应标准,DIN 17100-1980 普通结构钢质量标准,,,,,,,,,,,,,,,
归类,碳钢,,,,,,,,,,,,,,,
标签,结构钢,,,,,,,,,,,,,,,
说明,当产品厚度t>30mm时，碳含量最大0.2%,,,,,,,,,,,,,,,
成分,C,P,S,N,,,,,,,,,,,,
最小值,-,-,-,-,,,,,,,,,,,,
最大值,0.17,0.05,0.05,0.009,,,,,,,,,,,,
厚度 t mm,抗拉强度σb Mpa,屈服点σs Mpa,延伸率δ %,,,,,,,,,,,,,
t＜3,360~510,≥235,15~21,,,,,,,,,,,,,
3≤t≤16,340~470,≥235,24~26,,,,,,,,,,,,,
16＜t≤40,340~470,≥225,24~26,,,,,,,,,,,,,
40＜t≤63,340~470,≥215,23~25,,,,,,,,,,,,,
63＜t≤80,340~470,≥215,22~24,,,,,,,,,,,,,
80＜t≤100,340~470,≥215,22~24,,,,,,,,,,,,,
牌号,FH550,,,,,,,,,,,,,,,
对应标准,GB 712-2011 船舶及海洋工程用结构钢,,,,,,,,,,,,,,,
归类,碳钢,,,,,,,,,,,,,,,
标签,超高强度结构钢,,,,,,,,,,,,,,,
成分,C,Si,Mn,P,S,N,,,,,,,,,,
最小值,-,-,-,-,-,-,,,,,,,,,,
最大值,0.18,0.55,1.6,0.02,0.02,0.02,,,,,,,,,,
牌号,60,,,,,,,,,,,,,,,
对应标准,GOST 1050-1988 表面光洁的优质碳素结构钢棒料规格,,,,,,,,,,,,,,,
归类,碳钢,,,,,,,,,,,,,,,
性能,焊接性  渗碳性,,,,,,,,,,,,,,,
标签,优质碳素结构钢  镇静钢,,,,,,,,,,,,,,,
说明,相当于我国的60钢。,,,,,,,,,,,,,,,
成分,C,Si,Mn,P,S,Cr,Ni,Cu,As,,,,,,,
最小值,0.57,0.17,0.5,-,-,-,-,-,-,,,,,,,
最大值,0.65,0.37,0.8,0.035,0.04,0.25,0.3,0.3,0.08,,,,,,,
牌号,FDSiCr,,,,,,,,,,,,,,,
对应标准,GB /T 18983-2017 淬火-回火弹簧钢丝,,,,,,,,,,,,,,,
归类,碳钢,,,,,,,,,,,,,,,
说明,静态级钢丝，代号前缀字母FD，适用于一般用途弹簧。 FDSiCr，常用其他代表性牌号：55SiCr。,,,,,,,,,,,,,,,
成分,C,Si,Mn,P,S,Cr,Ni,Cu,,,,,,,,
最小值,0.51,1.2,0.5,-,-,0.5,-,-,,,,,,,,
最大值,0.59,1.6,0.8,0.025,0.02,0.8,0.35,0.25,,,,,,,,
牌号,60,,,,,,,,,,,,,,,
中国ISC,U20602,,,,,,,,,,,,,,,
对应标准,GB /T 699-1999 优质碳素结构钢,,,,,,,,,,,,,,,
归类,碳钢,,,,,,,,,,,,,,,
性能,强度  硬度  弹性,,,,,,,,,,,,,,,
标签,镇静钢,,,,,,,,,,,,,,,
说明,具有高强度、高硬度和高弹性，冷变形时塑性差，切削性较差，焊接和淬透性差，水淬有产生裂纹倾向，大型制件多采用正火；仅小型零件可进行淬火。 60号钢用于制造轴、弹簧圈、轮轴、各种垫圈、凸轮、钢绳等受力较大、在摩擦条件下工作，要求较高强度、耐磨性和一定弹性的零件。 本标准适用于直径或厚度不大于250mm的优质碳素结构钢棒材，经供需双方协商，也可提供直径或厚度大于250mm的优质碳素结构钢棒材。,,,,,,,,,,,,,,,
成分,C,Si,Mn,P,S,Cr,Ni,Cu,,,,,,,,
最小值,0.57,0.17,0.5,-,-,-,-,-,,,,,,,,
