Repository: chen-snow/DataToNeo4j

# DataToNeo4j
get steel grade data and import to neo4j

File: data/碳钢最终数据.csv (part 3 of 23)
牌号,E5518-N2,,,,,,,,,,,,,,,
最大值,0.65,0.37,0.8,0.035,0.035,0.25,0.3,0.25,,,,,,,,
直径（厚度） d mm,抗拉强度σb Mpa,屈服点σs Mpa,延伸率δ %,硬度 HBW,,,,,,,,,,,,
d=25（试样尺寸）,正火≥675,正火≥400,正火≥12,未经热处理钢≤255,,,,,,,,,,,,
,,,,退火钢≤229,,,,,,,,,,,,
牌号,T12A,,,,,,,,,,,,,,,
中国ISC,T00123,,,,,,,,,,,,,,,
对应标准,GB /T 1298-2008 碳素工具钢,,,,,,,,,,,,,,,
归类,碳钢,,,,,,,,,,,,,,,
标签,高级优质钢,,,,,,,,,,,,,,,
成分,C,Si,Mn,P,S,Cr,Ni,Cu,Mo,W,V,,,,,
最小值,1.15,-,-,-,-,-,-,-,-,-,-,,,,,
最大值,1.24,0.35,0.4,0.03,0.02,0.25,0.2,0.25,0.2,0.3,0.02,,,,,
牌号,C25M2,,,,,,,,,,,,,,,
对应标准,ISO 683-18-1996 热处理钢、合金钢和易切削钢,,,,,,,,,,,,,,,
归类,碳钢,,,,,,,,,,,,,,,
标签,直接淬火钢  优质非合金结构钢,,,,,,,,,,,,,,,
成分,C,Si,Mn,P,S,,,,,,,,,,,
最小值,0.22,0.1,0.4,-,0.02,,,,,,,,,,,
最大值,0.29,0.4,0.7,0.035,0.04,,,,,,,,,,,
牌号,SWRH62B,,,,,,,,,,,,,,,
对应标准,JIS G 3506-2017 高碳钢线材,,,,,,,,,,,,,,,
归类,碳钢,,,,,,,,,,,,,,,
说明,用于制造高碳钢丝、油回火钢丝、预应力混凝土用高碳钢丝、镀锌钢丝绳、钢缆等的线材。同时，钢琴线材也包括在其中,,,,,,,,,,,,,,,
成分,C,Si,Mn,P,S,,,,,,,,,,,
最小值,0.59,0.15,0.6,-,-,,,,,,,,,,,
最大值,0.66,0.35,0.9,0.03,0.03,,,,,,,,,,,
牌号,C62D,,,,,,,,,,,,,,,
欧标钢号,1.0611,,,,,,,,,,,,,,,
对应标准,EN 10016-2-1994 拉制和或冷轧用的非合金钢棒 一第2部分：般用途钢棒的特定要求,,,,,,,,,,,,,,,
归类,碳钢,,,,,,,,,,,,,,,
成分,C,Si,Mn,P,S,Cr,Ni,Cu,Mo,Al,,,,,,
最小值,0.6,0.1,0.5,-,-,-,-,-,-,-,,,,,,
最大值,0.65,0.3,0.8,0.035,0.035,0.15,0.2,0.25,0.05,0.01,,,,,,
牌号,C10,,,,,,,,,,,,,,,
德国W-Nr.,1.0301,,,,,,,,,,,,,,,
对应标准,DIN 17210-1986 渗碳钢.交货技术条件,,,,,,,,,,,,,,,
归类,碳钢,,,,,,,,,,,,,,,
说明,本标准适用于原件表2列出的表面硬化钢制造的如下形式的产品： ——毛坯，例如初轧坯、扁坯、棒料毛坯； ——热轧钢丝； ——热轧或锻制的钢棒（圆钢、方钢、六角钢、八角钢和扁钢）； ——热轧宽扁钢； ——热轧或冷轧钢板或带钢 ——自由锻件和模锻件,,,,,,,,,,,,,,,
成分,C,Si,Mn,P,S,,,,,,,,,,,
最小值,0.07,-,0.3,-,-,,,,,,,,,,,
最大值,0.13,0.4,0.6,0.045,0.045,,,,,,,,,,,
条件,热处理或状态,硬度 HBW,,,,,,,,,,,,,,
所有产品形状,软化退火(G),≤131,,,,,,,,,,,,,,
牌号,E5015,,,,,,,,,,,,,,,
对应标准,GB /T 5117-2012 非合金钢及细晶粒钢焊条,,,,,,,,,,,,,,,
归类,碳钢,,,,,,,,,,,,,,,
标签,熔敷金属,,,,,,,,,,,,,,,
成分,C,Si,Mn,P,S,Cr,Ni,Mo,V,,,,,,,
最小值,-,-,-,-,-,-,-,-,-,,,,,,,
最大值,0.15,0.9,1.6,0.035,0.035,0.2,0.3,0.3,0.08,,,,,,,
抗拉强度σb Mpa,屈服点σs Mpa,延伸率δ %,,,,,,,,,,,,,,
≥490,≥400,≥20,,,,,,,,,,,,,,
美国UNS,G12154,,,,,,,,,,,,,,,
ASTM  型号或牌号,12L15,,,,,,,,,,,,,,,
对应标准,ASTM A29/A29M-2012 热锻碳素钢和合金钢棒材一般要求标准规范,,,,,,,,,,,,,,,
归类,碳钢,,,,,,,,,,,,,,,
标签,磷和硫处理碳素钢,,,,,,,,,,,,,,,
成分,C,Mn,P,S,Pb,,,,,,,,,,,
最小值,-,0.75,0.04,0.26,0.15,,,,,,,,,,,
最大值,0.09,1.05,0.09,0.35,0.35,,,,,,,,,,,
牌号,CC21K,,,,,,,,,,,,,,,
旧牌号,A5Si,,,,,,,,,,,,,,,
对应标准,ISO 4954-1993 冷镦和冷挤压用钢,,,,,,,,,,,,,,,
归类,碳钢,,,,,,,,,,,,,,,
标签,非热处理型冷镦钢  镇静钢,,,,,,,,,,,,,,,
成分,C,Si,Mn,P,S,,,,,,,,,,,
最小值,0.18,0.15,0.3,-,-,,,,,,,,,,,
最大值,0.23,0.35,0.6,0.04,0.04,,,,,,,,,,,
抗拉强度σb Mpa,断面收缩率ψ %,,,,,,,,,,,,,,,
≤580,≥45,,,,,,,,,,,,,,,
牌号,Q235GJ-E,,,,,,,,,,,,,,,
中国ISC,U32357,,,,,,,,,,,,,,,
对应标准,GB /T 19879-2015 建筑结构用钢板,,,,,,,,,,,,,,,
归类,碳钢,,,,,,,,,,,,,,,
成分,C,Si,Mn,P,S,Cr,Ni,Cu,Mo,Al ①,更多,,,,,
最小值,-,-,0.6,-,-,-,-,-,-,0.015,V+Nb+Ti≤0.15%,,,,,
最大值,0.18,0.35,1.5,0.02,0.01,0.3,0.3,0.3,0.08,-,V+Nb+Ti≤0.15%,,,,,
牌号,20MB5,,,,,,,,,,,,,,,
对应标准,NF A 35-551-1986 渗碳处理的碳素结构钢和特殊合金结构钢钢号 半成品、棒材和线,,,,,,,,,,,,,,,
归类,碳钢,,,,,,,,,,,,,,,
性能,渗碳性,,,,,,,,,,,,,,,
标签,锰硼钢,,,,,,,,,,,,,,,
成分,C,Si,Mn,P,S,B,,,,,,,,,,
最小值,0.16,0.1,1.1,-,-,0.0008,,,,,,,,,,
最大值,0.22,0.4,1.4,0.035,0.035,0.005,,,,,,,,,,
美国UNS,G12134,,,,,,,,,,,,,,,
ASTM  型号或牌号,12L13,,,,,,,,,,,,,,,
对应标准,ASTM A29/A29M-2012 热锻碳素钢和合金钢棒材一般要求标准规范,,,,,,,,,,,,,,,
归类,碳钢,,,,,,,,,,,,,,,
性能,易切削性,,,,,,,,,,,,,,,
标签,磷和硫处理碳素钢,,,,,,,,,,,,,,,
成分,C,Mn,P,S,Pb,,,,,,,,,,,
最小值,-,0.7,0.07,0.24,0.15,,,,,,,,,,,
最大值,0.13,1,0.12,0.33,0.35,,,,,,,,,,,
牌号,E 550 DD,,,,,,,,,,,,,,,
对应标准,ISO 4950-3-1995 高屈服强度扁钢材 第3部分:按热处理(淬火+回火)条件提供的钢材,,,,,,,,,,,,,,,
归类,碳钢,,,,,,,,,,,,,,,
成分,C,Si,Mn,P,S,Cr ①,Ni ①,Cu ①,Mo ①,N ①,Ti ①②,V ①②③,Nb ①②,Zr ①②,B ①,Al ②
最小值,-,0.1,-,-,-,-,-,-,-,-,-,-,-,-,-,-
最大值,0.2,0.8,1.7,0.035,0.035,2,2,1.5,1,0.02,0.2,0.1,0.06,0.15,0.005,0.02
厚度 t mm,抗拉强度σb Mpa,屈服点σs Mpa,延伸率δ %,冲击吸收能量KV2 J,,,,,,,,,,,,
t≤50,650~830,≥550,≥16,-20℃≥39,,,,,,,,,,,,
50＜t≤70,650~830,≥530,≥16,≥39,,,,,,,,,,,,
牌号,A307 Grade B,,,,,,,,,,,,,,,
对应标准,"ASTM A307-2014 抗拉强度为60000 PSI的碳钢螺栓, 螺柱和螺杆的标准规格",,,,,,,,,,,,,,,
归类,碳钢,,,,,,,,,,,,,,,
成分,C,Mn,P,S,,,,,,,,,,,,
最小值,-,-,-,-,,,,,,,,,,,,
最大值,0.29,1.2,0.04,0.05,,,,,,,,,,,,
Unnamed: 0,抗拉强度σb ksi,延伸率δ %,硬度 HBW,,,,,,,,,,,,,
d＜3inch,60~100,Ln=2inch≥18,121~212,,,,,,,,,,,,,
d≥3inch,60~100,≥18,≤212,,,,,,,,,,,,,
牌号,15nc,,,,,,,,,,,,,,,
对应标准,GOST 1050-1988 表面光洁的优质碳素结构钢棒料规格,,,,,,,,,,,,,,,
归类,碳钢,,,,,,,,,,,,,,,
标签,优质碳素钢  半镇静钢,,,,,,,,,,,,,,,
成分,C,Si,Mn,P,S,Cr,Ni,Cu,As,,,,,,,
最小值,0.12,0.05,0.35,-,-,-,-,-,-,,,,,,,
最大值,0.19,0.17,0.65,0.035,0.04,0.25,0.3,0.3,0.08,,,,,,,
牌号,SM48,,,,,,,,,,,,,,,
对应标准,YB /T 107-2013 塑料模具用热轧钢板,,,,,,,,,,,,,,,
归类,碳钢,,,,,,,,,,,,,,,
成分,C,Si,Mn,P,S,Cr,Ni,Cu,更多,,,,,,,
最小值,0.45,0.17,0.5,-,-,-,-,-,Ni+Cr≤0.35%,,,,,,,
最大值,0.51,0.37,0.8,0.025,0.025,0.2,0.2,0.3,Ni+Cr≤0.35%,,,,,,,
牌号,C22R,,,,,,,,,,,,,,,
欧标钢号,1.1149,,,,,,,,,,,,,,,
对应标准,EN 10083-2-2006 淬火和回火钢.第2部分:非合金钢交货技术条件,,,,,,,,,,,,,,,
归类,碳钢,,,,,,,,,,,,,,,
成分,C,Si,Mn,P,S,Cr,Ni,Mo,更多,,,,,,,
最小值,0.17,-,0.4,-,0.02,-,-,-,Cr+Mo+Ni ≤0.63,,,,,,,
最大值,0.24,0.4,0.7,0.03,0.04,0.4,0.4,0.1,Cr+Mo+Ni ≤0.63,,,,,,,
牌号,36Mo3E,,,,,,,,,,,,,,,
旧牌号,C22,,,,,,,,,,,,,,,
对应标准,ISO 4954-1993 冷镦和冷挤压用钢,,,,,,,,,,,,,,,
归类,碳钢,,,,,,,,,,,,,,,
标签,表面硬化型冷镦钢,,,,,,,,,,,,,,,
成分,C,Si,Mn,P,S,Mo,,,,,,,,,,
最小值,0.33,-,0.7,-,-,0.2,,,,,,,,,,
最大值,0.4,0.4,1,0.035,0.035,0.3,,,,,,,,,,
牌号,1.0033,,,,,,,,,,,,,,,
欧标钢号,E155,,,,,,,,,,,,,,,
对应标准,EN 10305-2-2002 精密仪器用钢管.交货技术条件.焊接冷拔钢管,,,,,,,,,,,,,,,
归类,碳钢,,,,,,,,,,,,,,,
成分,C,Si,Mn,P,S,,,,,,,,,,,
最小值,-,-,-,-,-,,,,,,,,,,,
最大值,0.11,0.35,0.7,0.025,0.025,,,,,,,,,,,
牌号,E5518-N5,,,,,,,,,,,,,,,
对应标准,GB /T 5117-2012 非合金钢及细晶粒钢焊条,,,,,,,,,,,,,,,
归类,碳钢,,,,,,,,,,,,,,,
标签,熔敷金属,,,,,,,,,,,,,,,
成分,C,Si,Mn,P,S,Ni,,,,,,,,,,
最小值,-,-,-,-,-,2,,,,,,,,,,
最大值,0.12,0.8,1.25,0.03,0.03,2.75,,,,,,,,,,
抗拉强度σb Mpa,屈服点σs Mpa,延伸率δ %,,,,,,,,,,,,,,
≥550,≥460,≥17,,,,,,,,,,,,,,
牌号,CC4A,,,,,,,,,,,,,,,
旧牌号,A1Al,,,,,,,,,,,,,,,
对应标准,ISO 4954-1993 冷镦和冷挤压用钢,,,,,,,,,,,,,,,
归类,碳钢,,,,,,,,,,,,,,,
性能,锻压性,,,,,,,,,,,,,,,
标签,非热处理型冷镦钢  铝镇静钢,,,,,,,,,,,,,,,
成分,C,Si,Mn,P,S,Al *,,,,,,,,,,
最小值,-,-,0.2,-,-,0.02,,,,,,,,,,
最大值,0.06,0.1,0.4,0.04,0.04,-,,,,,,,,,,
抗拉强度σb Mpa,断面收缩率ψ %,,,,,,,,,,,,,,,
≤440,≥60,,,,,,,,,,,,,,,
牌号,ML10Al,,,,,,,,,,,,,,,
中国ISC,U40108,,,,,,,,,,,,,,,
对应标准,GB /T 6478-2015 冷镦和冷挤压用钢,,,,,,,,,,,,,,,
归类,碳钢,,,,,,,,,,,,,,,
性能,锻压性,,,,,,,,,,,,,,,
标签,优质碳素钢  铆螺钢  铝镇静钢,,,,,,,,,,,,,,,
说明,非热处理型冷镦和冷挤压用钢；该牌号也适用于表面硬化型钢 塑性和韧性高，冷镦成形性好，其强度略高于ML08Al钢，可加工性通过热处理得到改善。 用于制作铆钉、螺母、半圆头螺钉、开口销、弹簧插座等。 1、本标准适用于公称直径为5mm~60mm的热轧盘条和公称直径为12mm~100mm的热轧圆钢。 2、钢材交货状态：一般以热轧状态交货。经供需双方协商，并在合同中注明，也可以退火状态交货。,,,,,,,,,,,,,,,
成分,C,Si,Mn,P,S,Al a,,,,,,,,,,
最小值,0.08,-,0.3,-,-,0.02,,,,,,,,,,
最大值,0.13,0.1,0.6,0.035,0.035,-,,,,,,,,,,
盘条（圆钢）直径 d mm,热处理或状态,抗拉强度σb Mpa,屈服点σs Mpa,断面收缩率ψ %,硬度 HBW,,,,,,,,,,,
5（12）≤d≤60（100）,非热处理型（热轧状态交货）,≤490,,≥55,,,,,,,,,,,,
5（12）≤d≤60（100）,表面硬化型（退火状态交货）,≤450,,≥65,,,,,,,,,,,,
d=25（试样直径）,经热处理（表面硬化型）,400~700,≥250,≥15,热轧状态≤137,,,,,,,,,,,
牌号,L245N/BN,,,,,,,,,,,,,,,
旧牌号,S245,,,,,,,,,,,,,,,
对应标准,GB /T 14164-2013 石油天然气输送管用热轧宽钢带,,,,,,,,,,,,,,,
归类,碳钢,,,,,,,,,,,,,,,
成分,C ①②,Si,Mn ②,P,S,Cr,Ni,Cu,Mo,Ti,更多,,,,,
最小值,-,-,-,-,-,-,-,-,-,-,Nb+V≤0.06%,,,,,
最大值,0.24,0.4,1.2,0.025,0.015,0.3,0.3,0.5,0.15,0.04,Nb+V≤0.06%,,,,,
牌号,ER50-4,,,,,,,,,,,,,,,
对应标准,GB /T 8110-2008 气体保护电弧焊用碳钢、低合金钢焊丝,,,,,,,,,,,,,,,
归类,碳钢,,,,,,,,,,,,,,,
成分,C,Si,Mn,P,S,Cr,Ni,Cu ①,Mo,V,,,,,,
最小值,0.06,0.65,1,-,-,-,-,-,-,-,,,,,,
最大值,0.15,0.85,1.5,0.025,0.025,0.15,0.15,0.5,0.15,0.03,,,,,,
试样状态,抗拉强度σb Mpa,屈服点σs Mpa,延伸率δ %,,,,,,,,,,,,,
焊态,≥500,≥420,≥22,,,,,,,,,,,,,
牌号,XC10,,,,,,,,,,,,,,,
对应标准,NF A 35-551-1986 渗碳处理的碳素结构钢和特殊合金结构钢钢号 半成品、棒材和线,,,,,,,,,,,,,,,
归类,碳钢,,,,,,,,,,,,,,,
性能,渗碳性,,,,,,,,,,,,,,,
成分,C,Si,Mn,P,S,,,,,,,,,,,
最小值,0.06,0.15,0.3,-,-,,,,,,,,,,,
最大值,0.12,0.35,0.6,0.035,0.035,,,,,,,,,,,
牌号,17B2,,,,,,,,,,,,,,,
欧标钢号,1.5502,,,,,,,,,,,,,,,
对应标准,EN 10263-4-2001 冷加工和冷挤压的钢棒、棒材和线材 第4部分 淬火和回火钢交货的一般技术条件,,,,,,,,,,,,,,,
归类,碳钢,,,,,,,,,,,,,,,
标签,调质钢  硼钢,,,,,,,,,,,,,,,
成分,C,Si ①,Mn,P,S,Cr ②,Cu,B,,,,,,,,
最小值,0.15,-,0.6,-,-,-,-,0.0008,,,,,,,,
最大值,0.2,0.3,0.9,0.025,0.025,0.3,0.25,0.005,,,,,,,,
牌号,A615 Grade 40,,,,,,,,,,,,,,,
其他名称,G40,,,,,,,,,,,,,,,
对应标准,ASTM A615/A615M-2016 钢筋混凝土配筋用变形和光面坯钢筋,,,,,,,,,,,,,,,
归类,碳钢,,,,,,,,,,,,,,,
成分,P,,,,,,,,,,,,,,,
最小值,-,,,,,,,,,,,,,,,
最大值,0.06,,,,,,,,,,,,,,,
抗拉强度σb Mpa,屈服点σs Mpa,延伸率δ %,,,,,,,,,,,,,,
棒材 轧制 全部尺寸≥420,棒材 轧制 全部尺寸≥280,长度200mm时延伸率%≥11,,,,,,,,,,,,,,
牌号,45,,,,,,,,,,,,,,,
中国ISC,U20452,,,,,,,,,,,,,,,
其他名称,45#,,,,,,,,,,,,,,,
对应标准,GB /T 699-2015 优质碳素结构钢,,,,,,,,,,,,,,,
归类,碳钢,,,,,,,,,,,,,,,
性能,强度  易切削性,,,,,,,,,,,,,,,
说明,ⓐ特性和应用 常用中碳调质结构钢。该钢冷塑性一般，退火、正火比调质时要稍好，具有较高的强度和较好的切削加工性，经适当的热处理以后可获得一定的韧性、塑性和耐磨性，材料来源方便。适合于氢焊和氩弧焊，不太适合于气焊。焊前需预热，焊后应进行去应力退火。正火可改善硬度小于160HBS毛坯的切削性能。该钢经调质处理后，其综合力学性能要优化于其他中碳结构钢，但该钢淬透性较低，水中临界淬透直径为12~17mm，水淬时有开裂倾向。当直径大于80mm时，经调质或正火后，其力学性能相近，对中、小型模具零件进行调质处理后可获得较高的强度和韧性。可制作抽芯铆钉钉芯 ⓑ应用举例：可作为制造 DIN 6883 - 1956 楔键的材料之一 本标准适用于公称直径或厚度不大于250mm热轧和锻制优质碳素结构钢棒材，经供需双方协商，也可提供公称直径或厚度大于250mm热轧和锻制优质碳素结构钢棒材。,,,,,,,,,,,,,,,
成分,C,Si,Mn,P,S,Cr,Ni,Cu,,,,,,,,
最小值,0.42,0.17,0.5,-,-,-,-,-,,,,,,,,
最大值,0.5,0.37,0.8,0.035,0.035,0.25,0.3,0.25,,,,,,,,
直径（厚度） d mm,热处理或状态,抗拉强度σb Mpa,屈服点σs Mpa,延伸率δ %,断面收缩率ψ %,硬度 HBW,冲击吸收能量KV2 J,,,,,,,,,
d=25(试样尺寸),正火+淬火+回火,≥600,≥355,≥16,≥40,未经热处理钢≤229,KU2≥39,,,,,,,,,
,,,,,,退火钢≤197,,,,,,,,,,
牌号,F3125 Grade A325 Type 1,,,,,,,,,,,,,,,
对应标准,ASTM F3125/F3125M-2019 热处理的钢和合金钢的高强度结构螺栓和组件——最小抗拉强度120ksi(830Mpa)~150ksi(1040Mpa),,,,,,,,,,,,,,,
归类,碳钢,,,,,,,,,,,,,,,
Unnamed: 0,成分,C,Si,Mn,P,S,B,,,,,,,,,
含硼或不含硼的碳钢或合金钢,最小值,0.3,0.15,0.6,-,-,-,,,,,,,,,
含硼或不含硼的碳钢或合金钢,最大值,0.52,0.3,-,0.035,0.04,0.003,,,,,,,,,
抗拉强度σb ksi,屈服点σs ksi,延伸率δ %,断面收缩率ψ %,硬度 HBW,,,,,,,,,,,,
≥120,≥92,≥14,≥35,253~319,,,,,,,,,,,,
牌号,E275,,,,,,,,,,,,,,,
欧标钢号,1.0225,,,,,,,,,,,,,,,
对应标准,EN 10296-1-2003 机械和一般工程用焊接圆钢管.技术交货条件.非合金和合金钢管,,,,,,,,,,,,,,,
归类,碳钢,,,,,,,,,,,,,,,
成分,C,Si,Mn,P,S,,,,,,,,,,,
最小值,-,-,-,-,-,,,,,,,,,,,
最大值,0.21,0.35,1.4,0.045,0.045,,,,,,,,,,,
美国UNS,G10340,,,,,,,,,,,,,,,
ASTM  型号或牌号,1034,,,,,,,,,,,,,,,
对应标准,ASTM A29M UNS-2012 热锻碳素钢和合金钢棒材一般要求标准规范,,,,,,,,,,,,,,,
归类,碳钢,,,,,,,,,,,,,,,
性能,锻压性,,,,,,,,,,,,,,,
标签,非硫处理碳素钢,,,,,,,,,,,,,,,
成分,C,Mn,P,S,更多,,,,,,,,,,,
最小值,0.32,0.5,-,-,①②③④⑤,,,,,,,,,,,
最大值,0.38,0.8,0.04,0.05,①②③④⑤,,,,,,,,,,,
牌号,E5516-N1,,,,,,,,,,,,,,,
对应标准,GB /T 5117-2012 非合金钢及细晶粒钢焊条,,,,,,,,,,,,,,,
归类,碳钢,,,,,,,,,,,,,,,
标签,熔敷金属,,,,,,,,,,,,,,,
成分,C,Si,Mn,P,S,Ni,Mo,V,,,,,,,,
最小值,-,-,0.6,-,-,0.3,-,-,,,,,,,,
最大值,0.12,0.9,1.6,0.03,0.03,1,0.35,0.05,,,,,,,,
抗拉强度σb Mpa,屈服点σs Mpa,延伸率δ %,,,,,,,,,,,,,,
≥550,≥460,≥17,,,,,,,,,,,,,,
牌号,35,,,,,,,,,,,,,,,
中国ISC,U20352,,,,,,,,,,,,,,,
对应标准,GB /T 699-1999 优质碳素结构钢,,,,,,,,,,,,,,,
归类,碳钢,,,,,,,,,,,,,,,
性能,冲击韧性  易切削性  焊接性,,,,,,,,,,,,,,,
标签,镇静钢,,,,,,,,,,,,,,,
说明,35号钢优质碳素结构钢有良好的塑性和适当的强度，冷塑性高，焊接性能尚可。冷态下课局部镦粗和拉丝。淬透性低，大多在正火状态和调质状态下使用。 用作热锻和热冲压的机械零件，冷拉和冷顶锻钢材，可承受较大载荷的零件，如曲轴、杠杆、连杆、钩环、轮圈等，以及各种标准、紧固件。 本标准适用于直径或厚度不大于250mm的优质碳素结构钢棒材，经供需双方协商，也可提供直径或厚度大于250mm的优质碳素结构钢棒材。,,,,,,,,,,,,,,,
成分,C,Si,Mn,P,S,Cr,Ni,Cu,,,,,,,,
最小值,0.32,0.17,0.5,-,-,-,-,-,,,,,,,,
最大值,0.39,0.37,0.8,0.035,0.035,0.25,0.3,0.25,,,,,,,,
直径（厚度） d mm,热处理或状态,抗拉强度σb Mpa,屈服点σs Mpa,延伸率δ %,硬度 HBW,,,,,,,,,,,
d=25（试样尺寸）,正火或淬火+回火,≥630,≥430,≥17,未经热处理钢≤187,,,,,,,,,,,
牌号,Y45,,,,,,,,,,,,,,,
中国ISC,U70452,,,,,,,,,,,,,,,
对应标准,GB /T 8731-2008 易切削结构钢,,,,,,,,,,,,,,,
归类,碳钢,,,,,,,,,,,,,,,
性能,易切削性,,,,,,,,,,,,,,,
标签,硫系易切削钢,,,,,,,,,,,,,,,
说明,本标准适用于机械切削加工用条钢、盘条、钢丝、钢板及钢带等钢材，其化学成分同样适用于锭、坯及其制品,,,,,,,,,,,,,,,
成分,C,Si,Mn,P,S,,,,,,,,,,,
最小值,0.42,-,0.7,-,0.15,,,,,,,,,,,
最大值,0.5,0.4,1.1,0.06,0.25,,,,,,,,,,,
直径 d mm,抗拉强度σb Mpa,延伸率δ %,硬度 HBW,,,,,,,,,,,,,
d=20（试样直径）,热轧状态交货560~800,热轧状态交货≥12,热轧状态交货≤229,,,,,,,,,,,,,
d=8~20（钢材尺寸）,冷拉状态交货695~980,冷拉状态交货≥6,冷拉状态交货196~225,,,,,,,,,,,,,
d>20~30（钢材尺寸）,655~880,≥6,196~225,,,,,,,,,,,,,
d>30（钢材尺寸）,580~880,≥6,196~225,,,,,,,,,,,,,
牌号,CE16E4,,,,,,,,,,,,,,,
旧牌号,B3,,,,,,,,,,,,,,,
对应标准,ISO 4954-1993 冷镦和冷挤压用钢,,,,,,,,,,,,,,,
归类,碳钢,,,,,,,,,,,,,,,
标签,表面硬化型冷镦钢,,,,,,,,,,,,,,,
成分,C,Si,Mn,P,S,,,,,,,,,,,
最小值,0.12,-,0.6,-,-,,,,,,,,,,,
最大值,0.18,0.4,0.9,0.035,0.035,,,,,,,,,,,
牌号,Q275B,,,,,,,,,,,,,,,
中国ISC,U12755,,,,,,,,,,,,,,,
其他名称,Q275BZ,,,,,,,,,,,,,,,
旧牌号,C5,,,,,,,,,,,,,,,
对应标准,GB /T 700-2006 碳素结构钢,,,,,,,,,,,,,,,
归类,碳钢,,,,,,,,,,,,,,,
标签,镇静钢  质量等级B  碳素结构钢,,,,,,,,,,,,,,,
说明,具有较高的强度、硬度，较好的耐磨性，一定的焊接性和可加工性，小型零件可以淬火强化，塑性和韧性较差。 用户举例： 用于制造强度要求较高的零件，如齿轮、轴、链轮、键、螺栓、螺母、农机用型钢、输送链和链节，以及钢结构用各种型钢、条钢、钢板等。 本标准适用于一般交货状态使用，通常用于焊接、铆接、栓接工程结构用热轧钢板、钢带、型钢和钢棒 ①牌号后缀字母：A、B、C、D表示质量等级 ②F--沸腾钢；Z--镇静钢；TZ--特殊镇静钢 在牌号组成表示中，Z与TZ符号可以省略不写,,,,,,,,,,,,,,,
Unnamed: 0,成分,C,Si,Mn,P,S,Cr,Ni,Cu,As,N,,,,,
厚度或直径 ≤40mm,最小值,-,-,-,-,-,-,-,-,-,-,,,,,
厚度或直径 ≤40mm,最大值,0.21,0.35,1.5,0.045,0.045,0.3,0.3,0.3,0.08,0.008,,,,,
厚度（直径） t(d) mm,抗拉强度σb Mpa,屈服点σs Mpa,延伸率δ %,,,,,,,,,,,,,
≤16,410~540,≥275,≥22,,,,,,,,,,,,,
＞16～40,410~540,≥265,≥22,,,,,,,,,,,,,
＞40～60,410~540,≥255,≥21,,,,,,,,,,,,,
＞60～100,410~540,≥245,≥20,,,,,,,,,,,,,
＞100～150,410~540,≥225,≥18,,,,,,,,,,,,,
＞150～200,410~540,≥215,≥17,,,,,,,,,,,,,
牌号,St60-2,,,,,,,,,,,,,,,
德国W-Nr.,1.006,,,,,,,,,,,,,,,
旧牌号,1.0542,,,,,,,,,,,,,,,
对应标准,DIN 17100-1980 普通结构钢质量标准,,,,,,,,,,,,,,,
归类,碳钢,,,,,,,,,,,,,,,
标签,镇静钢,,,,,,,,,,,,,,,
成分,P,S,N,,,,,,,,,,,,,
最小值,-,-,-,,,,,,,,,,,,,
最大值,0.05,0.05,0.009,,,,,,,,,,,,,
厚度 t mm,抗拉强度σb Mpa,屈服点σs Mpa,延伸率δ %,,,,,,,,,,,,,
t＜3,590~770,≥335,6~12,,,,,,,,,,,,,
3≤t≤16,570~710,≥335,14~16,,,,,,,,,,,,,
16＜t≤40,570~710,≥325,14~16,,,,,,,,,,,,,
40＜t≤63,570~710,≥315,13~15,,,,,,,,,,,,,
63＜t≤80,570~710,≥305,12~14,,,,,,,,,,,,,
80＜t≤100,570~710,≥295,12~14,,,,,,,,,,,,,
牌号,Grade 65,,,,,,,,,,,,,,,
其他名称,Gr65,,,,,,,,,,,,,,,
对应标准,ASTM A573/A573M-2013 韧性良好的结构碳钢板标准规范,,,,,,,,,,,,,,,
归类,碳钢,,,,,,,,,,,,,,,
说明,韧性好,,,,,,,,,,,,,,,
成分,C,Si,Mn,P,S,,,,,,,,,,,
最小值,-,0.15,0.85,-,-,,,,,,,,,,,
最大值,0.26,0.4,1.2,0.03,0.03,,,,,,,,,,,
厚度 t mm,抗拉强度σb Mpa,屈服点σs Mpa,延伸率δ %,,,,,,,,,,,,,
t≤40,450~530,≥240,≥20,,,,,,,,,,,,,
牌号,060A78,,,,,,,,,,,,,,,
对应标准,BS 970-1-1983 英国标准规范机械和相关工程用锻钢 第一部分 碳钢，碳锰钢，合金钢和不锈钢的一般检验试验程序和具体要求,,,,,,,,,,,,,,,
归类,碳钢,,,,,,,,,,,,,,,
成分,C,Mn,P,S,Cr,Ni,Mo,,,,,,,,,
最小值,0.75,0.5,-,0.025,-,-,-,,,,,,,,,
最大值,0.82,0.7,0.05,0.05,0.3,0.4,0.15,,,,,,,,,
牌号,25MnG,,,,,,,,,,,,,,,
中国ISC,U42253,,,,,,,,,,,,,,,
对应标准,GB /T 5310-2017 高压锅炉用无缝钢管,,,,,,,,,,,,,,,
归类,碳钢,,,,,,,,,,,,,,,
标签,优质碳素结构钢,,,,,,,,,,,,,,,
成分,C,Si,Mn,P,S,Cr ①,Ni ①,Cu ①,Mo ①,V ①,,,,,,
最小值,0.22,0.17,0.7,-,-,-,-,-,-,-,,,,,,
最大值,0.27,0.37,1,0.025,0.015,0.25,0.25,0.2,0.15,0.08,,,,,,
牌号,ML45,,,,,,,,,,,,,,,
对应标准,GB /T 5953-1999 冷镦钢丝,,,,,,,,,,,,,,,
归类,碳钢,,,,,,,,,,,,,,,
成分,C,Si,Mn,P,S,Cr,Cu,,,,,,,,,
最小值,0.42,-,-,-,-,-,-,,,,,,,,,
最大值,0.5,0.2,0.6,0.035,0.035,0.2,0.2,,,,,,,,,
牌号,QSt38-3,,,,,,,,,,,,,,,
德国W-Nr.,1.0234,,,,,,,,,,,,,,,
对应标准,DIN 1654-2-1989 冷镦和冷挤压钢 非热处理镇静碳钢的交货条件,,,,,,,,,,,,,,,
归类,碳钢,,,,,,,,,,,,,,,
性能,锻压性,,,,,,,,,,,,,,,
说明,注： 用于脱氧和氮控制的铝（总含量超过0.02%），可以用具有类似效果的其他元素代替,,,,,,,,,,,,,,,
成分,C,Si,Mn,P,S,Al,,,,,,,,,,
最小值,0.1,-,0.25,-,-,0.02,,,,,,,,,,
最大值,0.18,0.1,0.45,0.04,0.04,-,,,,,,,,,,
条件,热处理或状态,抗拉强度σb Mpa,屈服点σs Mpa,延伸率δ %,断面收缩率ψ %,冲击吸收能量KV2 J,,,,,,,,,,
热轧棒材,未经处理及去皮（U+SH）,≤460,-,-,≥55,-,,,,,,,,,,
,正火,360~460,≥220,≥25,-,≥27,,,,,,,,,,
牌号,1020,,,,,,,,,,,,,,,
对应标准,ASTM A510/A510M-2013 碳钢及合金钢盘条和粗圆钢丝通用要求,,,,,,,,,,,,,,,
归类,碳钢,,,,,,,,,,,,,,,
说明,线材用于螺栓、螺钉、螺柱等紧固件材料。 注：硅含量：≤0.1%；0.07～0.15%；0.1～0.2%；0.15～0.35%；0.2～0.4%或0.3～0.6%,,,,,,,,,,,,,,,
成分,C,Mn,P,S,Cu,B,,,,,,,,,,
最小值,0.18,0.3,-,-,0.2,0.0005,,,,,,,,,,
最大值,0.23,0.6,0.04,0.05,-,0.003,,,,,,,,,,
牌号,F568M Class 5.8,,,,,,,,,,,,,,,
对应标准,ASTM F568M-2007 米制碳钢和合金钢外螺纹紧固件标准规范,,,,,,,,,,,,,,,
归类,碳钢,,,,,,,,,,,,,,,
成分,C,P,S ①,,,,,,,,,,,,,
最小值,0.13,-,-,,,,,,,,,,,,,
最大值,0.55,0.048,0.058,,,,,,,,,,,,,
公称直径,抗拉强度σb Mpa,屈服点σs Mpa,延伸率δ %,断面收缩率ψ %,硬度 HBW,,,,,,,,,,,
M5~M24,≥520,≥420,≥10,≥35,HRB82~95,,,,,,,,,,,
牌号,T9,,,,,,,,,,,,,,,
中国ISC,T00090,,,,,,,,,,,,,,,
对应标准,GB /T 1299-2014 工模具钢,,,,,,,,,,,,,,,
归类,碳钢,,,,,,,,,,,,,,,
标签,刃具模具用非合金钢,,,,,,,,,,,,,,,
Unnamed: 0,成分,C,Si,Mn,P,S,Cr,Ni,Cu,,,,,,,
T9,最小值,0.85,-,-,-,-,-,-,-,,,,,,,
T9,最大值,0.94,0.35,0.4,0.03,0.03,0.25,0.25,0.25,,,,,,,
美国UNS,G15410,,,,,,,,,,,,,,,
ASTM  型号或牌号,1541,,,,,,,,,,,,,,,
旧牌号,1041,,,,,,,,,,,,,,,
对应标准,ASTM A29M UNS-2012 热锻碳素钢和合金钢棒材一般要求标准规范,,,,,,,,,,,,,,,
归类,碳钢,,,,,,,,,,,,,,,
标签,高锰碳钢,,,,,,,,,,,,,,,
成分,C,Mn,P,S,更多,,,,,,,,,,,
最小值,0.36,1.35,-,-,①②③④⑤,,,,,,,,,,,
最大值,0.44,1.65,0.04,0.05,①②③④⑤,,,,,,,,,,,
牌号,C60M2,,,,,,,,,,,,,,,
对应标准,ISO 683-18-1996 热处理钢、合金钢和易切削钢,,,,,,,,,,,,,,,
归类,碳钢,,,,,,,,,,,,,,,
标签,直接淬火钢  优质非合金结构钢,,,,,,,,,,,,,,,
成分,C,Si,Mn,P,S,,,,,,,,,,,
最小值,0.57,0.1,0.6,-,0.02,,,,,,,,,,,
最大值,0.65,0.4,0.9,0.035,0.04,,,,,,,,,,,
牌号,Ck75,,,,,,,,,,,,,,,
德国W-Nr.,1.1248,,,,,,,,,,,,,,,
对应标准,DIN 17222-1979 弹簧用冷轧带钢; 交货技术条件,,,,,,,,,,,,,,,
归类,碳钢,,,,,,,,,,,,,,,
标签,特种钢,,,,,,,,,,,,,,,
成分,C,Si,Mn,P,S,,,,,,,,,,,
最小值,0.7,0.15,0.6,-,-,,,,,,,,,,,
最大值,0.8,0.35,0.8,0.035,0.035,,,,,,,,,,,
厚度 t mm,热处理或状态,抗拉强度σb Mpa,延伸率δ %,硬度 HBW,,,,,,,,,,,,
t<3*,冷轧及软化退火 (G),≤640,≥12,HV**≤190,,,,,,,,,,,,
t≤2.5****,"冷轧, 淬火及回火 (H+A)",***1320~1870,,390~555,,,,,,,,,,,,
t≤2.5,淬火,,,≥700,,,,,,,,,,,,
牌号,E315,,,,,,,,,,,,,,,
欧标钢号,1.0236,,,,,,,,,,,,,,,
对应标准,EN 10297-1-2003 机械和通用无缝钢管 交货技术条件 第1部分:非合金和合金钢管,,,,,,,,,,,,,,,
归类,碳钢,,,,,,,,,,,,,,,
成分,C,Si,Mn,P,S,,,,,,,,,,,
最小值,-,-,-,-,-,,,,,,,,,,,
最大值,0.21,0.3,1.5,0.03,0.035,,,,,,,,,,,
牌号,E5716,,,,,,,,,,,,,,,
对应标准,GB /T 5117-2012 非合金钢及细晶粒钢焊条,,,,,,,,,,,,,,,
归类,碳钢,,,,,,,,,,,,,,,
标签,熔敷金属,,,,,,,,,,,,,,,
成分,C,Si,Mn,P,S,Cr,Ni,Mo,,,,,,,,
最小值,-,-,-,-,-,-,-,-,,,,,,,,
最大值,0.12,0.9,1.6,0.03,0.03,0.3,1,0.35,,,,,,,,
抗拉强度σb Mpa,屈服点σs Mpa,延伸率δ %,,,,,,,,,,,,,,
≥570,≥490,≥16,,,,,,,,,,,,,,
牌号,E5016-NCC2,,,,,,,,,,,,,,,
对应标准,GB /T 5117-2012 非合金钢及细晶粒钢焊条,,,,,,,,,,,,,,,
归类,碳钢,,,,,,,,,,,,,,,
标签,熔敷金属,,,,,,,,,,,,,,,
成分,C,Si,Mn,P,S,Cr,Ni,Cu,V,,,,,,,
最小值,-,0.4,0.4,-,-,0.15,0.2,0.3,-,,,,,,,
最大值,0.12,0.7,0.7,0.025,0.025,0.3,0.4,0.6,0.08,,,,,,,
抗拉强度σb Mpa,屈服点σs Mpa,延伸率δ %,,,,,,,,,,,,,,
≥490,≥420,≥20,,,,,,,,,,,,,,
美国UNS,G12150,,,,,,,,,,,,,,,
ASTM  型号或牌号,1215,,,,,,,,,,,,,,,
对应标准,ASTM A29/A29M-2012 热锻碳素钢和合金钢棒材一般要求标准规范,,,,,,,,,,,,,,,
归类,碳钢,,,,,,,,,,,,,,,
标签,磷和硫处理碳素钢,,,,,,,,,,,,,,,
成分,C,Mn,P,S,,,,,,,,,,,,
最小值,-,0.75,0.04,0.26,,,,,,,,,,,,
最大值,0.09,1.05,0.09,0.35,,,,,,,,,,,,
牌号,DH620,,,,,,,,,,,,,,,
对应标准,GB 712-2011 船舶及海洋工程用结构钢,,,,,,,,,,,,,,,
归类,碳钢,,,,,,,,,,,,,,,
标签,超高强度结构钢,,,,,,,,,,,,,,,
成分,C,Si,Mn,P,S,N,,,,,,,,,,
最小值,-,-,-,-,-,-,,,,,,,,,,
最大值,0.2,0.55,1.7,0.025,0.025,0.02,,,,,,,,,,
美国UNS,G15240,,,,,,,,,,,,,,,
ASTM  型号或牌号,1524,,,,,,,,,,,,,,,
旧牌号,1024,,,,,,,,,,,,,,,
对应标准,ASTM A29M UNS-2012 热锻碳素钢和合金钢棒材一般要求标准规范,,,,,,,,,,,,,,,
归类,碳钢,,,,,,,,,,,,,,,
性能,低温韧性  锻压性  焊接性,,,,,,,,,,,,,,,
标签,高锰碳素钢,,,,,,,,,,,,,,,
说明,1524钢的主要特性：为中等强度钢，冷应变塑性高，低温性能好，焊接和加工性能尚可，与含碳量相当的碳钢比较，其淬硬能力更高 1524碳钢的应用：可制造要求不高直径小于50mm的渗碳零件，如渗碳小齿轮、小轴等；可制造铆接件、螺栓（螺钉）、螺母等紧固件,,,,,,,,,,,,,,,
成分,C,Mn,P,S,更多,,,,,,,,,,,
最小值,0.19,1.35,-,-,①②③④⑤,,,,,,,,,,,
最大值,0.25,1.65,0.04,0.05,①②③④⑤,,,,,,,,,,,
抗拉强度σb Mpa,屈服点σs Mpa,延伸率δ %,,,,,,,,,,,,,,
≥785,≥590,≥10,,,,,,,,,,,,,,
牌号,Q215,,,,,,,,,,,,,,,
对应标准,GB /T 3524-2015 碳素结构钢和低合金结构钢热轧钢带,,,,,,,,,,,,,,,
归类,碳钢,,,,,,,,,,,,,,,
性能,耐腐蚀  焊接性,,,,,,,,,,,,,,,
说明,化学成分(熔炼分析)应符合 GB/T 700的规定。,,,,,,,,,,,,,,,
直径 d mm,抗拉强度σb Mpa,屈服点σs Mpa,延伸率δ %,,,,,,,,,,,,,
d=0.5t,335~450,≥215,≥31,,,,,,,,,,,,,
牌号,15кп,,,,,,,,,,,,,,,
对应标准,GOST 1050-1988 表面光洁的优质碳素结构钢棒料规格,,,,,,,,,,,,,,,
归类,碳钢,,,,,,,,,,,,,,,
性能,焊接性  渗碳性,,,,,,,,,,,,,,,
标签,优质碳素结构钢  沸腾钢,,,,,,,,,,,,,,,
说明,相当于我国的15F钢,,,,,,,,,,,,,,,
成分,C,Si,Mn,P,S,Cr,Ni,Cu,As,,,,,,,
最小值,0.12,-,0.25,-,-,-,-,-,-,,,,,,,
最大值,0.19,0.07,0.5,0.035,0.04,0.25,0.3,0.3,0.08,,,,,,,
牌号,20G,,,,,,,,,,,,,,,
中国ISC,U50207,,,,,,,,,,,,,,,
对应标准,GB /T 5310-2017 高压锅炉用无缝钢管,,,,,,,,,,,,,,,
归类,碳钢,,,,,,,,,,,,,,,
标签,优质碳素结构钢,,,,,,,,,,,,,,,
成分,C,Si,Mn,P,S,Cr ①,Ni ①,Cu ①,Mo ①,V ①,,,,,,
最小值,0.17,0.17,0.35,-,-,-,-,-,-,-,,,,,,
最大值,0.23,0.37,0.65,0.025,0.015,0.25,0.25,0.2,0.15,0.08,,,,,,
牌号,J429 Grade 5.2,,,,,,,,,,,,,,,
对应标准,SAE J429-2011 外螺纹紧固件机械性质和材料要求,,,,,,,,,,,,,,,
归类,碳钢,,,,,,,,,,,,,,,
标签,低碳硼钢,,,,,,,,,,,,,,,
说明,可用于公称直径1/4 ~ 1 的螺栓、螺钉。,,,,,,,,,,,,,,,
成分,C,Mn,P,S,B,,,,,,,,,,,
最小值,0.15,0.74,-,-,0.0005,,,,,,,,,,,
最大值,0.25,-,0.025,0.025,0.003,,,,,,,,,,,
Unnamed: 0,热处理或状态,抗拉强度σb ksi,屈服点σs ksi,延伸率δ %,断面收缩率ψ %,硬度 HBW,,,,,,,,,,
全尺寸试样,淬火、回火,≥120,,,,（HRC）,,,,,,,,,,
机加工试样,淬火、回火,≥120,≥92,≥14,≥35,≤56,,,,,,,,,,
牌号,T9,,,,,,,,,,,,,,,
中国ISC,T00090,,,,,,,,,,,,,,,
对应标准,GB /T 1298-2008 碳素工具钢,,,,,,,,,,,,,,,
归类,碳钢,,,,,,,,,,,,,,,
标签,优质钢,,,,,,,,,,,,,,,
成分,C,Si,Mn,P,S,Cr,Ni,Cu,Mo,W,V,,,,,
最小值,0.85,-,-,-,-,-,-,-,-,-,-,,,,,
最大值,0.94,0.35,0.4,0.035,0.03,0.25,0.2,0.25,0.2,0.3,0.02,,,,,
牌号,11SMn37,,,,,,,,,,,,,,,
欧标钢号,1.0736,,,,,,,,,,,,,,,
对应标准,EN 10277-3-1999 光亮钢产品技术交货条件 第3部分 高速切削钢,,,,,,,,,,,,,,,
归类,碳钢,,,,,,,,,,,,,,,
标签,非热处理钢,,,,,,,,,,,,,,,
成分,C,Si *,Mn,P,S,,,,,,,,,,,
最小值,-,-,1,-,0.34,,,,,,,,,,,
最大值,0.14,0.05,1.5,0.11,0.4,,,,,,,,,,,
牌号,CC15X,,,,,,,,,,,,,,,
对应标准,ISO 4954-1993 冷镦和冷挤压用钢,,,,,,,,,,,,,,,
归类,碳钢,,,,,,,,,,,,,,,
性能,锻压性,,,,,,,,,,,,,,,
标签,非热处理型冷镦钢  铝镇静钢,,,,,,,,,,,,,,,
成分,C,Si,Mn,P,S,Al *,,,,,,,,,,
最小值,0.12,-,0.3,-,-,0.02,,,,,,,,,,
最大值,0.19,0.1,0.6,0.04,0.04,-,,,,,,,,,,
抗拉强度σb Mpa,断面收缩率ψ %,,,,,,,,,,,,,,,
≤530,≥50,,,,,,,,,,,,,,,
牌号,E4320,,,,,,,,,,,,,,,
对应标准,GB /T 5117-2012 非合金钢及细晶粒钢焊条,,,,,,,,,,,,,,,
归类,碳钢,,,,,,,,,,,,,,,
标签,熔敷金属,,,,,,,,,,,,,,,
成分,C,Si,Mn,P,S,Cr,Ni,Mo,V,,,,,,,
最小值,-,-,-,-,-,-,-,-,-,,,,,,,
最大值,0.2,1,1.2,0.04,0.035,0.2,0.3,0.3,0.08,,,,,,,
抗拉强度σb Mpa,屈服点σs Mpa,延伸率δ %,,,,,,,,,,,,,,
≥430,≥330,≥20,,,,,,,,,,,,,,
牌号,SS400,,,,,,,,,,,,,,,
旧牌号,SS41,,,,,,,,,,,,,,,
对应标准,JIS G 3101-2011 普通结构用轧制钢材,,,,,,,,,,,,,,,
归类,碳钢,,,,,,,,,,,,,,,
成分,P,S,,,,,,,,,,,,,,
最小值,-,-,,,,,,,,,,,,,,
最大值,0.05,0.05,,,,,,,,,,,,,,
牌号,C20D,,,,,,,,,,,,,,,
欧标钢号,1.0414,,,,,,,,,,,,,,,
对应标准,EN 10016-2-1994 拉制和或冷轧用的非合金钢棒 一第2部分：般用途钢棒的特定要求,,,,,,,,,,,,,,,
归类,碳钢,,,,,,,,,,,,,,,
成分,C,Si,Mn,P,S,Cr,Ni,Cu,Mo,Al,,,,,,
最小值,0.18,-,0.3,-,-,-,-,-,-,-,,,,,,
最大值,0.23,0.3,0.6,0.035,0.035,0.2,0.25,0.3,0.05,0.01,,,,,,
牌号,E5028-NC,,,,,,,,,,,,,,,
对应标准,GB /T 5117-2012 非合金钢及细晶粒钢焊条,,,,,,,,,,,,,,,
归类,碳钢,,,,,,,,,,,,,,,
标签,熔敷金属,,,,,,,,,,,,,,,
成分,C,Si,Mn,P,S,Cr,Ni,Cu,,,,,,,,
最小值,-,-,0.3,-,-,-,0.25,0.2,,,,,,,,
最大值,0.12,0.9,1.4,0.03,0.03,0.3,0.7,0.6,,,,,,,,
抗拉强度σb Mpa,屈服点σs Mpa,延伸率δ %,,,,,,,,,,,,,,
≥490,≥390,≥20,,,,,,,,,,,,,,
牌号,SWRCH15K,,,,,,,,,,,,,,,
对应标准,JIS G 3507-1-2005 冷打或冷镦用碳钢线材,,,,,,,,,,,,,,,
归类,碳钢,,,,,,,,,,,,,,,
性能,锻压性,,,,,,,,,,,,,,,
标签,镇静钢,,,,,,,,,,,,,,,
说明,Cr含量不应该超过0.20%，此外，作为残留的元素Cu和Ni分别不应该超过0.30%和0.20%,,,,,,,,,,,,,,,
成分,C,Si,Mn,P,S,,,,,,,,,,,
最小值,0.13,0.1,0.3,-,-,,,,,,,,,,,
最大值,0.18,0.35,0.6,0.03,0.035,,,,,,,,,,,
牌号,E,,,,,,,,,,,,,,,
中国ISC,U51188,,,,,,,,,,,,,,,
对应标准,GB 712-2011 船舶及海洋工程用结构钢,,,,,,,,,,,,,,,
归类,碳钢,,,,,,,,,,,,,,,
成分,C,Si,Mn,P,S,Cr,Ni,Cu,Al ⓓ,,,,,,,
最小值,-,-,0.7,-,-,-,-,-,0.015,,,,,,,
最大值,0.18,0.35,-,0.025,0.025,0.3,0.3,0.35,-,,,,,,,
牌号,ML25,,,,,,,,,,,,,,,
中国ISC,U40252,,,,,,,,,,,,,,,
对应标准,GB /T 6478-2015 冷镦和冷挤压用钢,,,,,,,,,,,,,,,
归类,碳钢,,,,,,,,,,,,,,,
性能,锻压性,,,,,,,,,,,,,,,
标签,优质碳素结构钢  铆螺钢,,,,,,,,,,,,,,,
说明,调质型冷镦和冷挤压用钢 强度高于ML20钢，冷变形塑性好，无回火脆性。 用于制作螺钉、螺栓、弹簧座、固定销等。 1、本标准适用于公称直径为5mm~60mm的热轧盘条和公称直径为12mm~100mm的热轧圆钢。 2、钢材交货状态：一般以热轧状态交货。经供需双方协商，并在合同中注明，也可以退火状态交货。,,,,,,,,,,,,,,,
成分,C,Si,Mn,P,S,,,,,,,,,,,
最小值,0.23,0.1,0.3,-,-,,,,,,,,,,,
最大值,0.28,0.3,0.6,0.025,0.025,,,,,,,,,,,
直径 d mm,抗拉强度σb Mpa,屈服点σs Mpa,延伸率δ %,硬度 HBW,,,,,,,,,,,,
d=25（试样直径）,经热处理（调质型钢热轧状态）≥450,经热处理（调质型钢热轧状态）≥275,断后伸长率%≥23,热轧状态≤170,,,,,,,,,,,,
牌号,DX53D+Z,,,,,,,,,,,,,,,
其他名称,DX53D+ZF  DX53D+ZA  DX53D+AZ,,,,,,,,,,,,,,,
对应标准,GB /T 2518-2019 连续热镀锌和锌合金镀层钢板及钢带,,,,,,,,,,,,,,,
归类,碳钢,,,,,,,,,,,,,,,
标签,无间隙原子钢,,,,,,,,,,,,,,,
说明,镀层代号：纯锌镀层(Z)，锌铁合金镀层(ZF)，锌铝合金镀层(ZA)，铝锌合金镀层(AZ),,,,,,,,,,,,,,,
成分,C,Si,Mn,P,S,Ti,,,,,,,,,,
最小值,-,-,-,-,-,-,,,,,,,,,,
最大值,0.12,0.5,0.6,0.1,0.045,0.3,,,,,,,,,,
牌号,L450M/X65M,,,,,,,,,,,,,,,
旧牌号,S450,,,,,,,,,,,,,,,
对应标准,GB /T 14164-2013 石油天然气输送管用热轧宽钢带,,,,,,,,,,,,,,,
归类,碳钢,,,,,,,,,,,,,,,
成分,C ①②,Si,Mn ②,P,S,Cr,Ni,Cu,Mo,更多,,,,,,
最小值,-,-,-,-,-,-,-,-,-,Nb+V+Ti≤0.15%,,,,,,
最大值,0.12,0.45,1.6,0.025,0.015,0.5,0.5,0.5,0.5,Nb+V+Ti≤0.15%,,,,,,
牌号,080M40,,,,,,,,,,,,,,,
对应标准,BS 970-1-1983 英国标准规范机械和相关工程用锻钢 第一部分 碳钢，碳锰钢，合金钢和不锈钢的一般检验试验程序和具体要求,,,,,,,,,,,,,,,
归类,碳钢,,,,,,,,,,,,,,,
成分,C,Mn,P,S,Cr,Ni,Mo,,,,,,,,,
最小值,0.36,0.6,-,0.025,-,-,-,,,,,,,,,
最大值,0.44,1,0.05,0.05,0.3,0.4,0.15,,,,,,,,,
牌号,0/3,,,,,,,,,,,,,,,
对应标准,BS 3111(1)-1987 用于冷锻紧固件和类似部件的钢 第1部分：碳钢和低合金钢钢丝规范,,,,,,,,,,,,,,,
归类,碳钢,,,,,,,,,,,,,,,
性能,锻压性,,,,,,,,,,,,,,,
说明,用于制造螺栓、螺钉、螺母等紧固件。,,,,,,,,,,,,,,,
成分,C,Si,Mn,P,S,,,,,,,,,,,
最小值,0.13,-,0.5,-,-,,,,,,,,,,,
最大值,0.18,0.4,1,0.05,0.05,,,,,,,,,,,
抗拉强度σb Mpa,延伸率δ %,,,,,,,,,,,,,,,
轧制或轧制去皮≤470,断面收缩率Z%≥60,,,,,,,,,,,,,,,
牌号,A563 Grade O,,,,,,,,,,,,,,,
对应标准,ASTM A563-2015 碳钢和合金钢螺母标准规范,,,,,,,,,,,,,,,
归类,碳钢,,,,,,,,,,,,,,,
成分,C,P,S,,,,,,,,,,,,,
最小值,-,-,-,,,,,,,,,,,,,
最大值,0.55,0.12,0.15,,,,,,,,,,,,,
硬度 HBW,,,,,,,,,,,,,,,,
103~302,,,,,,,,,,,,,,,,
牌号,30Mn,,,,,,,,,,,,,,,
中国ISC,U21302,,,,,,,,,,,,,,,
对应标准,GB /T 699-2015 优质碳素结构钢,,,,,,,,,,,,,,,
归类,碳钢,,,,,,,,,,,,,,,
性能,易切削性  淬透性,,,,,,,,,,,,,,,
说明,与30钢相比具有较高的强度和淬透性，冷变形塑性好，焊接性中等，可加工性良好，热处理时有回火脆倾向及过热敏感性。 用于各种结构部件和机械零件，如齿轮.曲柄轴，支架、较链、螺钉、螺栓、螺母、铆焊结构件，还可用冷拉钢制作在高应力下工作的细小零件，如农机上的钩环链等 本标准适用于公称直径或厚度不大于250mm热轧和锻制优质碳素结构钢棒材，经供需双方协商，也可提供公称直径或厚度大于250mm热轧和锻制优质碳素结构钢棒材。,,,,,,,,,,,,,,,
成分,C,Si,Mn,P,S,Cr,Ni,Cu,,,,,,,,
最小值,0.27,0.17,0.7,-,-,-,-,-,,,,,,,,
最大值,0.34,0.37,1,0.035,0.035,0.25,0.3,0.25,,,,,,,,
直径（厚度） d mm,热处理或状态,抗拉强度σb Mpa,屈服点σs Mpa,延伸率δ %,断面收缩率ψ %,硬度 HBW,冲击吸收能量KV2 J,,,,,,,,,
d=25(试样尺寸),正火+淬火+回火,≥540,≥315,≥20,≥45,未经热处理钢≤217,KU2≥63,,,,,,,,,
,,,,,,退火钢≤187,,,,,,,,,,
牌号,S275J2,,,,,,,,,,,,,,,
欧标钢号,1.0145,,,,,,,,,,,,,,,
对应标准,EN 10025-2-2004 结构钢的热轧产品 — 第二部分： 非合金结构钢的技术供货条件,,,,,,,,,,,,,,,
归类,碳钢,,,,,,,,,,,,,,,
标签,非合金钢  镇静钢,,,,,,,,,,,,,,,
Unnamed: 0,成分,C,Mn,P ①,S ①②,Cu ③,更多,,,,,,,,,
厚度t<40,最小值,-,-,-,-,-,④,,,,,,,,,
厚度t<40,最大值,0.18,1.5,0.025,0.025,0.55,④,,,,,,,,,
厚度 t mm,抗拉强度σb Mpa,屈服点σs Mpa,延伸率δ %,,,,,,,,,,,,,
t＜3,430~580,≥275,见备注,,,,,,,,,,,,,
3≤t≤16,410~560,≥275,≥21,,,,,,,,,,,,,
16＜t≤40,410~560,≥265,≥21,,,,,,,,,,,,,
40＜t≤63,410~560,≥255,≥20,,,,,,,,,,,,,
63＜t≤80,410~560,≥245,≥19,,,,,,,,,,,,,
80＜t≤100,410~560,≥235,≥19,,,,,,,,,,,,,
100＜t≤150,400~540,≥225,≥19,,,,,,,,,,,,,
150＜t≤200,380~540,≥215,≥18,,,,,,,,,,,,,
200＜t≤250,380~540,≥205,≥18,,,,,,,,,,,,,
250＜t≤400,380~540,≥195,≥18,,,,,,,,,,,,,
美国UNS,G10780,,,,,,,,,,,,,,,
ASTM  型号或牌号,1078,,,,,,,,,,,,,,,
对应标准,ASTM A29M UNS-2012 热锻碳素钢和合金钢棒材一般要求标准规范,,,,,,,,,,,,,,,
归类,碳钢,,,,,,,,,,,,,,,
性能,锻压性,,,,,,,,,,,,,,,
标签,非硫处理碳素钢,,,,,,,,,,,,,,,
成分,C,Mn,P,S,更多,,,,,,,,,,,
最小值,0.72,0.3,-,-,①②③④⑤,,,,,,,,,,,
最大值,0.85,0.6,0.04,0.05,①②③④⑤,,,,,,,,,,,
牌号,E5515-N3,,,,,,,,,,,,,,,
对应标准,GB /T 5117-2012 非合金钢及细晶粒钢焊条,,,,,,,,,,,,,,,
归类,碳钢,,,,,,,,,,,,,,,
标签,熔敷金属,,,,,,,,,,,,,,,
成分,C,Si,Mn,P,S,Ni,Mo,,,,,,,,,
最小值,-,-,-,-,-,1.1,-,,,,,,,,,
最大值,0.1,0.6,1.25,0.03,0.03,2,0.35,,,,,,,,,
抗拉强度σb Mpa,屈服点σs Mpa,延伸率δ %,,,,,,,,,,,,,,
≥550,≥460,≥17,,,,,,,,,,,,,,
牌号,45,,,,,,,,,,,,,,,
中国ISC,U20452,,,,,,,,,,,,,,,
对应标准,GB /T 699-1999 优质碳素结构钢,,,,,,,,,,,,,,,
归类,碳钢,,,,,,,,,,,,,,,
性能,强度  易切削性,,,,,,,,,,,,,,,
说明,常用中碳调质结构钢。该钢冷塑性一般，退火、正火比调质时要稍好，具有较高的强度和较好的切削加工性，经适当的热处理以后可获得一定的韧性、塑性和耐磨性，材料来源方便。适合于氢焊和氩弧焊，不太适合于气焊。焊前需预热，焊后应进行去应力退火。正火可改善硬度小于160HBS毛坯的切削性能。该钢经调质处理后，其综合力学性能要优化于其他中碳结构钢，但该钢淬透性较低，水中临界淬透直径为12~17mm，水淬时有开裂倾向。当直径大于80mm时，经调质或正火后，其力学性能相近，对中、小型模具零件进行调质处理后可获得较高的强度和韧性。可制作抽芯铆钉钉芯 本标准适用于直径或厚度不大于250mm的优质碳素结构钢棒材，经供需双方协商，也可提供直径或厚度大于250mm的优质碳素结构钢棒材。,,,,,,,,,,,,,,,
成分,C,Si,Mn,P,S,Cr,Ni,Cu,,,,,,,,
最小值,0.42,0.17,0.5,-,-,-,-,-,,,,,,,,
最大值,0.5,0.37,0.8,0.035,0.035,0.25,0.3,0.25,,,,,,,,
直径（厚度） d mm,抗拉强度σb Mpa,屈服点σs Mpa,延伸率δ %,硬度 HBW,,,,,,,,,,,,
d=25（试样尺寸）,正火或淬火+回火≥600,正火或淬火+回火≥355,正火或淬火+回火≥16,未经热处理钢≤229,,,,,,,,,,,,
,,,,退火钢≤197,,,,,,,,,,,,
牌号,SUM42,,,,,,,,,,,,,,,
对应标准,JIS G 4804-2008 易切削钢钢材,,,,,,,,,,,,,,,
归类,碳钢,,,,,,,,,,,,,,,
成分,C,Mn,P,S,,,,,,,,,,,,
最小值,0.37,1.35,-,0.08,,,,,,,,,,,,
最大值,0.45,1.65,0.04,0.13,,,,,,,,,,,,
牌号,EZFe-1,,,,,,,,,,,,,,,
对应标准,GB /T 10044-2006 铸铁焊条及焊丝,,,,,,,,,,,,,,,
归类,碳钢,,,,,,,,,,,,,,,
标签,纯铁及碳钢焊条,,,,,,,,,,,,,,,
成分,C,Si,Mn,P,S,更多,,,,,,,,,,
最小值,-,-,-,-,-,Fe余量,,,,,,,,,,
最大值,0.04,0.1,0.6,0.015,0.01,Fe余量,,,,,,,,,,
牌号,L290/X42,,,,,,,,,,,,,,,
旧牌号,S290,,,,,,,,,,,,,,,
对应标准,GB /T 14164-2013 石油天然气输送管用热轧宽钢带,,,,,,,,,,,,,,,
归类,碳钢,,,,,,,,,,,,,,,
成分,C ①,Si,Mn ①,P,S,Cr,Ni,Cu,Mo,更多,,,,,,
最小值,-,-,-,-,-,-,-,-,-,Nb+V+Ti≤0.15%,,,,,,
最大值,0.26,0.35,1.3,0.03,0.03,0.5,0.5,0.5,0.15,Nb+V+Ti≤0.15%,,,,,,
美国UNS,G10390,,,,,,,,,,,,,,,
ASTM  型号或牌号,1039,,,,,,,,,,,,,,,
对应标准,ASTM A29M UNS-2012 热锻碳素钢和合金钢棒材一般要求标准规范,,,,,,,,,,,,,,,
归类,碳钢,,,,,,,,,,,,,,,
性能,冲击韧性  易切削性  渗碳性,,,,,,,,,,,,,,,
标签,非硫处理碳素钢,,,,,,,,,,,,,,,
成分,C,Mn,P,S,更多,,,,,,,,,,,
最小值,0.37,0.7,-,-,①②③④⑤,,,,,,,,,,,
最大值,0.44,1,0.04,0.05,①②③④⑤,,,,,,,,,,,
牌号,LT04,,,,,,,,,,,,,,,
对应标准,GB /T 5065-2004 热镀铅锡合金碳素钢冷轧薄钢板及钢带,,,,,,,,,,,,,,,
归类,碳钢,,,,,,,,,,,,,,,
成分,C,Si,Mn,P,S,Cr,Ni,Cu,更多,,,,,,,
最小值,-,-,-,-,-,-,-,-,Als：0.02~0.07,,,,,,,
最大值,0.08,0.03,0.4,0.02,0.025,0.08,0.1,0.15,Als：0.02~0.07,,,,,,,
牌号,CRB800,,,,,,,,,,,,,,,
对应标准,GB 13788-2008 冷轧带肋钢筋,,,,,,,,,,,,,,,
归类,碳钢,,,,,,,,,,,,,,,
Unnamed: 0,成分,C,Si,Mn,P,S,Ti,,,,,,,,,
盘条24MnTi,最小值,0.19,0.17,1.2,-,-,0.01,,,,,,,,,
盘条24MnTi,最大值,0.27,0.37,1.6,0.045,0.045,0.05,,,,,,,,,
美国UNS,G10160,,,,,,,,,,,,,,,
ASTM  型号或牌号,1016,,,,,,,,,,,,,,,
对应标准,ASTM A29M UNS-2012 热锻碳素钢和合金钢棒材一般要求标准规范,,,,,,,,,,,,,,,
归类,碳钢,,,,,,,,,,,,,,,
标签,非硫处理碳素钢,,,,,,,,,,,,,,,
成分,C,Mn,P,S,更多,,,,,,,,,,,
最小值,0.13,0.6,-,-,①②③④⑤,,,,,,,,,,,
最大值,0.18,0.9,0.04,0.05,①②③④⑤,,,,,,,,,,,
美国UNS,G10350,,,,,,,,,,,,,,,
ASTM  型号或牌号,1035,,,,,,,,,,,,,,,
旧牌号,C1035,,,,,,,,,,,,,,,
对应标准,ASTM A510/A510M-2013 碳钢及合金钢盘条和粗圆钢丝通用要求,,,,,,,,,,,,,,,
归类,碳钢,,,,,,,,,,,,,,,
性能,冲击韧性  易切削性  焊接性  渗碳性,,,,,,,,,,,,,,,
说明,该牌号线材是制造自攻螺丝、机械螺丝、建筑螺丝、电子螺丝、汽车螺丝等的材料。 注 硅含量：≤0.1%；0.07～0.15%；0.1～0.2%；0.15～0.35%；0.2～0.4%或0.3～0.6%,,,,,,,,,,,,,,,
成分,C,Mn,P,S,,,,,,,,,,,,
最小值,0.32,0.6,-,-,,,,,,,,,,,,
最大值,0.38,0.9,0.04,0.05,,,,,,,,,,,,
ASTM  型号或牌号,L1,,,,,,,,,,,,,,,
对应标准,ASTM A 320-2000 低温用合金和不锈钢栓接结构材料标准规范,,,,,,,,,,,,,,,
归类,碳钢,,,,,,,,,,,,,,,
标签,低碳硼钢,,,,,,,,,,,,,,,
成分,C,Si,Mn,P,S,B,,,,,,,,,,
最小值,0.17,0.15,0.7,-,-,0.001,,,,,,,,,,
最大值,0.24,0.3,1.4,0.035,0.05,0.003,,,,,,,,,,
美国UNS,G11450,,,,,,,,,,,,,,,
ASTM  型号或牌号,1145,,,,,,,,,,,,,,,
对应标准,ASTM A29M UNS-2012 热锻碳素钢和合金钢棒材一般要求标准规范,,,,,,,,,,,,,,,
归类,碳钢,,,,,,,,,,,,,,,
性能,易切削性,,,,,,,,,,,,,,,
标签,硫处理碳素钢  易切削钢,,,,,,,,,,,,,,,
成分,C,Mn,P,S,更多,,,,,,,,,,,
最小值,0.42,0.7,-,0.04,①②③,,,,,,,,,,,
最大值,0.49,1,0.04,0.07,①②③,,,,,,,,,,,
牌号,A489,,,,,,,,,,,,,,,
对应标准,ASTM A489-2012 碳素钢吊环标准规范,,,,,,,,,,,,,,,
归类,碳钢,,,,,,,,,,,,,,,
Unnamed: 0,成分,C,Si,Mn,P,S,,,,,,,,,,
Heat Analysis,最小值,-,0.15,-,-,-,,,,,,,,,,
Heat Analysis,最大值,0.48,0.35,1,0.04,0.05,,,,,,,,,,
抗拉强度σb Mpa,屈服点σs Mpa,延伸率δ %,断面收缩率ψ %,,,,,,,,,,,,,
448~620,≥207,≥30,≥60,,,,,,,,,,,,,
牌号,P265TR2,,,,,,,,,,,,,,,
欧标钢号,1.0259,,,,,,,,,,,,,,,
对应标准,EN 10216-1-2004 承压用无缝钢管-交货技术条件 第1部分：规定室温特性的非合金钢管,,,,,,,,,,,,,,,
归类,碳钢,,,,,,,,,,,,,,,
成分,C,Si,Mn,P,S,Cr,Ni,Cu,Mo,Ti,V,Nb,更多,,,
最小值,-,-,-,-,-,-,-,-,-,-,-,-,Cr+Cu+Mo+Ni ≤0.7%,,,
最大值,0.2,0.4,1.4,0.025,0.02,0.3,0.3,0.3,0.08,0.04,0.02,0.01,Cr+Cu+Mo+Ni ≤0.7%,,,
牌号,35B2,,,,,,,,,,,,,,,
欧标钢号,1.5511,,,,,,,,,,,,,,,
对应标准,EN 10269-2013 规定高温和/或低温性能的紧固件用钢和镍合金,,,,,,,,,,,,,,,
归类,碳钢,,,,,,,,,,,,,,,
标签,调质型钢  锰-硼钢,,,,,,,,,,,,,,,
密度,7.85 g/cm3,,,,,,,,,,,,,,,
成分,C,Si,Mn,P,S *,B,Al,,,,,,,,,
最小值,0.32,-,0.5,-,-,0.0008,0.02,,,,,,,,,
最大值,0.39,0.4,0.8,0.03,0.015,0.005,-,,,,,,,,,
直径 d mm,热处理或状态,抗拉强度σb Mpa,屈服点σs Mpa,延伸率δ %,断面收缩率ψ %,冲击吸收能量KV2 J,,,,,,,,,,
-*,#NAME?,≤570,-,-,≥64,-,,,,,,,,,,
d≤60**,#NAME?,500~650,≥300,≥22,≥45,≥55,,,,,,,,,,
60<d≤150**,#NAME?,500~650,≥300,≥22,≥45,≥39,,,,,,,,,,
牌号,E5019-1M3,,,,,,,,,,,,,,,
对应标准,GB /T 5117-2012 非合金钢及细晶粒钢焊条,,,,,,,,,,,,,,,
归类,碳钢,,,,,,,,,,,,,,,
标签,熔敷金属,,,,,,,,,,,,,,,
成分,C,Si,Mn,P,S,Mo,,,,,,,,,,
最小值,-,-,-,-,-,0.4,,,,,,,,,,
最大值,0.12,0.4,0.9,0.03,0.03,0.65,,,,,,,,,,
抗拉强度σb Mpa,屈服点σs Mpa,延伸率δ %,,,,,,,,,,,,,,
≥490,≥400,≥20,,,,,,,,,,,,,,
牌号,C30E4,,,,,,,,,,,,,,,
对应标准,ISO 683-18-1996 热处理钢、合金钢和易切削钢,,,,,,,,,,,,,,,
归类,碳钢,,,,,,,,,,,,,,,
标签,直接淬火钢  优质非合金结构钢,,,,,,,,,,,,,,,
成分,C,Si,Mn,P,S,,,,,,,,,,,
最小值,0.27,0.1,0.5,-,-,,,,,,,,,,,
最大值,0.34,0.4,0.8,0.035,0.035,,,,,,,,,,,
牌号,SUM32,,,,,,,,,,,,,,,
对应标准,JIS G 4804-2008 易切削钢钢材,,,,,,,,,,,,,,,
归类,碳钢,,,,,,,,,,,,,,,
成分,C,Mn,P,S,,,,,,,,,,,,
最小值,0.12,0.6,-,0.1,,,,,,,,,,,,
最大值,0.2,1.1,0.04,0.2,,,,,,,,,,,,
牌号,CE35E4,,,,,,,,,,,,,,,
旧牌号,C3,,,,,,,,,,,,,,,
对应标准,ISO 4954-1993 冷镦和冷挤压用钢,,,,,,,,,,,,,,,
归类,碳钢,,,,,,,,,,,,,,,
标签,调质型冷镦钢,,,,,,,,,,,,,,,
成分,C,Si,Mn,P,S,,,,,,,,,,,
最小值,0.32,-,0.5,-,-,,,,,,,,,,,
最大值,0.39,0.4,0.8,0.035,0.035,,,,,,,,,,,
牌号,FH620,,,,,,,,,,,,,,,
对应标准,GB 712-2011 船舶及海洋工程用结构钢,,,,,,,,,,,,,,,
归类,碳钢,,,,,,,,,,,,,,,
标签,超高强度结构钢,,,,,,,,,,,,,,,
成分,C,Si,Mn,P,S,N,,,,,,,,,,
最小值,-,-,-,-,-,-,,,,,,,,,,
最大值,0.18,0.55,1.6,0.02,0.02,0.02,,,,,,,,,,
牌号,FDC,,,,,,,,,,,,,,,
对应标准,ISO 8458-3-1992 机械弹簧用钢丝 第3部分 油淬火和回火钢丝,,,,,,,,,,,,,,,
归类,碳钢,,,,,,,,,,,,,,,
性能,弹性,,,,,,,,,,,,,,,
标签,油淬火回火碳素弹簧钢丝,,,,,,,,,,,,,,,
说明,本标准规定了用于制造静负荷和动负荷机械弹簧的油淬火回火碳及第合金钢丝的要求，应符合ISO 8458-1的通用要求,,,,,,,,,,,,,,,
成分,C,Si,Mn,P,S,Cu,,,,,,,,,,
最小值,0.6,0.1,0.5,-,-,-,,,,,,,,,,
最大值,0.75,0.35,1.2,0.03,0.03,0.2,,,,,,,,,,
牌号,USt37-2,,,,,,,,,,,,,,,
德国W-Nr.,1.0036,,,,,,,,,,,,,,,
旧牌号,1.0112,,,,,,,,,,,,,,,
对应标准,DIN 17100-1980 普通结构钢质量标准,,,,,,,,,,,,,,,
归类,碳钢,,,,,,,,,,,,,,,
密度,7.85 g/cm3,,,,,,,,,,,,,,,
Unnamed: 0,成分,C ①,Si ③,Mn ③,P,S,N ②,,,,,,,,,
厚度t≤16,最小值,-,-,-,-,-,-,,,,,,,,,
厚度t≤16,最大值,0.17,0.55,1.6,0.05,0.05,0.007,,,,,,,,,
牌号,040A04,,,,,,,,,,,,,,,
对应标准,BS 970-1-1983 英国标准规范机械和相关工程用锻钢 第一部分 碳钢，碳锰钢，合金钢和不锈钢的一般检验试验程序和具体要求,,,,,,,,,,,,,,,
归类,碳钢,,,,,,,,,,,,,,,
成分,C,Mn,P,S,Cr,Ni,Mo,,,,,,,,,
最小值,-,0.3,-,0.025,-,-,-,,,,,,,,,
最大值,0.08,0.5,0.05,0.05,0.3,0.4,0.15,,,,,,,,,
牌号,TDSiCr,,,,,,,,,,,,,,,
对应标准,GB /T 18983-2017 淬火-回火弹簧钢丝,,,,,,,,,,,,,,,
归类,碳钢,,,,,,,,,,,,,,,
说明,耐中疲劳级钢丝，代号前缀字母TD，适用于一般强度离合器弹簧，悬架弹簧等。 TDSiCr，常用其他代表性牌号：55SiCr。,,,,,,,,,,,,,,,
成分,C,Si,Mn,P,S,Cr,Ni,Cu,,,,,,,,
最小值,0.51,1.2,0.5,-,-,0.5,-,-,,,,,,,,
最大值,0.59,1.6,0.8,0.025,0.02,0.8,0.35,0.12,,,,,,,,
牌号,S58C,,,,,,,,,,,,,,,
对应标准,JIS G 4051-2005 机械结构用碳素钢,,,,,,,,,,,,,,,
归类,碳钢,,,,,,,,,,,,,,,
说明,本标准对由热轧、热锻等热加工制成，通常用于锻造、切削加工及实施热处理的机械用碳素结构钢做了规定。不适用于管材,,,,,,,,,,,,,,,
成分,C,Si,Mn,P,S,Cr *,Ni,Cu,更多,,,,,,,
最小值,0.55,0.15,0.6,-,-,-,-,-,Ni+Cr≤0.35%*,,,,,,,
最大值,0.61,0.35,0.9,0.03,0.035,0.2,0.2,0.3,Ni+Cr≤0.35%*,,,,,,,
牌号,A36,,,,,,,,,,,,,,,
对应标准,ASTM A36/A36M-2019 碳素结构钢标准规范,,,,,,,,,,,,,,,
归类,碳钢,,,,,,,,,,,,,,,
成分,C,Si,Mn,P,S,Cu,,,,,,,,,,
最小值,-,0.15,0.85,-,-,-,,,,,,,,,,
最大值,0.26,0.4,1.35,0.04,0.05,0.2,,,,,,,,,,
条件,抗拉强度σb Mpa,屈服点σs Mpa,延伸率δ %,,,,,,,,,,,,,
板材、型材、棒材,400~550,≥250,,,,,,,,,,,,,,
板材、棒材,,,≥23,,,,,,,,,,,,,
型材,,,≥21,,,,,,,,,,,,,
牌号,T13A,,,,,,,,,,,,,,,
中国ISC,T00133,,,,,,,,,,,,,,,
对应标准,GB /T 1298-2008 碳素工具钢,,,,,,,,,,,,,,,
归类,碳钢,,,,,,,,,,,,,,,
标签,高级优质钢,,,,,,,,,,,,,,,
成分,C,Si,Mn,P,S,Cr,Ni,Cu,Mo,W,V,,,,,
最小值,1.25,-,-,-,-,-,-,-,-,-,-,,,,,
最大值,1.35,0.35,0.4,0.03,0.02,0.25,0.2,0.25,0.2,0.3,0.02,,,,,
美国UNS,G10080,,,,,,,,,,,,,,,
ASTM  型号或牌号,M1008,,,,,,,,,,,,,,,
对应标准,ASTM A29M UNS-2012 热锻碳素钢和合金钢棒材一般要求标准规范,,,,,,,,,,,,,,,
归类,碳钢,,,,,,,,,,,,,,,
标签,M系列碳素钢,,,,,,,,,,,,,,,
成分,C,Mn,P,S,,,,,,,,,,,,
最小值,-,0.25,-,-,,,,,,,,,,,,
最大值,0.1,0.6,0.04,0.05,,,,,,,,,,,,
牌号,C30,,,,,,,,,,,,,,,
对应标准,ISO 683-18-1996 热处理钢、合金钢和易切削钢,,,,,,,,,,,,,,,
归类,碳钢,,,,,,,,,,,,,,,
标签,直接淬火钢  优质非合金结构钢,,,,,,,,,,,,,,,
成分,C,Si,Mn,P,S,,,,,,,,,,,
最小值,0.27,0.1,0.5,-,-,,,,,,,,,,,
最大值,0.34,0.4,0.8,0.045,0.045,,,,,,,,,,,
牌号,SWRH67B,,,,,,,,,,,,,,,
对应标准,JIS G 3506-2017 高碳钢线材,,,,,,,,,,,,,,,
归类,碳钢,,,,,,,,,,,,,,,
说明,用于制造高碳钢丝、油回火钢丝、预应力混凝土用高碳钢丝、镀锌钢丝绳、钢缆等的线材。同时，钢琴线材也包括在其中,,,,,,,,,,,,,,,
成分,C,Si,Mn,P,S,,,,,,,,,,,
最小值,0.64,0.15,0.6,-,-,,,,,,,,,,,
最大值,0.71,0.35,0.9,0.03,0.03,,,,,,,,,,,
牌号,C66D,,,,,,,,,,,,,,,
欧标钢号,1.0612,,,,,,,,,,,,,,,
对应标准,EN 10016-2-1994 拉制和或冷轧用的非合金钢棒 一第2部分：般用途钢棒的特定要求,,,,,,,,,,,,,,,
归类,碳钢,,,,,,,,,,,,,,,
成分,C,Si,Mn,P,S,Cr,Ni,Cu,Mo,Al,,,,,,
最小值,0.63,0.1,0.5,-,-,-,-,-,-,-,,,,,,
最大值,0.68,0.3,0.8,0.035,0.035,0.15,0.2,0.25,0.05,0.01,,,,,,
美国UNS,G10080,,,,,,,,,,,,,,,
ASTM  型号或牌号,1008,,,,,,,,,,,,,,,
对应标准,ASTM A29M UNS-2012 热锻碳素钢和合金钢棒材一般要求标准规范,,,,,,,,,,,,,,,
归类,碳钢,,,,,,,,,,,,,,,
性能,锻压性  焊接性,,,,,,,,,,,,,,,
标签,非硫处理碳素钢,,,,,,,,,,,,,,,
说明,一般用于制作紧固件,,,,,,,,,,,,,,,
成分,C,Mn,P,S,更多,,,,,,,,,,,
最小值,-,0.3,-,-,①②③④⑤,,,,,,,,,,,
最大值,0.1,0.5,0.04,0.05,①②③④⑤,,,,,,,,,,,
牌号,E5716-NCC,,,,,,,,,,,,,,,
对应标准,GB /T 5117-2012 非合金钢及细晶粒钢焊条,,,,,,,,,,,,,,,
归类,碳钢,,,,,,,,,,,,,,,
标签,熔敷金属,,,,,,,,,,,,,,,
成分,C,Si,Mn,P,S,Cr,Ni,Cu,,,,,,,,
最小值,-,-,0.3,-,-,0.45,0.05,0.3,,,,,,,,
最大值,0.12,0.9,1.4,0.03,0.03,0.75,0.45,0.7,,,,,,,,
抗拉强度σb Mpa,屈服点σs Mpa,延伸率δ %,,,,,,,,,,,,,,
≥570,≥490,≥16,,,,,,,,,,,,,,
牌号,Y12Pb,,,,,,,,,,,,,,,
中国ISC,U72122,,,,,,,,,,,,,,,
对应标准,GB /T 8731-2008 易切削结构钢,,,,,,,,,,,,,,,
归类,碳钢,,,,,,,,,,,,,,,
标签,铅系易切削钢,,,,,,,,,,,,,,,
说明,"钢中添加了铅，改善了加工性能，故可加工性比Y12钢好，强度与塑性与Y12钢相近 用于机床加工标准件，切削速度可达60m/min,常用于制作力学性能要求不高的零件，如双头螺栓、螺杆、螺母、销钉，以及手表零件、仪表的精密小部件。 本标准适用于机械切削加工用条钢、盘条、钢丝、钢板及钢带等钢材，其化学成分同样适用于锭、坯及其制品",,,,,,,,,,,,,,,
成分,C,Si,Mn,P,S,Pb,,,,,,,,,,
最小值,-,-,0.85,0.04,0.26,0.15,,,,,,,,,,
最大值,0.15,0.15,1.15,0.09,0.35,0.35,,,,,,,,,,
直径 d mm,抗拉强度σb Mpa,延伸率δ %,硬度 HBW,,,,,,,,,,,,,
d=20（试样直径）,热轧状态交货360~570,热轧状态交货≥22,热轧状态交货≤170,,,,,,,,,,,,,
d=8~20（钢材尺寸）,冷拉状态交货480~810,冷拉状态交货≥7,冷拉状态交货140~217,,,,,,,,,,,,,
d>20~30（钢材尺寸）,460~710,≥7,140~217,,,,,,,,,,,,,
d>30（钢材尺寸）,360~710,≥7,140~217,,,,,,,,,,,,,
美国UNS,G12120,,,,,,,,,,,,,,,
ASTM  型号或牌号,1212,,,,,,,,,,,,,,,
对应标准,ASTM A29M UNS-2012 热锻碳素钢和合金钢棒材一般要求标准规范,,,,,,,,,,,,,,,
归类,碳钢,,,,,,,,,,,,,,,
性能,易切削性,,,,,,,,,,,,,,,
标签,磷和硫处理碳素钢,,,,,,,,,,,,,,,
成分,C,Mn,P,S,更多,,,,,,,,,,,
最小值,-,0.7,0.07,0.16,①②,,,,,,,,,,,
最大值,0.13,1,0.12,0.23,①②,,,,,,,,,,,
牌号,E 550 E,,,,,,,,,,,,,,,
对应标准,ISO 4950-3-1995 高屈服强度扁钢材 第3部分:按热处理(淬火+回火)条件提供的钢材,,,,,,,,,,,,,,,
归类,碳钢,,,,,,,,,,,,,,,
成分,C,Si,Mn,P,S,Cr ①,Ni ①,Cu ①,Mo ①,N ①,Ti ①②,V ①②③,Nb ①②,Zr ①②,B ①,Al ②
最小值,-,0.1,-,-,-,-,-,-,-,-,-,-,-,-,-,-
最大值,0.2,0.8,1.7,0.03,0.03,2,2,1.5,1,0.02,0.2,0.1,0.06,0.15,0.005,0.02
厚度 t mm,抗拉强度σb Mpa,屈服点σs Mpa,延伸率δ %,冲击吸收能量KV2 J,,,,,,,,,,,,
t≤50,650~830,≥550,≥16,-50℃≥27,,,,,,,,,,,,
50＜t≤70,650~830,≥530,≥16,≥27,,,,,,,,,,,,
牌号,20nc,,,,,,,,,,,,,,,
对应标准,GOST 1050-1988 表面光洁的优质碳素结构钢棒料规格,,,,,,,,,,,,,,,
归类,碳钢,,,,,,,,,,,,,,,
标签,优质碳素钢  半镇静钢,,,,,,,,,,,,,,,
成分,C,Si,Mn,P,S,Cr,Ni,Cu,As,,,,,,,
最小值,0.17,0.05,0.35,-,-,-,-,-,-,,,,,,,
最大值,0.24,0.17,0.65,0.035,0.04,0.25,0.3,0.3,0.08,,,,,,,
牌号,SM50,,,,,,,,,,,,,,,
对应标准,YB /T 107-2013 塑料模具用热轧钢板,,,,,,,,,,,,,,,
归类,碳钢,,,,,,,,,,,,,,,
成分,C,Si,Mn,P,S,Cr,Ni,Cu,更多,,,,,,,
最小值,0.47,0.17,0.5,-,-,-,-,-,Ni+Cr≤0.35%,,,,,,,
最大值,0.53,0.37,0.8,0.025,0.025,0.2,0.2,0.3,Ni+Cr≤0.35%,,,,,,,
牌号,A325 Type 1 Carbon Boron Steel,,,,,,,,,,,,,,,
对应标准,ASTM A325-2014 经热处理的钢结构螺栓，最小抗拉强度120/105ksi,,,,,,,,,,,,,,,
归类,碳钢,,,,,,,,,,,,,,,
Unnamed: 0,成分,C,Si,Mn,P,S,B,,,,,,,,,
Heat Analysis,最小值,0.3,0.1,0.6,-,-,0.0005,,,,,,,,,
Heat Analysis,最大值,0.52,0.3,-,0.04,0.05,0.003,,,,,,,,,
公称直径 inch,抗拉强度σb Mpa,屈服点σs Mpa,延伸率δ %,断面收缩率ψ %,硬度 HBW,,,,,,,,,,,
1/2 ~ 1,≥825,≥635,≥14,≥35,253~319,,,,,,,,,,,
＞1 ~ 1-1/2,≥725,≥560,≥14,≥35,,,,,,,,,,,,
1-1/8 ~ 1-1/2,≥725,≥560,≥14,≥35,223~286,,,,,,,,,,,
牌号,41CrNiMo2E,,,,,,,,,,,,,,,
旧牌号,C40,,,,,,,,,,,,,,,
对应标准,ISO 4954-1993 冷镦和冷挤压用钢,,,,,,,,,,,,,,,
归类,碳钢,,,,,,,,,,,,,,,
标签,表面硬化型冷镦钢,,,,,,,,,,,,,,,
成分,C,Si,Mn,P,S,Cr,Ni,Mo,,,,,,,,
最小值,0.37,-,0.7,-,-,0.4,0.4,0.15,,,,,,,,
最大值,0.44,0.4,1,0.035,0.035,0.6,0.7,0.3,,,,,,,,
牌号,E195,,,,,,,,,,,,,,,
欧标钢号,1.0034,,,,,,,,,,,,,,,
对应标准,EN 10305-2-2002 精密仪器用钢管.交货技术条件.焊接冷拔钢管,,,,,,,,,,,,,,,
归类,碳钢,,,,,,,,,,,,,,,
成分,C,Si,Mn,P,S,,,,,,,,,,,
最小值,-,-,-,-,-,,,,,,,,,,,
最大值,0.15,0.35,0.7,0.025,0.025,,,,,,,,,,,
牌号,S235J2G3,,,,,,,,,,,,,,,
欧标钢号,1.0116,,,,,,,,,,,,,,,
对应标准,EN 10250-2-2000 一般工程用自由锻钢锻件.第2部分:非合金钢和特种钢,,,,,,,,,,,,,,,
归类,碳钢,,,,,,,,,,,,,,,
成分,C,Si,Mn,P,S,Cr,Ni,Mo,更多,,,,,,,
最小值,-,-,-,-,-,-,-,-,Cr+Mo+Ni ≤0.48%,,,,,,,
最大值,0.17,0.55,1.4,0.035,0.035,0.3,0.3,0.08,Cr+Mo+Ni ≤0.48%,,,,,,,
牌号,E5015-N7,,,,,,,,,,,,,,,
对应标准,GB /T 5117-2012 非合金钢及细晶粒钢焊条,,,,,,,,,,,,,,,
归类,碳钢,,,,,,,,,,,,,,,
标签,熔敷金属,,,,,,,,,,,,,,,
成分,C,Si,Mn,P,S,Ni,,,,,,,,,,
最小值,-,-,-,-,-,3,,,,,,,,,,
最大值,0.05,0.5,1.25,0.03,0.03,3.75,,,,,,,,,,
抗拉强度σb Mpa,屈服点σs Mpa,延伸率δ %,,,,,,,,,,,,,,
≥490,≥390,≥20,,,,,,,,,,,,,,
牌号,C4C,,,,,,,,,,,,,,,
欧标钢号,1.0303,,,,,,,,,,,,,,,
对应标准,EN 10263-2-2001 冷镦和冷挤压用钢棒、杆和丝.第2部分:冷加工后不热处的钢的交货技术条件,,,,,,,,,,,,,,,
归类,碳钢,,,,,,,,,,,,,,,
性能,锻压性,,,,,,,,,,,,,,,
标签,非热处理钢,,,,,,,,,,,,,,,
说明,EN10263 标准的本部分适用于用于冷镦和冷挤压，对最终零件无需进行后续热处理的，直径不大 于 100mm 的圆形非合金钢或合金钢钢棒、盘条和钢丝,,,,,,,,,,,,,,,
成分,C,Si,Mn,P,S,Al *,,,,,,,,,,
最小值,0.02,-,0.25,-,-,0.02,,,,,,,,,,
最大值,0.06,0.1,0.4,0.02,0.025,0.06,,,,,,,,,,
直径 d mm,抗拉强度σb Mpa,断面收缩率ψ %,,,,,,,,,,,,,,
5＜d≤100 (+U 或+U+PE),≤390,≥70,,,,,,,,,,,,,,
5＜d≤100 (+AC 或 AC+PE),≤330,≥75,,,,,,,,,,,,,,
5＜d≤10 (+U+C),≤470,≥66,,,,,,,,,,,,,,
10＜d≤40 (+U+C),≤460,≥66,,,,,,,,,,,,,,
2＜d≤5 (+U+C+AC),≤320,≥77,,,,,,,,,,,,,,
5＜d≤10 (+U+C+AC),≤310,≥77,,,,,,,,,,,,,,
10＜d≤40 (+U+C+AC),≤300,≥77,,,,,,,,,,,,,,
5＜d≤10 (+U+C+AC+LC),≤360,≥73,,,,,,,,,,,,,,
10＜d≤40 (+U+C+AC+LC),≤350,≥73,,,,,,,,,,,,,,
5＜d≤10 (+AC+C),≤410,≥70,,,,,,,,,,,,,,
10＜d≤40 (+AC+C),≤400,≥70,,,,,,,,,,,,,,
牌号,ML10,,,,,,,,,,,,,,,
中国ISC,U40102,,,,,,,,,,,,,,,
对应标准,GB /T 6478-2015 冷镦和冷挤压用钢,,,,,,,,,,,,,,,
归类,碳钢,,,,,,,,,,,,,,,
性能,锻压性  焊接性,,,,,,,,,,,,,,,
标签,优质碳素钢  铆螺钢,,,,,,,,,,,,,,,
说明,非热处理型冷镦和冷挤压用钢；该牌号也适用于表面硬化型钢 牌号钢材机械性能在本标准中未列入按供需双方协议。未规定时，供方报实测值，并在质量证书中注明。 1、本标准适用于公称直径为5mm~60mm的热轧盘条和公称直径为12mm~100mm的热轧圆钢。 2、钢材交货状态：一般以热轧状态交货。经供需双方协商，并在合同中注明，也可以退火状态交货。,,,,,,,,,,,,,,,
成分,C,Si,Mn,P,S,,,,,,,,,,,
最小值,0.08,0.1,0.3,-,-,,,,,,,,,,,
最大值,0.13,0.3,0.6,0.035,0.035,,,,,,,,,,,
牌号,L290N/X42N,,,,,,,,,,,,,,,
旧牌号,S290,,,,,,,,,,,,,,,
