Repository: chen-snow/DataToNeo4j

# DataToNeo4j
get steel grade data and import to neo4j

File: data/碳钢最终数据.csv (part 4 of 23)
牌号,E5518-N2,,,,,,,,,,,,,,,
对应标准,GB /T 14164-2013 石油天然气输送管用热轧宽钢带,,,,,,,,,,,,,,,
归类,碳钢,,,,,,,,,,,,,,,
成分,C ①②,Si,Mn ②,P,S,Cr,Ni,Cu,Mo,Ti,V,Nb,,,,
最小值,-,-,-,-,-,-,-,-,-,-,-,-,,,,
最大值,0.24,0.4,1.2,0.025,0.015,0.3,0.3,0.5,0.15,0.04,0.06,0.05,,,,
牌号,ER50-6,,,,,,,,,,,,,,,
对应标准,GB /T 8110-2008 气体保护电弧焊用碳钢、低合金钢焊丝,,,,,,,,,,,,,,,
归类,碳钢,,,,,,,,,,,,,,,
成分,C,Si,Mn,P,S,Cr,Ni,Cu ①,Mo,V,,,,,,
最小值,0.06,0.8,1.4,-,-,-,-,-,-,-,,,,,,
最大值,0.15,1.15,1.85,0.025,0.025,0.15,0.15,0.5,0.15,0.03,,,,,,
试样状态,抗拉强度σb Mpa,屈服点σs Mpa,延伸率δ %,冲击吸收能量KV2 J,,,,,,,,,,,,
焊态,≥500,≥420,≥22,V型缺口试样（-30℃）≥27,,,,,,,,,,,,
牌号,20G,,,,,,,,,,,,,,,
中国ISC,U50207,,,,,,,,,,,,,,,
对应标准,GB 5310-2008 高压锅炉用无缝钢管,,,,,,,,,,,,,,,
归类,碳钢,,,,,,,,,,,,,,,
标签,优质碳素结构钢,,,,,,,,,,,,,,,
成分,C,Si,Mn,P,S,Cr ①,Ni ①,Cu ①,Mo ①,V ①,,,,,,
最小值,0.17,0.17,0.35,-,-,-,-,-,-,-,,,,,,
最大值,0.23,0.37,0.65,0.025,0.015,0.25,0.25,0.2,0.15,0.08,,,,,,
牌号,23B2,,,,,,,,,,,,,,,
欧标钢号,1.5508,,,,,,,,,,,,,,,
对应标准,EN 10263-4-2001 冷加工和冷挤压的钢棒、棒材和线材 第4部分 淬火和回火钢交货的一般技术条件,,,,,,,,,,,,,,,
归类,碳钢,,,,,,,,,,,,,,,
标签,调质钢  硼钢,,,,,,,,,,,,,,,
成分,C,Si ①,Mn,P,S,Cr ②,Cu,B,,,,,,,,
最小值,0.2,-,0.6,-,-,-,-,0.0008,,,,,,,,
最大值,0.25,0.3,0.9,0.025,0.02,0.3,0.25,0.005,,,,,,,,
牌号,A615 Grade 75,,,,,,,,,,,,,,,
其他名称,G75,,,,,,,,,,,,,,,
对应标准,ASTM A615/A615M-2016 钢筋混凝土配筋用变形和光面坯钢筋,,,,,,,,,,,,,,,
归类,碳钢,,,,,,,,,,,,,,,
成分,P,,,,,,,,,,,,,,,
最小值,-,,,,,,,,,,,,,,,
最大值,0.06,,,,,,,,,,,,,,,
抗拉强度σb Mpa,屈服点σs Mpa,延伸率δ %,,,,,,,,,,,,,,
棒材 轧制 全部尺寸≥690,棒材 轧制 全部尺寸≥520,长度200mm时延伸率%≥7,,,,,,,,,,,,,,
牌号,50,,,,,,,,,,,,,,,
中国ISC,U20502,,,,,,,,,,,,,,,
旧牌号,50#,,,,,,,,,,,,,,,
对应标准,GB /T 699-2015 优质碳素结构钢,,,,,,,,,,,,,,,
归类,碳钢,,,,,,,,,,,,,,,
性能,强度  硬度  弹性,,,,,,,,,,,,,,,
说明,强度高，弹性性能好，冷变形塑性低，可加工性中等，焊接性差，无回火脆性，淬透性较低，水淬时易产生裂纹。多在正火、淬火后回火，或高频感应淬火后使用。 用作耐磨性要求高、动载荷及冲击作用不大的机械零件，如锻造齿轮、拉杆、轧辊、轴摩擦盘、机床主轴、发动机曲轴、农业机械犁铧、重载荷心轴等，以及较次要的减震弹簧、弹簧垫圈等 本标准适用于公称直径或厚度不大于250mm热轧和锻制优质碳素结构钢棒材，经供需双方协商，也可提供公称直径或厚度大于250mm热轧和锻制优质碳素结构钢棒材。,,,,,,,,,,,,,,,
成分,C,Si,Mn,P,S,Cr,Ni,Cu,,,,,,,,
最小值,0.47,0.17,0.5,-,-,-,-,-,,,,,,,,
最大值,0.55,0.37,0.8,0.035,0.035,0.25,0.3,0.25,,,,,,,,
直径（厚度） d mm,热处理或状态,屈服点σs Mpa,疲劳极限弯曲σ-1 Mpa,延伸率δ %,断面收缩率ψ %,硬度 HBW,冲击吸收能量KV2 J,,,,,,,,,
d=25(试样尺寸),正火+淬火+回火,≥630,≥375,≥14,≥40,未经热处理钢≤241,KU2≥31,,,,,,,,,
,,,,,,退火钢≤207,,,,,,,,,,
牌号,F3125 Grade A325M Type 1,,,,,,,,,,,,,,,
对应标准,ASTM F3125/F3125M-2019 热处理的钢和合金钢的高强度结构螺栓和组件——最小抗拉强度120ksi(830Mpa)~150ksi(1040Mpa),,,,,,,,,,,,,,,
归类,碳钢,,,,,,,,,,,,,,,
Unnamed: 0,成分,C,Si,Mn,P,S,B,,,,,,,,,
含硼或不含硼的碳钢或合金钢,最小值,0.3,0.15,0.6,-,-,-,,,,,,,,,
含硼或不含硼的碳钢或合金钢,最大值,0.52,0.3,-,0.035,0.04,0.003,,,,,,,,,
抗拉强度σb Mpa,屈服点σs Mpa,延伸率δ %,断面收缩率ψ %,硬度 HBW,,,,,,,,,,,,
≥830,≥660,≥14,≥35,253~319,,,,,,,,,,,,
牌号,E320,,,,,,,,,,,,,,,
欧标钢号,1.0237,,,,,,,,,,,,,,,
对应标准,EN 10296-1-2003 机械和一般工程用焊接圆钢管.技术交货条件.非合金和合金钢管,,,,,,,,,,,,,,,
归类,碳钢,,,,,,,,,,,,,,,
成分,C,Si,Mn,P,S,,,,,,,,,,,
最小值,-,-,-,-,-,,,,,,,,,,,
最大值,0.2,0.35,1.4,0.045,0.045,,,,,,,,,,,
美国UNS,G10380,,,,,,,,,,,,,,,
ASTM  型号或牌号,1038,,,,,,,,,,,,,,,
对应标准,ASTM A29M UNS-2012 热锻碳素钢和合金钢棒材一般要求标准规范,,,,,,,,,,,,,,,
归类,碳钢,,,,,,,,,,,,,,,
性能,锻压性,,,,,,,,,,,,,,,
标签,非硫处理碳素钢,,,,,,,,,,,,,,,
成分,C,Mn,P,S,更多,,,,,,,,,,,
最小值,0.35,0.6,-,-,①②③④⑤,,,,,,,,,,,
最大值,0.42,0.9,0.04,0.05,①②③④⑤,,,,,,,,,,,
牌号,E5528-N1,,,,,,,,,,,,,,,
对应标准,GB /T 5117-2012 非合金钢及细晶粒钢焊条,,,,,,,,,,,,,,,
归类,碳钢,,,,,,,,,,,,,,,
标签,熔敷金属,,,,,,,,,,,,,,,
成分,C,Si,Mn,P,S,Ni,Mo,V,,,,,,,,
最小值,-,-,0.6,-,-,0.3,-,-,,,,,,,,
最大值,0.12,0.9,1.6,0.03,0.03,1,0.35,0.05,,,,,,,,
抗拉强度σb Mpa,屈服点σs Mpa,延伸率δ %,,,,,,,,,,,,,,
≥550,≥460,≥17,,,,,,,,,,,,,,
牌号,C35E4,,,,,,,,,,,,,,,
对应标准,ISO 683-18-1996 热处理钢、合金钢和易切削钢,,,,,,,,,,,,,,,
归类,碳钢,,,,,,,,,,,,,,,
标签,直接淬火钢  优质非合金结构钢,,,,,,,,,,,,,,,
成分,C,Si,Mn,P,S,,,,,,,,,,,
最小值,0.32,0.1,0.5,-,-,,,,,,,,,,,
最大值,0.39,0.4,0.8,0.035,0.035,,,,,,,,,,,
美国UNS,G11460,,,,,,,,,,,,,,,
ASTM  型号或牌号,1146,,,,,,,,,,,,,,,
对应标准,ASTM A29M UNS-2012 热锻碳素钢和合金钢棒材一般要求标准规范,,,,,,,,,,,,,,,
归类,碳钢,,,,,,,,,,,,,,,
标签,硫处理碳素钢,,,,,,,,,,,,,,,
成分,C,Mn,P,S,更多,,,,,,,,,,,
最小值,0.42,0.7,-,0.08,①②③,,,,,,,,,,,
最大值,0.49,1,0.04,0.13,①②③,,,,,,,,,,,
牌号,Q275C,,,,,,,,,,,,,,,
中国ISC,U12758,,,,,,,,,,,,,,,
其他名称,Q275CZ  Q275,,,,,,,,,,,,,,,
对应标准,GB /T 700-2006 碳素结构钢,,,,,,,,,,,,,,,
归类,碳钢,,,,,,,,,,,,,,,
性能,焊接性,,,,,,,,,,,,,,,
标签,镇静钢  质量等级C  碳素结构钢,,,,,,,,,,,,,,,
说明,具有较高的强度、硬度，较好的耐磨性，一定的焊接性和可加工性，小型零件可以淬火强化，塑性和韧性较差。 用户举例： 用于制造强度要求较高的零件，如齿轮、轴、链轮、键、螺栓、螺母、农机用型钢、输送链和链节，以及钢结构用各种型钢、条钢、钢板等。 本标准适用于一般交货状态使用，通常用于焊接、铆接、栓接工程结构用热轧钢板、钢带、型钢和钢棒 ①牌号后缀字母：A、B、C、D表示质量等级 ②F--沸腾钢；Z--镇静钢；TZ--特殊镇静钢 在牌号组成表示中，Z与TZ符号可以省略不写,,,,,,,,,,,,,,,
成分,C,Si,Mn,P,S,Cr,Ni,Cu,As,N,,,,,,
最小值,-,-,-,-,-,-,-,-,-,-,,,,,,
最大值,0.2,0.35,1.5,0.04,0.04,0.3,0.3,0.3,0.08,0.008,,,,,,
厚度（直径） t(d) mm,抗拉强度σb Mpa,屈服点σs Mpa,延伸率δ %,,,,,,,,,,,,,
≤16,410~540,≥275,≥22,,,,,,,,,,,,,
＞16～40,410~540,≥265,≥22,,,,,,,,,,,,,
＞40～60,410~540,≥255,≥21,,,,,,,,,,,,,
＞60～100,410~540,≥245,≥20,,,,,,,,,,,,,
＞100～150,410~540,≥225,≥18,,,,,,,,,,,,,
＞150～200,410~540,≥215,≥17,,,,,,,,,,,,,
牌号,37Mn5,,,,,,,,,,,,,,,
对应标准,Q/BQB 150-2003,,,,,,,,,,,,,,,
归类,碳钢,,,,,,,,,,,,,,,
成分,C,Si,Mn,P,S,,,,,,,,,,,
最小值,0.32,0.15,1.2,-,-,,,,,,,,,,,
最大值,0.42,0.35,1.6,0.035,0.035,,,,,,,,,,,
牌号,Grade 70,,,,,,,,,,,,,,,
其他名称,Gr70,,,,,,,,,,,,,,,
对应标准,ASTM A573/A573M-2013 韧性良好的结构碳钢板标准规范,,,,,,,,,,,,,,,
归类,碳钢,,,,,,,,,,,,,,,
Unnamed: 0,成分,C,Si,Mn,P,S,,,,,,,,,,
t≤ 13mm,最小值,-,0.15,0.85,-,-,,,,,,,,,,
t≤ 13mm,最大值,0.27,0.4,1.2,0.03,0.03,,,,,,,,,,
厚度 t mm,抗拉强度σb Mpa,屈服点σs Mpa,延伸率δ %,,,,,,,,,,,,,
t≤40,485~620,≥290,≥18,,,,,,,,,,,,,
牌号,75,,,,,,,,,,,,,,,
对应标准,GOST 14959-1979 轧制弹簧碳钢和合金钢规范,,,,,,,,,,,,,,,
归类,碳钢,,,,,,,,,,,,,,,
性能,强度  硬度  弹性,,,,,,,,,,,,,,,
标签,镇静钢,,,,,,,,,,,,,,,
成分,C,Si,Mn,P,S,Cr,Ni,Cu,,,,,,,,
最小值,0.72,0.17,0.5,-,-,-,-,-,,,,,,,,
最大值,0.8,0.37,0.8,0.035,0.035,0.25,0.3,0.25,,,,,,,,
牌号,1021,,,,,,,,,,,,,,,
其他名称,G10210,,,,,,,,,,,,,,,
对应标准,ASTM A510/A510M-2013 碳钢及合金钢盘条和粗圆钢丝通用要求,,,,,,,,,,,,,,,
归类,碳钢,,,,,,,,,,,,,,,
说明,该牌号线材可用于螺栓、螺钉、螺柱等紧固件材料 注：硅含量：≤0.1%；0.07～0.15%；0.1～0.2%；0.15～0.35%；0.2～0.4%或0.3～0.6%,,,,,,,,,,,,,,,
成分,C,Mn,P,S,Cu,B,,,,,,,,,,
最小值,0.18,0.6,-,-,0.2,0.0005,,,,,,,,,,
最大值,0.23,0.9,0.04,0.05,-,0.003,,,,,,,,,,
牌号,F568M Class 8.8,,,,,,,,,,,,,,,
对应标准,ASTM F568M-2007 米制碳钢和合金钢外螺纹紧固件标准规范,,,,,,,,,,,,,,,
归类,碳钢,,,,,,,,,,,,,,,
Unnamed: 0,成分,C,P,S ①,,,,,,,,,,,,
中碳钢,最小值,0.25,-,-,,,,,,,,,,,,
中碳钢,最大值,0.55,0.048,0.058,,,,,,,,,,,,
公称直径,热处理或状态,抗拉强度σb Mpa,屈服点σs Mpa,延伸率δ %,断面收缩率ψ %,硬度 HBW,,,,,,,,,,
M20~M80,淬火+回火，最小回火温度425℃,≥830,≥660,≥12,≥35,HRC23~34,,,,,,,,,,
牌号,T10,,,,,,,,,,,,,,,
中国ISC,T00100,,,,,,,,,,,,,,,
对应标准,GB /T 1299-2014 工模具钢,,,,,,,,,,,,,,,
归类,碳钢,,,,,,,,,,,,,,,
标签,刃具模具用非合金钢,,,,,,,,,,,,,,,
Unnamed: 0,成分,C,Si,Mn,P,S,Cr,Ni,Cu,,,,,,,
T10,最小值,0.95,-,-,-,-,-,-,-,,,,,,,
T10,最大值,1.04,0.35,0.4,0.03,0.03,0.25,0.25,0.25,,,,,,,
美国UNS,G15470,,,,,,,,,,,,,,,
ASTM  型号或牌号,1547,,,,,,,,,,,,,,,
对应标准,ASTM A29M UNS-2012 热锻碳素钢和合金钢棒材一般要求标准规范,,,,,,,,,,,,,,,
归类,碳钢,,,,,,,,,,,,,,,
标签,高锰碳钢,,,,,,,,,,,,,,,
成分,C,Mn,P,S,更多,,,,,,,,,,,
最小值,0.43,1.35,-,-,①②③④⑤,,,,,,,,,,,
最大值,0.51,1.65,0.04,0.05,①②③④⑤,,,,,,,,,,,
牌号,HC180P,,,,,,,,,,,,,,,
欧标钢号,1.0342,,,,,,,,,,,,,,,
对应标准,EN 10268-2006 由冷成形高弯曲强度冷轧钢薄平板制品.交付技术条件,,,,,,,,,,,,,,,
归类,碳钢,,,,,,,,,,,,,,,
成分,C,Si,Mn,P,S,,,,,,,,,,,
最小值,-,-,-,-,-,,,,,,,,,,,
最大值,0.05,0.4,0.6,0.08,0.025,,,,,,,,,,,
牌号,S235JRH,,,,,,,,,,,,,,,
欧标钢号,1.0039,,,,,,,,,,,,,,,
对应标准,EN 10210-1-2006 非合金和细晶结构钢的热精加工空心型材.交货技术要求,,,,,,,,,,,,,,,
归类,碳钢,,,,,,,,,,,,,,,
成分,C,Mn,P,S,N,,,,,,,,,,,
最小值,-,-,-,-,-,,,,,,,,,,,
最大值,0.2,1.4,0.04,0.04,0.009,,,,,,,,,,,
牌号,28Mn6,,,,,,,,,,,,,,,
对应标准,ISO 683-18-1996 热处理钢、合金钢和易切削钢,,,,,,,,,,,,,,,
归类,碳钢,,,,,,,,,,,,,,,
标签,直接淬火钢  优质非合金结构钢,,,,,,,,,,,,,,,
成分,C,Si,Mn,P,S,,,,,,,,,,,
最小值,0.25,0.1,1.3,-,-,,,,,,,,,,,
最大值,0.32,0.4,1.65,0.035,0.035,,,,,,,,,,,
牌号,Ck85,,,,,,,,,,,,,,,
德国W-Nr.,1.1269,,,,,,,,,,,,,,,
对应标准,DIN 17222-1979 弹簧用冷轧带钢; 交货技术条件,,,,,,,,,,,,,,,
归类,碳钢,,,,,,,,,,,,,,,
标签,特种钢,,,,,,,,,,,,,,,
成分,C,Si,Mn,P,S,,,,,,,,,,,
最小值,0.8,0.15,0.45,-,-,,,,,,,,,,,
最大值,0.9,0.35,0.65,0.035,0.035,,,,,,,,,,,
厚度 t mm,热处理或状态,抗拉强度σb Mpa,延伸率δ %,硬度 HBW,,,,,,,,,,,,
t≤3*,冷轧及软化退火 (G),≤670,≥11,HV**≤200,,,,,,,,,,,,
t≤2.5****,"冷轧, 淬火及回火 (H+A)",***1400~1950,,415~580,,,,,,,,,,,,
t≤2.5,淬火,,,≥730,,,,,,,,,,,,
牌号,E5728,,,,,,,,,,,,,,,
对应标准,GB /T 5117-2012 非合金钢及细晶粒钢焊条,,,,,,,,,,,,,,,
归类,碳钢,,,,,,,,,,,,,,,
标签,熔敷金属,,,,,,,,,,,,,,,
成分,C,Si,Mn,P,S,Cr,Ni,Mo,,,,,,,,
最小值,-,-,-,-,-,-,-,-,,,,,,,,
最大值,0.12,0.9,1.6,0.03,0.03,0.3,1,0.35,,,,,,,,
抗拉强度σb Mpa,屈服点σs Mpa,延伸率δ %,,,,,,,,,,,,,,
≥570,≥490,≥16,,,,,,,,,,,,,,
牌号,10,,,,,,,,,,,,,,,
中国ISC,U20102,,,,,,,,,,,,,,,
对应标准,GB /T 699-1999 优质碳素结构钢,,,,,,,,,,,,,,,
归类,碳钢,,,,,,,,,,,,,,,
性能,冲击韧性  锻压性  易切削性  焊接性,,,,,,,,,,,,,,,
说明,10号钢塑性、韧性很好，易冷热加工成形，正火或冷加工后切削加工性能好，焊接性优良，无回火脆性，淬透性和淬硬性均差。制造要求受力不大、韧性高的零件，如汽车车身、贮器、深冲压器皿、管子、垫片等，可用作冷轧、冷冲、冷镦、冷弯、热轧等工艺成形，也可用作心部强度不高的渗碳件、碳氮共渗件等。 可制作抽芯铆钉钉芯 本标准适用于直径或厚度不大于250mm的优质碳素结构钢棒材，经供需双方协商，也可提供直径或厚度大于250mm的优质碳素结构钢棒材。,,,,,,,,,,,,,,,
成分,C,Si,Mn,P,S,Cr,Ni,Cu,,,,,,,,
最小值,0.07,0.17,0.35,-,-,-,-,-,,,,,,,,
最大值,0.13,0.37,0.65,0.035,0.035,0.15,0.3,0.25,,,,,,,,
直径（厚度） d mm,热处理或状态,抗拉强度σb Mpa,屈服点σs Mpa,延伸率δ %,硬度 HBW,,,,,,,,,,,
d=25(试样尺寸）,正火,≥335,≥205,≥31,未经热处理钢≤137,,,,,,,,,,,
牌号,E5018-NCC2,,,,,,,,,,,,,,,
对应标准,GB /T 5117-2012 非合金钢及细晶粒钢焊条,,,,,,,,,,,,,,,
归类,碳钢,,,,,,,,,,,,,,,
标签,熔敷金属,,,,,,,,,,,,,,,
成分,C,Si,Mn,P,S,Cr,Ni,Cu,V,,,,,,,
最小值,-,0.4,0.4,-,-,0.15,0.2,0.3,-,,,,,,,
最大值,0.12,0.7,0.7,0.025,0.025,0.3,0.4,0.6,0.08,,,,,,,
抗拉强度σb Mpa,屈服点σs Mpa,延伸率δ %,,,,,,,,,,,,,,
≥490,≥420,≥20,,,,,,,,,,,,,,
牌号,9S20,,,,,,,,,,,,,,,
ISO数字牌号,1,,,,,,,,,,,,,,,
对应标准,ISO 683-9-1988 热处理钢、合金钢和易切削钢.第9部分:锻造易切削钢,,,,,,,,,,,,,,,
归类,碳钢,,,,,,,,,,,,,,,
性能,易切削性,,,,,,,,,,,,,,,
标签,非热处理型易切削钢  硫系易切削钢,,,,,,,,,,,,,,,
成分,C,Si,Mn ①,P,S,,,,,,,,,,,
最小值,-,-,0.6,-,0.15,,,,,,,,,,,
最大值,0.13,0.05,1.2,0.11,0.25,,,,,,,,,,,
牌号,DH690,,,,,,,,,,,,,,,
对应标准,GB 712-2011 船舶及海洋工程用结构钢,,,,,,,,,,,,,,,
归类,碳钢,,,,,,,,,,,,,,,
标签,超高强度结构钢,,,,,,,,,,,,,,,
成分,C,Si,Mn,P,S,N,,,,,,,,,,
最小值,-,-,-,-,-,-,,,,,,,,,,
最大值,0.2,0.55,1.7,0.025,0.025,0.02,,,,,,,,,,
牌号,Q420qC,,,,,,,,,,,,,,,
中国ISC,L14203,,,,,,,,,,,,,,,
对应标准,GB /T 714-2008 桥梁用结构钢,,,,,,,,,,,,,,,
归类,碳钢,,,,,,,,,,,,,,,
成分,C,Si,Mn,P,S,Cr,Ni,Cu,Mo,N,Ti ①,V ①,Nb ①,B,Al ②,
最小值,-,-,1,-,-,-,-,-,-,-,-,-,-,-,0.015,
最大值,0.18,0.55,1.7,0.03,0.025,0.8,0.7,0.55,0.35,0.012,0.03,0.08,0.06,0.004,-,
牌号,Q235,,,,,,,,,,,,,,,
对应标准,GB /T 3524-2015 碳素结构钢和低合金结构钢热轧钢带,,,,,,,,,,,,,,,
归类,碳钢,,,,,,,,,,,,,,,
性能,耐腐蚀  焊接性,,,,,,,,,,,,,,,
说明,化学成分(熔炼分析)应符合 GB/T 700的规定。,,,,,,,,,,,,,,,
直径 d mm,抗拉强度σb Mpa,屈服点σs Mpa,延伸率δ %,,,,,,,,,,,,,
d=1.0t,375~500,≥235,≥26,,,,,,,,,,,,,
牌号,8,,,,,,,,,,,,,,,
对应标准,GOST 1050-1988 表面光洁的优质碳素结构钢棒料规格,,,,,,,,,,,,,,,
归类,碳钢,,,,,,,,,,,,,,,
性能,焊接性  渗碳性,,,,,,,,,,,,,,,
标签,优质碳素结构钢  镇静钢,,,,,,,,,,,,,,,
说明,相当于我国的08钢,,,,,,,,,,,,,,,
成分,C,Si,Mn,P,S,Cr,Ni,Cu,As,,,,,,,
最小值,0.05,0.17,0.35,-,-,-,-,-,-,,,,,,,
最大值,0.12,0.37,0.65,0.035,0.04,0.1,0.3,0.3,0.08,,,,,,,
牌号,J430 Grade 0,,,,,,,,,,,,,,,
对应标准,SAE J 430-2007 非螺纹紧固件碳钢实心铆钉英制系列用机械和化学要求,,,,,,,,,,,,,,,
归类,碳钢,,,,,,,,,,,,,,,
成分,P,S,,,,,,,,,,,,,,
最小值,-,-,,,,,,,,,,,,,,
最大值,0.04,0.05,,,,,,,,,,,,,,
直径 d inch,抗拉强度σb ksi,屈服点σs ksi,延伸率δ %,硬度 HBW,,,,,,,,,,,,
d≤7/16,40~55,≥23,(试样L0=8inch)≥27,(HRB)≤65,,,,,,,,,,,,
牌号,T10,,,,,,,,,,,,,,,
中国ISC,T00100,,,,,,,,,,,,,,,
对应标准,GB /T 1298-2008 碳素工具钢,,,,,,,,,,,,,,,
归类,碳钢,,,,,,,,,,,,,,,
标签,优质钢,,,,,,,,,,,,,,,
成分,C,Si,Mn,P,S,Cr,Ni,Cu,Mo,W,V,,,,,
最小值,0.95,-,-,-,-,-,-,-,-,-,-,,,,,
最大值,1.04,0.35,0.4,0.035,0.03,0.25,0.2,0.25,0.2,0.3,0.02,,,,,
牌号,C26D,,,,,,,,,,,,,,,
欧标钢号,1.0415,,,,,,,,,,,,,,,
对应标准,EN 10016-2-1994 拉制和或冷轧用的非合金钢棒 一第2部分：般用途钢棒的特定要求,,,,,,,,,,,,,,,
归类,碳钢,,,,,,,,,,,,,,,
成分,C,Si,Mn,P,S,Cr,Ni,Cu,Mo,Al,,,,,,
最小值,0.24,0.1,0.5,-,-,-,-,-,-,-,,,,,,
最大值,0.29,0.3,0.8,0.035,0.035,0.2,0.25,0.3,0.05,0.01,,,,,,
牌号,E4324,,,,,,,,,,,,,,,
对应标准,GB /T 5117-2012 非合金钢及细晶粒钢焊条,,,,,,,,,,,,,,,
归类,碳钢,,,,,,,,,,,,,,,
标签,熔敷金属,,,,,,,,,,,,,,,
成分,C,Si,Mn,P,S,Cr,Ni,Mo,V,,,,,,,
最小值,-,-,-,-,-,-,-,-,-,,,,,,,
最大值,0.2,1,1.2,0.04,0.035,0.2,0.3,0.3,0.08,,,,,,,
抗拉强度σb Mpa,屈服点σs Mpa,延伸率δ %,,,,,,,,,,,,,,
≥430,≥330,≥16,,,,,,,,,,,,,,
牌号,E5716-NC,,,,,,,,,,,,,,,
对应标准,GB /T 5117-2012 非合金钢及细晶粒钢焊条,,,,,,,,,,,,,,,
归类,碳钢,,,,,,,,,,,,,,,
标签,熔敷金属,,,,,,,,,,,,,,,
成分,C,Si,Mn,P,S,Cr,Ni,Cu,,,,,,,,
最小值,-,-,0.3,-,-,-,0.25,0.2,,,,,,,,
最大值,0.12,0.9,1.4,0.03,0.03,0.3,0.7,0.6,,,,,,,,
抗拉强度σb Mpa,屈服点σs Mpa,延伸率δ %,,,,,,,,,,,,,,
≥570,≥490,≥16,,,,,,,,,,,,,,
牌号,CC15A,,,,,,,,,,,,,,,
旧牌号,A4Al,,,,,,,,,,,,,,,
对应标准,ISO 4954-1993 冷镦和冷挤压用钢,,,,,,,,,,,,,,,
归类,碳钢,,,,,,,,,,,,,,,
性能,锻压性,,,,,,,,,,,,,,,
标签,非热处理型冷镦钢  铝镇静钢,,,,,,,,,,,,,,,
成分,C,Si,Mn,P,S,Al *,,,,,,,,,,
最小值,0.12,-,0.3,-,-,0.02,,,,,,,,,,
最大值,0.18,0.1,0.6,0.04,0.04,-,,,,,,,,,,
抗拉强度σb Mpa,断面收缩率ψ %,,,,,,,,,,,,,,,
≤530,≥50,,,,,,,,,,,,,,,
牌号,CE20BG1,,,,,,,,,,,,,,,
旧牌号,E1,,,,,,,,,,,,,,,
对应标准,ISO 4954-1993 冷镦和冷挤压用钢,,,,,,,,,,,,,,,
归类,碳钢,,,,,,,,,,,,,,,
标签,调质型冷镦钢  硼钢,,,,,,,,,,,,,,,
成分,C,Si,Mn,P,S,B ①,Al ②,,,,,,,,,
最小值,0.17,-,0.5,-,-,0.0008,-,,,,,,,,,
最大值,0.24,0.4,0.8,0.035,0.035,0.005,0.02,,,,,,,,,
牌号,ML30,,,,,,,,,,,,,,,
中国ISC,U40302,,,,,,,,,,,,,,,
旧牌号,ML30Mn,,,,,,,,,,,,,,,
对应标准,GB /T 6478-2015 冷镦和冷挤压用钢,,,,,,,,,,,,,,,
归类,碳钢,,,,,,,,,,,,,,,
性能,锻压性,,,,,,,,,,,,,,,
标签,优质碳素结构钢  铆螺钢,,,,,,,,,,,,,,,
说明,调质型冷镦和冷挤压用钢。在2001版的标准中牌号为ML30Mn 强度高于ML25钢，冷变形塑性好，可加工性较好。 用于制作丝杠、拉杆、螺钉、螺母等，以及承受较大载荷的紧固件。 1、本标准适用于公称直径为5mm~60mm的热轧盘条和公称直径为12mm~100mm的热轧圆钢。 2、钢材交货状态：一般以热轧状态交货。经供需双方协商，并在合同中注明，也可以退火状态交货。,,,,,,,,,,,,,,,
成分,C,Si,Mn,P,S,,,,,,,,,,,
最小值,0.28,0.1,0.6,-,-,,,,,,,,,,,
最大值,0.33,0.3,0.9,0.025,0.025,,,,,,,,,,,
盘条（圆钢）直径 d mm,热处理或状态,抗拉强度σb Mpa,屈服点σs Mpa,延伸率δ %,断面收缩率ψ %,硬度 HBW,,,,,,,,,,
5(12)≤d≤60(100),调质型钢（退火状态交货）,≤550,,,≥59,,,,,,,,,,,
d=25（试样直径）,经热处理（调质型钢热轧状态）,≥490,≥295,≥21,≥50,热轧状态≤179,,,,,,,,,,
牌号,DX54D+Z,,,,,,,,,,,,,,,
其他名称,DX54D+ZF  DX54D+ZA  DX54D+AZ,,,,,,,,,,,,,,,
对应标准,GB /T 2518-2019 连续热镀锌和锌合金镀层钢板及钢带,,,,,,,,,,,,,,,
归类,碳钢,,,,,,,,,,,,,,,
标签,无间隙原子钢,,,,,,,,,,,,,,,
说明,镀层代号：纯锌镀层(Z)，锌铁合金镀层(ZF)，锌铝合金镀层(ZA)，铝锌合金镀层(AZ),,,,,,,,,,,,,,,
成分,C,Si,Mn,P,S,Ti,,,,,,,,,,
最小值,-,-,-,-,-,-,,,,,,,,,,
最大值,0.12,0.5,0.6,0.1,0.045,0.3,,,,,,,,,,
牌号,080M46,,,,,,,,,,,,,,,
对应标准,BS 970-1-1983 英国标准规范机械和相关工程用锻钢 第一部分 碳钢，碳锰钢，合金钢和不锈钢的一般检验试验程序和具体要求,,,,,,,,,,,,,,,
归类,碳钢,,,,,,,,,,,,,,,
成分,C,Mn,P,S,Cr,Ni,Mo,,,,,,,,,
最小值,0.42,0.6,-,0.025,-,-,-,,,,,,,,,
最大值,0.5,1,0.05,0.05,0.3,0.4,0.15,,,,,,,,,
牌号,30MnB4,,,,,,,,,,,,,,,
欧标钢号,1.5526,,,,,,,,,,,,,,,
对应标准,EN 10263-4-2001 冷加工和冷挤压的钢棒、棒材和线材 第4部分 淬火和回火钢交货的一般技术条件,,,,,,,,,,,,,,,
归类,碳钢,,,,,,,,,,,,,,,
标签,调质钢  锰硼钢,,,,,,,,,,,,,,,
成分,C,Si ①,Mn,P,S,Cr ②,Cu,B,,,,,,,,
最小值,0.27,-,0.8,-,-,-,-,0.0008,,,,,,,,
最大值,0.32,0.3,1.1,0.025,0.025,0.3,0.25,0.005,,,,,,,,
牌号,A563 Grade A,,,,,,,,,,,,,,,
对应标准,ASTM A563-2015 碳钢和合金钢螺母标准规范,,,,,,,,,,,,,,,
归类,碳钢,,,,,,,,,,,,,,,
成分,C,P,S,,,,,,,,,,,,,
最小值,-,-,-,,,,,,,,,,,,,
最大值,0.55,0.12,0.15,,,,,,,,,,,,,
硬度 HBW,,,,,,,,,,,,,,,,
116~302,,,,,,,,,,,,,,,,
牌号,S355JR,,,,,,,,,,,,,,,
欧标钢号,1.0045,,,,,,,,,,,,,,,
对应标准,EN 10025-2-2004 结构钢的热轧产品 — 第二部分： 非合金结构钢的技术供货条件,,,,,,,,,,,,,,,
归类,碳钢,,,,,,,,,,,,,,,
标签,非合金钢  不允许沸腾钢,,,,,,,,,,,,,,,
成分,C ①,Si,Mn,P ②,S ②③,Cu ④,N ⑤,更多,,,,,,,,
最小值,-,-,-,-,-,-,-,⑥,,,,,,,,
最大值,0.24,0.55,1.6,0.035,0.035,0.55,0.012,⑥,,,,,,,,
厚度 t mm,抗拉强度σb Mpa,屈服点σs Mpa,延伸率δ %,,,,,,,,,,,,,
t＜3,510~680,≥355,见备注,,,,,,,,,,,,,
3≤t≤16,470~630,≥355,≥22,,,,,,,,,,,,,
16＜t≤40,470~630,≥345,≥22,,,,,,,,,,,,,
40＜t≤63,470~630,≥335,≥21,,,,,,,,,,,,,
63＜t≤80,470~630,≥325,≥20,,,,,,,,,,,,,
80＜t≤100,470~630,≥315,≥20,,,,,,,,,,,,,
100＜t≤150,450~600,≥295,≥18,,,,,,,,,,,,,
150＜t≤200,450~600,≥285,≥17,,,,,,,,,,,,,
200＜t≤250,450~600,≥275,≥17,,,,,,,,,,,,,
美国UNS,G10800,,,,,,,,,,,,,,,
ASTM  型号或牌号,1080,,,,,,,,,,,,,,,
对应标准,ASTM A29M UNS-2012 热锻碳素钢和合金钢棒材一般要求标准规范,,,,,,,,,,,,,,,
归类,碳钢,,,,,,,,,,,,,,,
性能,锻压性,,,,,,,,,,,,,,,
标签,非硫处理碳素钢,,,,,,,,,,,,,,,
成分,C,Mn,P,S,更多,,,,,,,,,,,
最小值,0.75,0.6,-,-,①②③④⑤,,,,,,,,,,,
最大值,0.88,0.9,0.04,0.05,①②③④⑤,,,,,,,,,,,
牌号,E5516-N3,,,,,,,,,,,,,,,
对应标准,GB /T 5117-2012 非合金钢及细晶粒钢焊条,,,,,,,,,,,,,,,
归类,碳钢,,,,,,,,,,,,,,,
标签,熔敷金属,,,,,,,,,,,,,,,
成分,C,Si,Mn,P,S,Ni,Mo,,,,,,,,,
最小值,-,-,-,-,-,1.1,-,,,,,,,,,
最大值,0.1,0.6,1.25,0.03,0.03,2,0.35,,,,,,,,,
抗拉强度σb Mpa,屈服点σs Mpa,延伸率δ %,,,,,,,,,,,,,,
≥550,≥460,≥17,,,,,,,,,,,,,,
牌号,C45E4,,,,,,,,,,,,,,,
对应标准,ISO 683-18-1996 热处理钢、合金钢和易切削钢,,,,,,,,,,,,,,,
归类,碳钢,,,,,,,,,,,,,,,
标签,直接淬火钢  优质非合金结构钢,,,,,,,,,,,,,,,
成分,C,Si,Mn,P,S,,,,,,,,,,,
最小值,0.42,0.1,0.5,-,-,,,,,,,,,,,
最大值,0.5,0.4,0.8,0.035,0.035,,,,,,,,,,,
牌号,Y45Mn,,,,,,,,,,,,,,,
中国ISC,U70456,,,,,,,,,,,,,,,
对应标准,GB /T 8731-2008 易切削结构钢,,,,,,,,,,,,,,,
归类,碳钢,,,,,,,,,,,,,,,
性能,易切削性,,,,,,,,,,,,,,,
标签,硫系易切削钢,,,,,,,,,,,,,,,
说明,本标准适用于机械切削加工用条钢、盘条、钢丝、钢板及钢带等钢材，其化学成分同样适用于锭、坯及其制品,,,,,,,,,,,,,,,
成分,C,Si,Mn,P,S,,,,,,,,,,,
最小值,0.4,-,1.35,-,0.16,,,,,,,,,,,
最大值,0.48,0.4,1.65,0.4,0.24,,,,,,,,,,,
直径 d mm,抗拉强度σb Mpa,延伸率δ %,硬度 HBW,,,,,,,,,,,,,
d=20（试样直径）,热轧状态交货610~900,热轧状态交货≥12,热轧状态交货≤241,,,,,,,,,,,,,
d=8~20（钢材尺寸）,冷拉状态交货695~980,冷拉状态交货≥6,冷拉状态交货196~255,,,,,,,,,,,,,
d>20~30（钢材尺寸）,655~880,≥6,196~255,,,,,,,,,,,,,
d>30（钢材尺寸）,580~880,≥6,196~255,,,,,,,,,,,,,
牌号,EZFe-2,,,,,,,,,,,,,,,
对应标准,GB /T 10044-2006 铸铁焊条及焊丝,,,,,,,,,,,,,,,
归类,碳钢,,,,,,,,,,,,,,,
标签,纯铁及碳钢焊条,,,,,,,,,,,,,,,
成分,C,Si,Mn,P,S,更多,,,,,,,,,,
最小值,-,-,-,-,-,Fe余量,,,,,,,,,,
最大值,0.1,0.03,0.6,0.03,0.03,Fe余量,,,,,,,,,,
牌号,L320/X46,,,,,,,,,,,,,,,
旧牌号,S320,,,,,,,,,,,,,,,
对应标准,GB /T 14164-2013 石油天然气输送管用热轧宽钢带,,,,,,,,,,,,,,,
归类,碳钢,,,,,,,,,,,,,,,
成分,C ①,Si,Mn ①,P,S,Cr,Ni,Cu,Mo,更多,,,,,,
最小值,-,-,-,-,-,-,-,-,-,Nb+V+Ti≤0.15%,,,,,,
最大值,0.26,0.35,1.4,0.03,0.03,0.5,0.5,0.5,0.15,Nb+V+Ti≤0.15%,,,,,,
牌号,45Mn,,,,,,,,,,,,,,,
中国ISC,U21452,,,,,,,,,,,,,,,
对应标准,GB /T 699-1999 优质碳素结构钢,,,,,,,,,,,,,,,
归类,碳钢,,,,,,,,,,,,,,,
性能,冲击韧性  耐疲劳性  易切削性,,,,,,,,,,,,,,,
说明,特性及适用范围：45Mn中碳调质钢，强度、韧性及淬透性均比45号钢高，调质处理后可获得较好的综合力学性能，切削加工性能尚好，但焊接性能差，冷变形塑性低，有回火脆性倾向，一般在调质状态下使用，也可在淬火和回火或正火状态下使用。用于制造受磨损的零件，如转轴、心轴、曲轴、花键轴、连杆、万向节轴、啮合杆、齿轮、离合器盘、螺栓、螺母等。 这是一种取代40Cr钢比较成功的新钢种，它具有较高的强度、硬度、 耐磨性及良好的韧性，其淬透性较40Cr稍高，在油中临界淬透直径达18～33mm；正火后可切削性良好，冷拔、滚丝、攻丝和锻造、热处理工艺性能也都较好，高温下晶粒长大、氧化、脱碳倾向及淬火变形倾向均较小；但有回火脆性，回火稳定性比40Cr钢稍差。当制作尺寸较小的零件时此钢亦可代替40CrNi钢使用。 本标准适用于直径或厚度不大于250mm的优质碳素结构钢棒材，经供需双方协商，也可提供直径或厚度大于250mm的优质碳素结构钢棒材。,,,,,,,,,,,,,,,
成分,C,Si,Mn,P,S,Cr,Ni,Cu,,,,,,,,
最小值,0.42,0.17,0.7,-,-,-,-,-,,,,,,,,
最大值,0.5,0.37,1,0.035,0.035,0.25,0.3,0.25,,,,,,,,
直径（厚度） d mm,抗拉强度σb Mpa,屈服点σs Mpa,延伸率δ %,硬度 HBW,,,,,,,,,,,,
d=25（试样尺寸）,正火或淬火+回火≥620,正火或淬火+回火≥375,正火或淬火+回火≥15,未热处理钢≤241,,,,,,,,,,,,
,,,,退火钢≤217,,,,,,,,,,,,
牌号,LT05,,,,,,,,,,,,,,,
对应标准,GB /T 5065-2004 热镀铅锡合金碳素钢冷轧薄钢板及钢带,,,,,,,,,,,,,,,
归类,碳钢,,,,,,,,,,,,,,,
成分,C,Si,Mn,P,S,Cr,Ni,Cu,Ti,,,,,,,
最小值,-,-,-,-,-,-,-,-,-,,,,,,,
最大值,0.01,0.03,0.3,0.02,0.02,0.08,0.1,0.15,0.2,,,,,,,
牌号,CRB970,,,,,,,,,,,,,,,
对应标准,GB 13788-2008 冷轧带肋钢筋,,,,,,,,,,,,,,,
归类,碳钢,,,,,,,,,,,,,,,
Unnamed: 0,成分,C,Si,Mn,P,S,V,,,,,,,,,
盘条41MnSiV,最小值,0.37,0.6,1,-,-,0.05,,,,,,,,,
盘条41MnSiV,最大值,0.45,1.1,1.4,0.045,0.045,0.12,,,,,,,,,
牌号,20Mn,,,,,,,,,,,,,,,
中国ISC,U21202,,,,,,,,,,,,,,,
对应标准,GB /T 699-1999 优质碳素结构钢,,,,,,,,,,,,,,,
归类,碳钢,,,,,,,,,,,,,,,
性能,淬透性  渗碳性,,,,,,,,,,,,,,,
说明,其强度和淬透性比15Mn略高，其他性能与15Mn钢相似。渗碳与淬火时表面形成软点较少，宜进行渗碳.碳氮共渗处理，得到表面耐磨而心部韧性好的综合性能。热轧或正火处理后韧性好。 适用于齿轮、曲柄轴、支架、绞链、螺钉、螺母、铆焊结构件、制造油罐等。寒冷地区农具，如奶油罐等。 本标准适用于直径或厚度不大于250mm的优质碳素结构钢棒材，经供需双方协商，也可提供直径或厚度大于250mm的优质碳素结构钢棒材。,,,,,,,,,,,,,,,
成分,C,Si,Mn,P,S,Cr,Ni,Cu,,,,,,,,
最小值,0.17,0.17,0.7,-,-,-,-,-,,,,,,,,
最大值,0.23,0.37,1,0.035,0.035,0.25,0.3,0.25,,,,,,,,
直径（厚度） d mm,抗拉强度σb Mpa,屈服点σs Mpa,延伸率δ %,硬度 HBW,,,,,,,,,,,,
d=25（试样直径）,正火≥450,正火≥275,正火≥24,未热处理钢≤197,,,,,,,,,,,,
牌号,C-CH1,,,,,,,,,,,,,,,
对应标准,国标,,,,,,,,,,,,,,,
归类,碳钢,,,,,,,,,,,,,,,
性能,锻压性,,,,,,,,,,,,,,,
标签,超低碳钢,,,,,,,,,,,,,,,
说明,该牌号是生产商材料牌号。冷镦和冷锻用钢。紧固件材料。,,,,,,,,,,,,,,,
成分,C,Mn,P,S,,,,,,,,,,,,
最小值,-,-,-,-,,,,,,,,,,,,
最大值,0.015,0.35,0.03,0.03,,,,,,,,,,,,
牌号,460,,,,,,,,,,,,,,,
对应标准,BS 4449-1997 用于混凝土加固的碳素钢筋规范,,,,,,,,,,,,,,,
归类,碳钢,,,,,,,,,,,,,,,
说明,该牌号钢筋尺寸规格为：6mm~50mm。该牌号根据塑性（延伸率）分为460A和460B 本标准不适用于吊钩钢筋。,,,,,,,,,,,,,,,
成分,C,P,S,N,,,,,,,,,,,,
最小值,-,-,-,-,,,,,,,,,,,,
最大值,0.25,0.05,0.05,0.012,,,,,,,,,,,,
牌号,Y45Ca,,,,,,,,,,,,,,,
中国ISC,U73450,,,,,,,,,,,,,,,
对应标准,GB /T 8731-2008 易切削结构钢,,,,,,,,,,,,,,,
归类,碳钢,,,,,,,,,,,,,,,
性能,易切削性,,,,,,,,,,,,,,,
标签,钙系易切削钢,,,,,,,,,,,,,,,
说明,适于高速切削加工，切削速度比45钢提高一倍以上。热处理后具有良好的力学性能，强度和断面收缩率高于Y40Mn钢，而伸长率略低 用于制作要求抗拉强度较高的重要部件，如机床齿轮轴、花键轴等 本标准适用于机械切削加工用条钢、盘条、钢丝、钢板及钢带等钢材，其化学成分同样适用于锭、坯及其制品,,,,,,,,,,,,,,,
成分,C,Si,Mn,P,S,Ga,,,,,,,,,,
最小值,0.42,0.2,0.6,-,0.04,0.002,,,,,,,,,,
最大值,0.5,0.4,0.9,0.04,0.08,0.006,,,,,,,,,,
直径 d mm,抗拉强度σb Mpa,屈服点σs Mpa,延伸率δ %,硬度 HBW,,,,,,,,,,,,
d=20（试样直径）,热轧状态交货600~745,,热轧状态交货≥12,热轧状态交货≤241,,,,,,,,,,,,
d=8~20（钢材尺寸）,冷拉状态交货695~920,,冷拉状态交货≥6,冷拉状态交货196~255,,,,,,,,,,,,
d>20~30（钢材尺寸）,655~855,,≥6,196~255,,,,,,,,,,,,
d>30（钢材尺寸）,635~835,,≥6,196~255,,,,,,,,,,,,
d=25(试样直径）,经热处理①≥600,经热处理①≥355,经热处理①≥16,,,,,,,,,,,,,
牌号,SS540,,,,,,,,,,,,,,,
旧牌号,SS55,,,,,,,,,,,,,,,
对应标准,JIS G 3101-2011 普通结构用轧制钢材,,,,,,,,,,,,,,,
归类,碳钢,,,,,,,,,,,,,,,
成分,C,Mn,P,S,,,,,,,,,,,,
最小值,-,-,-,-,,,,,,,,,,,,
最大值,0.3,1.6,0.04,0.04,,,,,,,,,,,,
牌号,J1199 Class 4.8,,,,,,,,,,,,,,,
对应标准,SAE J1199-1978(R2001) 公制外螺纹钢制紧固件材料要求,,,,,,,,,,,,,,,
归类,碳钢,,,,,,,,,,,,,,,
说明,低碳钢或中碳钢（适用于所有尺寸）,,,,,,,,,,,,,,,
成分,C,P,S,,,,,,,,,,,,,
最小值,-,-,-,,,,,,,,,,,,,
最大值,0.55,0.048,0.058,,,,,,,,,,,,,
公称直径,抗拉强度σb Mpa,硬度 HBW,,,,,,,,,,,,,,
M1.6~M16,,HRB(product)71~87,,,,,,,,,,,,,,
M1.6~M16 (全尺寸),≥420,,,,,,,,,,,,,,,
美国UNS,G11510,,,,,,,,,,,,,,,
ASTM  型号或牌号,1151,,,,,,,,,,,,,,,
对应标准,ASTM A29M UNS-2012 热锻碳素钢和合金钢棒材一般要求标准规范,,,,,,,,,,,,,,,
归类,碳钢,,,,,,,,,,,,,,,
性能,易切削性,,,,,,,,,,,,,,,
标签,硫处理碳素钢  易切削钢,,,,,,,,,,,,,,,
成分,C,Mn,P,S,更多,,,,,,,,,,,
最小值,0.48,0.7,-,0.08,①②③,,,,,,,,,,,
最大值,0.55,1,0.04,0.13,①②③,,,,,,,,,,,
牌号,20Mn5,,,,,,,,,,,,,,,
欧标钢号,1.1133,,,,,,,,,,,,,,,
对应标准,EN 10269-2013 规定高温和/或低温性能的紧固件用钢和镍合金,,,,,,,,,,,,,,,
归类,碳钢,,,,,,,,,,,,,,,
性能,淬透性,,,,,,,,,,,,,,,
标签,调质型钢,,,,,,,,,,,,,,,
密度,7.85 g/cm3,,,,,,,,,,,,,,,
成分,C,Si,Mn,P,S,Cr,Ni,Mo,Al,更多,,,,,,
最小值,0.17,-,1,-,-,-,-,-,0.02,Cr+Mo+Ni ≤ 0.63,,,,,,
最大值,0.23,0.4,1.5,0.03,0.035,0.4,0.4,0.1,-,Cr+Mo+Ni ≤ 0.63,,,,,,
直径 d mm,热处理或状态,抗拉强度σb Mpa,屈服点σs Mpa,延伸率δ %,断面收缩率ψ %,冲击吸收能量KV2 J,,,,,,,,,,
d≤60,#NAME?,500~650,≥320,≥22,≥55,≥55,,,,,,,,,,
60<d≤150,#NAME?,500~650,≥300,≥20,≥55,≥55,,,,,,,,,,
牌号,E5020-1M3,,,,,,,,,,,,,,,
对应标准,GB /T 5117-2012 非合金钢及细晶粒钢焊条,,,,,,,,,,,,,,,
归类,碳钢,,,,,,,,,,,,,,,
标签,熔敷金属,,,,,,,,,,,,,,,
成分,C,Si,Mn,P,S,Mo,,,,,,,,,,
最小值,-,-,-,-,-,0.4,,,,,,,,,,
最大值,0.12,0.4,0.6,0.03,0.03,0.65,,,,,,,,,,
抗拉强度σb Mpa,屈服点σs Mpa,延伸率δ %,,,,,,,,,,,,,,
≥490,≥400,≥20,,,,,,,,,,,,,,
牌号,S30C,,,,,,,,,,,,,,,
对应标准,JIS G 4051-2005 机械结构用碳素钢,,,,,,,,,,,,,,,
归类,碳钢,,,,,,,,,,,,,,,
说明,本标准对由热轧、热锻等热加工制成，通常用于锻造、切削加工及实施热处理的机械用碳素结构钢做了规定。不适用于管材,,,,,,,,,,,,,,,
成分,C,Si,Mn,P,S,Cr *,Ni,Cu,更多,,,,,,,
最小值,0.27,0.15,0.6,-,-,-,-,-,Ni+Cr≤0.35*,,,,,,,
最大值,0.33,0.35,0.9,0.03,0.035,0.2,0.2,0.3,Ni+Cr≤0.35*,,,,,,,
美国UNS,G11170,,,,,,,,,,,,,,,
ASTM  型号或牌号,1117,,,,,,,,,,,,,,,
对应标准,ASTM A29M UNS-2012 热锻碳素钢和合金钢棒材一般要求标准规范,,,,,,,,,,,,,,,
归类,碳钢,,,,,,,,,,,,,,,
标签,硫处理碳素钢,,,,,,,,,,,,,,,
成分,C,Mn,P,S,更多,,,,,,,,,,,
最小值,0.14,1,-,0.08,①②③,,,,,,,,,,,
最大值,0.2,1.3,0.04,0.13,①②③,,,,,,,,,,,
牌号,FH690,,,,,,,,,,,,,,,
对应标准,GB 712-2011 船舶及海洋工程用结构钢,,,,,,,,,,,,,,,
归类,碳钢,,,,,,,,,,,,,,,
标签,超高强度结构钢,,,,,,,,,,,,,,,
成分,C,Si,Mn,P,S,N,,,,,,,,,,
最小值,-,-,-,-,-,-,,,,,,,,,,
最大值,0.18,0.55,1.6,0.02,0.02,0.02,,,,,,,,,,
牌号,C70D,,,,,,,,,,,,,,,
欧标钢号,1.0615,,,,,,,,,,,,,,,
对应标准,EN 10016-2-1994 拉制和或冷轧用的非合金钢棒 一第2部分：般用途钢棒的特定要求,,,,,,,,,,,,,,,
归类,碳钢,,,,,,,,,,,,,,,
成分,C,Si,Mn,P,S,Cr,Ni,Cu,Mo,Al,,,,,,
最小值,0.68,0.1,0.5,-,-,-,-,-,-,-,,,,,,
最大值,0.73,0.3,0.8,0.035,0.035,0.15,0.2,0.25,0.05,0.01,,,,,,
牌号,040A10,,,,,,,,,,,,,,,
对应标准,BS 970-1-1983 英国标准规范机械和相关工程用锻钢 第一部分 碳钢，碳锰钢，合金钢和不锈钢的一般检验试验程序和具体要求,,,,,,,,,,,,,,,
归类,碳钢,,,,,,,,,,,,,,,
成分,C,Mn,P,S,Cr,Ni,Mo,,,,,,,,,
最小值,0.08,0.3,-,0.025,-,-,-,,,,,,,,,
最大值,0.13,0.5,0.05,0.05,0.3,0.4,0.15,,,,,,,,,
牌号,VDSiCr,,,,,,,,,,,,,,,
对应标准,GB /T 18983-2017 淬火-回火弹簧钢丝,,,,,,,,,,,,,,,
归类,碳钢,,,,,,,,,,,,,,,
说明,耐高疲劳级钢丝，代号前缀字母VD，适用于剧烈运动的场合的弹簧，如阀门弹簧等。 VDSiCr，常用其他代表性牌号：55SiCr。,,,,,,,,,,,,,,,
成分,C,Si,Mn,P,S,Cr,Ni,Cu,,,,,,,,
最小值,0.51,1.2,0.5,-,-,0.5,-,-,,,,,,,,
最大值,0.59,1.6,0.8,0.025,0.02,0.8,0.35,0.12,,,,,,,,
牌号,46S20,,,,,,,,,,,,,,,
ISO数字牌号,10,,,,,,,,,,,,,,,
对应标准,ISO 683-9-1988 热处理钢、合金钢和易切削钢.第9部分:锻造易切削钢,,,,,,,,,,,,,,,
归类,碳钢,,,,,,,,,,,,,,,
性能,易切削性,,,,,,,,,,,,,,,
标签,直接淬火型易切削钢  硫系易切削钢,,,,,,,,,,,,,,,
成分,C,Si,Mn,P,S,,,,,,,,,,,
最小值,0.42,0.15,0.7,-,0.15,,,,,,,,,,,
最大值,0.5,0.4,1.1,0.06,0.25,,,,,,,,,,,
牌号,46S2,,,,,,,,,,,,,,,
欧标钢号,1.0727,,,,,,,,,,,,,,,
对应标准,EN 10277-3-1999 光亮钢产品技术交货条件 第3部分 高速切削钢,,,,,,,,,,,,,,,
归类,碳钢,,,,,,,,,,,,,,,
标签,直接淬火钢,,,,,,,,,,,,,,,
成分,C,Si,Mn,P,S,,,,,,,,,,,
最小值,0.42,-,0.7,-,0.15,,,,,,,,,,,
最大值,0.5,0.4,1.1,0.06,0.25,,,,,,,,,,,
美国UNS,G10100,,,,,,,,,,,,,,,
ASTM  型号或牌号,M1010,,,,,,,,,,,,,,,
对应标准,ASTM A29M UNS-2012 热锻碳素钢和合金钢棒材一般要求标准规范,,,,,,,,,,,,,,,
归类,碳钢,,,,,,,,,,,,,,,
标签,M系列碳素钢,,,,,,,,,,,,,,,
成分,C,Mn,P,S,,,,,,,,,,,,
最小值,0.07,0.25,-,-,,,,,,,,,,,,
最大值,0.14,0.6,0.04,0.05,,,,,,,,,,,,
牌号,C30M2,,,,,,,,,,,,,,,
对应标准,ISO 683-18-1996 热处理钢、合金钢和易切削钢,,,,,,,,,,,,,,,
归类,碳钢,,,,,,,,,,,,,,,
标签,直接淬火钢  优质非合金结构钢,,,,,,,,,,,,,,,
成分,C,Si,Mn,P,S,,,,,,,,,,,
最小值,0.27,0.1,0.5,-,0.02,,,,,,,,,,,
最大值,0.34,0.4,0.8,0.035,0.04,,,,,,,,,,,
牌号,SWRH72B,,,,,,,,,,,,,,,
对应标准,JIS G 3506-2017 高碳钢线材,,,,,,,,,,,,,,,
归类,碳钢,,,,,,,,,,,,,,,
说明,用于制造高碳钢丝、油回火钢丝、预应力混凝土用高碳钢丝、镀锌钢丝绳、钢缆等的线材。同时，钢琴线材也包括在其中,,,,,,,,,,,,,,,
成分,C,Si,Mn,P,S,,,,,,,,,,,
最小值,0.69,0.15,0.6,-,-,,,,,,,,,,,
最大值,0.76,0.35,0.9,0.03,0.03,,,,,,,,,,,
牌号,C68D,,,,,,,,,,,,,,,
欧标钢号,1.0613,,,,,,,,,,,,,,,
对应标准,EN 10016-2-1994 拉制和或冷轧用的非合金钢棒 一第2部分：般用途钢棒的特定要求,,,,,,,,,,,,,,,
归类,碳钢,,,,,,,,,,,,,,,
成分,C,Si,Mn,P,S,Cr,Ni,Cu,Mo,Al,,,,,,
最小值,0.65,0.1,0.5,-,-,-,-,-,-,-,,,,,,
最大值,0.7,0.3,0.8,0.035,0.035,0.15,0.2,0.25,0.05,0.01,,,,,,
牌号,E5016,,,,,,,,,,,,,,,
对应标准,GB /T 5117-2012 非合金钢及细晶粒钢焊条,,,,,,,,,,,,,,,
归类,碳钢,,,,,,,,,,,,,,,
标签,熔敷金属,,,,,,,,,,,,,,,
成分,C,Si,Mn,P,S,Cr,Ni,Mo,V,,,,,,,
最小值,-,-,-,-,-,-,-,-,-,,,,,,,
最大值,0.15,0.75,1.6,0.035,0.035,0.2,0.3,0.3,0.08,,,,,,,
抗拉强度σb Mpa,屈服点σs Mpa,延伸率δ %,,,,,,,,,,,,,,
≥490,≥400,≥20,,,,,,,,,,,,,,
牌号,E5728-NCC,,,,,,,,,,,,,,,
对应标准,GB /T 5117-2012 非合金钢及细晶粒钢焊条,,,,,,,,,,,,,,,
归类,碳钢,,,,,,,,,,,,,,,
标签,熔敷金属,,,,,,,,,,,,,,,
成分,C,Si,Mn,P,S,Cr,Ni,Cu,,,,,,,,
最小值,-,-,0.3,-,-,0.45,0.05,0.3,,,,,,,,
最大值,0.12,0.9,1.4,0.03,0.03,0.75,0.45,0.7,,,,,,,,
抗拉强度σb Mpa,屈服点σs Mpa,延伸率δ %,,,,,,,,,,,,,,
≥570,≥490,≥16,,,,,,,,,,,,,,
牌号,SUM22L,,,,,,,,,,,,,,,
对应标准,JIS G 4804-2008 易切削钢钢材,,,,,,,,,,,,,,,
归类,碳钢,,,,,,,,,,,,,,,
成分,C,Mn *,P,S,Pb,,,,,,,,,,,
最小值,-,0.7,0.07,0.24,0.1,,,,,,,,,,,
最大值,0.13,1,0.12,0.33,0.35,,,,,,,,,,,
牌号,AH420,,,,,,,,,,,,,,,
对应标准,GB 712-2011 船舶及海洋工程用结构钢,,,,,,,,,,,,,,,
归类,碳钢,,,,,,,,,,,,,,,
标签,超高强度结构钢,,,,,,,,,,,,,,,
成分,C,Si,Mn,P,S,N,,,,,,,,,,
最小值,-,-,-,-,-,-,,,,,,,,,,
最大值,0.21,0.55,1.7,0.03,0.03,0.02,,,,,,,,,,
牌号,220M07,,,,,,,,,,,,,,,
对应标准,BS 970-1-1983 英国标准规范机械和相关工程用锻钢 第一部分 碳钢，碳锰钢，合金钢和不锈钢的一般检验试验程序和具体要求,,,,,,,,,,,,,,,
归类,碳钢,,,,,,,,,,,,,,,
标签,易切削碳钢,,,,,,,,,,,,,,,
成分,C,Mn,P,S,,,,,,,,,,,,
最小值,-,0.9,-,0.2,,,,,,,,,,,,
最大值,0.15,1.3,0.07,0.3,,,,,,,,,,,,
牌号,E 690 E,,,,,,,,,,,,,,,
对应标准,ISO 4950-3-1995 高屈服强度扁钢材 第3部分:按热处理(淬火+回火)条件提供的钢材,,,,,,,,,,,,,,,
归类,碳钢,,,,,,,,,,,,,,,
成分,C,Si,Mn,P,S,Cr ①,Ni ①,Cu ①,Mo ①,N ①,Ti ①②,V ①②③,Nb ①②,Zr ①②,B ①,Al ②
最小值,-,0.1,-,-,-,-,-,-,-,-,-,-,-,-,-,-
最大值,0.2,0.8,1.7,0.03,0.03,2,2,1.5,1,0.02,0.2,0.1,0.06,0.15,0.005,0.02
厚度 t mm,抗拉强度σb Mpa,屈服点σs Mpa,延伸率δ %,冲击吸收能量KV2 J,,,,,,,,,,,,
t≤50,770~940,≥690,≥14,-50℃≥27,,,,,,,,,,,,
50＜t≤70,770~940,≥670,≥14,≥27,,,,,,,,,,,,
牌号,ZG 200-400,,,,,,,,,,,,,,,
对应标准,GB /T 11352-2009 一般工程用铸造碳钢件,,,,,,,,,,,,,,,
归类,碳钢,,,,,,,,,,,,,,,
成分,C ①,Si,Mn ①,P,S,Cr ②,Ni ②,Cu ②,Mo ②,V ②,,,,,,
最小值,-,-,-,-,-,-,-,-,-,-,,,,,,
最大值,0.2,0.6,0.8,0.035,0.035,0.35,0.4,0.4,0.2,0.05,,,,,,
牌号,11kn,,,,,,,,,,,,,,,
对应标准,GOST 1050-1988 表面光洁的优质碳素结构钢棒料规格,,,,,,,,,,,,,,,
归类,碳钢,,,,,,,,,,,,,,,
标签,优质碳素钢  沸腾钢,,,,,,,,,,,,,,,
成分,C,Si,Mn,P,S,Cr,Ni,Cu,As,,,,,,,
最小值,0.05,-,0.3,-,-,-,-,-,-,,,,,,,
最大值,0.12,0.06,0.5,0.03,0.035,0.15,0.3,0.2,0.08,,,,,,,
牌号,SM53,,,,,,,,,,,,,,,
对应标准,YB /T 107-2013 塑料模具用热轧钢板,,,,,,,,,,,,,,,
归类,碳钢,,,,,,,,,,,,,,,
成分,C,Si,Mn,P,S,Cr,Ni,Cu,更多,,,,,,,
最小值,0.5,0.17,0.5,-,-,-,-,-,Ni+Cr≤0.35%,,,,,,,
最大值,0.56,0.37,0.8,0.025,0.025,0.2,0.2,0.3,Ni+Cr≤0.35%,,,,,,,
牌号,C35R,,,,,,,,,,,,,,,
欧标钢号,1.118,,,,,,,,,,,,,,,
对应标准,EN 10083-2-2006 淬火和回火钢.第2部分:非合金钢交货技术条件,,,,,,,,,,,,,,,
归类,碳钢,,,,,,,,,,,,,,,
成分,C,Si,Mn,P,S,Cr,Ni,Mo,更多,,,,,,,
最小值,0.32,-,0.5,-,0.02,-,-,-,Cr+Mo+Ni ≤0.63,,,,,,,
最大值,0.39,0.4,0.8,0.03,0.04,0.4,0.4,0.1,Cr+Mo+Ni ≤0.63,,,,,,,
牌号,A325 Type 1 Carbon Steel,,,,,,,,,,,,,,,
对应标准,ASTM A325M-2014 经热处理的钢结构螺栓，最小抗拉强度830MPa,,,,,,,,,,,,,,,
归类,碳钢,,,,,,,,,,,,,,,
Unnamed: 0,成分,C,Si,Mn,P,S,,,,,,,,,,
Heat Analysis,最小值,0.3,0.15,0.6,-,-,,,,,,,,,,
Heat Analysis,最大值,0.52,0.3,-,0.04,0.05,,,,,,,,,,
公称直径,抗拉强度σb Mpa,屈服点σs Mpa,延伸率δ %,断面收缩率ψ %,硬度 HBW,,,,,,,,,,,
M12~M36,≥830,≥660,≥14,≥35,253~319,,,,,,,,,,,
牌号,41NiCrMo7E,,,,,,,,,,,,,,,
旧牌号,C42,,,,,,,,,,,,,,,
对应标准,ISO 4954-1993 冷镦和冷挤压用钢,,,,,,,,,,,,,,,
归类,碳钢,,,,,,,,,,,,,,,
标签,表面硬化型冷镦钢,,,,,,,,,,,,,,,
成分,C,Si,Mn,P,S,Cr,Ni,Mo,,,,,,,,
最小值,0.37,-,0.55,-,-,0.65,1.6,0.15,,,,,,,,
最大值,0.44,0.4,0.85,0.035,0.035,0.95,2,0.3,,,,,,,,
牌号,E235,,,,,,,,,,,,,,,
欧标钢号,1.0308,,,,,,,,,,,,,,,
对应标准,EN 10305-2-2002 精密仪器用钢管.交货技术条件.焊接冷拔钢管,,,,,,,,,,,,,,,
归类,碳钢,,,,,,,,,,,,,,,
成分,C,Si,Mn,P,S,,,,,,,,,,,
最小值,-,-,-,-,-,,,,,,,,,,,
最大值,0.17,0.35,1.2,0.025,0.025,,,,,,,,,,,
牌号,Q195,,,,,,,,,,,,,,,
中国ISC,U11952,,,,,,,,,,,,,,,
其他名称,Q195Z,,,,,,,,,,,,,,,
对应标准,GB /T 700-2006 碳素结构钢,,,,,,,,,,,,,,,
归类,碳钢,,,,,,,,,,,,,,,
性能,焊接性,,,,,,,,,,,,,,,
标签,镇静钢  碳素结构钢,,,,,,,,,,,,,,,
说明,具有高的塑性、韧性和焊接性能，良好的压力加工性能，但强度低。 用于制造地脚螺栓、犁铧、烟筒、屋面板、铆钉、低碳钢丝、薄板、焊管、拉杆、吊钩、支架、焊接结构等 本标准适用于一般交货状态使用，通常用于焊接、铆接、栓接工程结构用热轧钢板、钢带、型钢和钢棒 ①牌号后缀字母：A、B、C、D表示质量等级 ②F--沸腾钢；Z--镇静钢；TZ--特殊镇静钢 在牌号组成表示中，Z与TZ符号可以省略不写,,,,,,,,,,,,,,,
成分,C,Si,Mn,P,S,Cr,Ni,Cu,As,N,,,,,,
最小值,-,-,-,-,-,-,-,-,-,-,,,,,,
最大值,0.12,0.3,0.5,0.035,0.04,0.3,0.3,0.3,0.08,0.008,,,,,,
厚度（直径） t(d) mm,抗拉强度σb Mpa,屈服点σs Mpa,延伸率δ %,,,,,,,,,,,,,
≤16,315~430,≥195,≥33,,,,,,,,,,,,,
＞16～40,315~430,≥185,≥33,,,,,,,,,,,,,
牌号,E4303,,,,,,,,,,,,,,,
对应标准,GB /T 5117-2012 非合金钢及细晶粒钢焊条,,,,,,,,,,,,,,,
归类,碳钢,,,,,,,,,,,,,,,
标签,熔敷金属,,,,,,,,,,,,,,,
成分,C,Si,Mn,P,S,Cr,Ni,Mo,V,,,,,,,
最小值,-,-,-,-,-,-,-,-,-,,,,,,,
最大值,0.2,1,1.2,0.04,0.035,0.2,0.3,0.3,0.08,,,,,,,
抗拉强度σb Mpa,屈服点σs Mpa,延伸率δ %,,,,,,,,,,,,,,
≥430,≥330,≥20,,,,,,,,,,,,,,
牌号,E5016-N7,,,,,,,,,,,,,,,
对应标准,GB /T 5117-2012 非合金钢及细晶粒钢焊条,,,,,,,,,,,,,,,
归类,碳钢,,,,,,,,,,,,,,,
标签,熔敷金属,,,,,,,,,,,,,,,
成分,C,Si,Mn,P,S,Ni,,,,,,,,,,
最小值,-,-,-,-,-,3,,,,,,,,,,
最大值,0.05,0.5,1.25,0.03,0.03,3.75,,,,,,,,,,
抗拉强度σb Mpa,屈服点σs Mpa,延伸率δ %,,,,,,,,,,,,,,
≥490,≥390,≥20,,,,,,,,,,,,,,
牌号,ML08Al,,,,,,,,,,,,,,,
中国ISC,U40088,,,,,,,,,,,,,,,
对应标准,GB T 6478-2001 冷镦和冷挤压用钢,,,,,,,,,,,,,,,
归类,碳钢,,,,,,,,,,,,,,,
标签,铝镇静钢,,,,,,,,,,,,,,,
说明,该钢为非热处理型冷镦和冷挤压用钢。是用作生产紧固件，标准件，连接件以及五金产品的原料。由于其冷成型性能良好，用冷镦代替机加工，既可简化工艺，又可节省材料，具有生产效率高的特点，有着明显的经济效益。,,,,,,,,,,,,,,,
成分,C,Si,Mn,P,S,Cr,Ni,Cu,,,,,,,,
最小值,0.05,-,0.3,-,-,-,-,-,,,,,,,,
最大值,0.1,0.1,0.6,0.035,0.035,0.2,0.2,0.2,,,,,,,,
抗拉强度σb Mpa,延伸率δ %,,,,,,,,,,,,,,,
热轧状态≥470,断面收缩率ψ%≥60,,,,,,,,,,,,,,,
牌号,ML12Al,,,,,,,,,,,,,,,
中国ISC,U40128,,,,,,,,,,,,,,,
对应标准,GB /T 6478-2015 冷镦和冷挤压用钢,,,,,,,,,,,,,,,
归类,碳钢,,,,,,,,,,,,,,,
性能,锻压性,,,,,,,,,,,,,,,
标签,铝镇静钢  铆螺钢,,,,,,,,,,,,,,,
说明,非热处理型冷镦和冷挤压用钢；该牌号也适用于表面硬化型钢 该牌号钢材机械性能在本标准中未列入按供需双方协议。未规定时，由供方报实测值，并在质量证书中注明。 1、本标准适用于公称直径为5mm~60mm的热轧盘条和公称直径为12mm~100mm的热轧圆钢。 2、钢材交货状态：一般以热轧状态交货。经供需双方协商，并在合同中注明，也可以退火状态交货。,,,,,,,,,,,,,,,
成分,C,Si,Mn,P,S,Al a,,,,,,,,,,
最小值,0.1,-,0.3,-,-,0.02,,,,,,,,,,
最大值,0.15,0.1,0.6,0.035,0.035,-,,,,,,,,,,
牌号,L320N/X46N,,,,,,,,,,,,,,,
旧牌号,S320,,,,,,,,,,,,,,,
对应标准,GB /T 14164-2013 石油天然气输送管用热轧宽钢带,,,,,,,,,,,,,,,
归类,碳钢,,,,,,,,,,,,,,,
成分,C ①②,Si,Mn ②,P,S,Cr,Ni,Cu,Mo,Ti,V,Nb,更多,,,
最小值,-,-,-,-,-,-,-,-,-,-,-,-,Nb+V+Ti≤0.15%,,,
最大值,0.24,0.4,1.4,0.025,0.015,0.3,0.3,0.5,0.15,0.04,0.07,0.05,Nb+V+Ti≤0.15%,,,
牌号,ER50-7,,,,,,,,,,,,,,,
对应标准,GB /T 8110-2008 气体保护电弧焊用碳钢、低合金钢焊丝,,,,,,,,,,,,,,,
归类,碳钢,,,,,,,,,,,,,,,
成分,C,Si,Mn ②,P,S,Cr,Ni,Cu ①,Mo,V,,,,,,
最小值,0.07,0.5,1.5,-,-,-,-,-,-,-,,,,,,
最大值,0.15,0.8,2,0.025,0.025,0.15,0.15,0.5,0.15,0.03,,,,,,
试样状态,抗拉强度σb Mpa,屈服点σs Mpa,延伸率δ %,冲击吸收能量KV2 J,,,,,,,,,,,,
焊态,≥500,≥420,≥22,V型缺口试样（-30℃）≥27,,,,,,,,,,,,
牌号,XC12,,,,,,,,,,,,,,,
对应标准,NF A 35-551-1986 渗碳处理的碳素结构钢和特殊合金结构钢钢号 半成品、棒材和线,,,,,,,,,,,,,,,
归类,碳钢,,,,,,,,,,,,,,,
性能,渗碳性,,,,,,,,,,,,,,,
成分,C,Si,Mn,P,S,,,,,,,,,,,
最小值,0.1,0.15,0.3,-,-,,,,,,,,,,,
最大值,0.16,0.35,0.6,0.035,0.035,,,,,,,,,,,
牌号,A615 Grade 60,,,,,,,,,,,,,,,
其他名称,G60,,,,,,,,,,,,,,,
对应标准,ASTM A615/A615M-2016 钢筋混凝土配筋用变形和光面坯钢筋,,,,,,,,,,,,,,,
归类,碳钢,,,,,,,,,,,,,,,
成分,P,,,,,,,,,,,,,,,
最小值,-,,,,,,,,,,,,,,,
最大值,0.06,,,,,,,,,,,,,,,
抗拉强度σb Mpa,屈服点σs Mpa,延伸率δ %,,,,,,,,,,,,,,
棒材 轧制 全部尺寸≥620,棒材 轧制 全部尺寸≥420,长度200mm时延伸率%≥9,,,,,,,,,,,,,,
牌号,55,,,,,,,,,,,,,,,
中国ISC,U20552,,,,,,,,,,,,,,,
旧牌号,55#,,,,,,,,,,,,,,,
对应标准,GB /T 699-2015 优质碳素结构钢,,,,,,,,,,,,,,,
归类,碳钢,,,,,,,,,,,,,,,
性能,强度  硬度,,,,,,,,,,,,,,,
说明,强度和硬度较50钢高，弹性性能好，塑性和韧性低，可加工性中等，焊接性差、淬透性较差，水淬具有形成裂纹的倾向。多在正火或调质处理后使用。 用于制造高强度、高弹性、高耐磨性机件、如齿轮、连杆、轮圈、轮缘、机车轮箍、扁弹簧、热轧轧辊等 本标准适用于公称直径或厚度不大于250mm热轧和锻制优质碳素结构钢棒材，经供需双方协商，也可提供公称直径或厚度大于250mm热轧和锻制优质碳素结构钢棒材。,,,,,,,,,,,,,,,
成分,C,Si,Mn,P,S,Cr,Ni,Cu,,,,,,,,
最小值,0.52,0.17,0.5,-,-,-,-,-,,,,,,,,
最大值,0.6,0.37,0.8,0.035,0.035,0.25,0.3,0.25,,,,,,,,
直径（厚度） d mm,热处理或状态,抗拉强度σb Mpa,屈服点σs Mpa,延伸率δ %,断面收缩率ψ %,硬度 HBW,,,,,,,,,,
d=25(试样尺寸),正火,≥645,≥380,≥13,≥35,未经热处理钢≤255,,,,,,,,,,
,,,,,,退火钢≤217,,,,,,,,,,
牌号,F3125 Grade F1852 Type 1,,,,,,,,,,,,,,,
对应标准,ASTM F3125/F3125M-2019 热处理的钢和合金钢的高强度结构螺栓和组件——最小抗拉强度120ksi(830Mpa)~150ksi(1040Mpa),,,,,,,,,,,,,,,
归类,碳钢,,,,,,,,,,,,,,,
Unnamed: 0,成分,C,Si,Mn,P,S,B,,,,,,,,,
含硼或不含硼的碳钢或合金钢,最小值,0.3,0.15,0.6,-,-,-,,,,,,,,,
含硼或不含硼的碳钢或合金钢,最大值,0.52,0.3,-,0.035,0.04,0.003,,,,,,,,,
抗拉强度σb ksi,屈服点σs ksi,延伸率δ %,断面收缩率ψ %,硬度 HBW,,,,,,,,,,,,
≥120,≥92,≥14,≥35,253~319,,,,,,,,,,,,
美国UNS,G10420,,,,,,,,,,,,,,,
ASTM  型号或牌号,1042,,,,,,,,,,,,,,,
对应标准,ASTM A29M UNS-2012 热锻碳素钢和合金钢棒材一般要求标准规范,,,,,,,,,,,,,,,
归类,碳钢,,,,,,,,,,,,,,,
性能,锻压性,,,,,,,,,,,,,,,
标签,非硫处理碳素钢,,,,,,,,,,,,,,,
成分,C,Mn,P,S,更多,,,,,,,,,,,
最小值,0.4,0.6,-,-,①②③④⑤,,,,,,,,,,,
最大值,0.47,0.9,0.04,0.05,①②③④⑤,,,,,,,,,,,
牌号,E5015-N2,,,,,,,,,,,,,,,
对应标准,GB /T 5117-2012 非合金钢及细晶粒钢焊条,,,,,,,,,,,,,,,
归类,碳钢,,,,,,,,,,,,,,,
标签,熔敷金属,,,,,,,,,,,,,,,
成分,C,Si,Mn,P,S,Cr,Ni,Mo,V,,,,,,,
最小值,-,-,0.4,-,-,-,0.8,-,-,,,,,,,
最大值,0.08,0.5,1.4,0.03,0.03,0.15,1.1,0.35,0.05,,,,,,,
抗拉强度σb Mpa,屈服点σs Mpa,延伸率δ %,,,,,,,,,,,,,,
≥490,≥390,≥20,,,,,,,,,,,,,,
牌号,S35C,,,,,,,,,,,,,,,
对应标准,JIS G 4051-2005 机械结构用碳素钢,,,,,,,,,,,,,,,
归类,碳钢,,,,,,,,,,,,,,,
说明,本标准对由热轧、热锻等热加工制成，通常用于锻造、切削加工及实施热处理的机械用碳素结构钢做了规定。不适用于管材,,,,,,,,,,,,,,,
成分,C,Si,Mn,P,S,Cr *,Ni,Cu,更多,,,,,,,
最小值,0.32,0.15,0.6,-,-,-,-,-,Ni+Cr≤0.35*,,,,,,,
最大值,0.38,0.35,0.9,0.03,0.035,0.2,0.2,0.3,Ni+Cr≤0.35*,,,,,,,
牌号,Q275D,,,,,,,,,,,,,,,
中国ISC,U12759,,,,,,,,,,,,,,,
其他名称,Q275DTZ  Q275,,,,,,,,,,,,,,,
对应标准,GB /T 700-2006 碳素结构钢,,,,,,,,,,,,,,,
归类,碳钢,,,,,,,,,,,,,,,
性能,焊接性,,,,,,,,,,,,,,,
标签,特殊镇静钢  质量等级D  碳素结构钢,,,,,,,,,,,,,,,
说明,具有较高的强度、硬度，较好的耐磨性，一定的焊接性和可加工性，小型零件可以淬火强化，塑性和韧性较差。 用户举例： 用于制造强度要求较高的零件，如齿轮、轴、链轮、键、螺栓、螺母、农机用型钢、输送链和链节，以及钢结构用各种型钢、条钢、钢板等。 本标准适用于一般交货状态使用，通常用于焊接、铆接、栓接工程结构用热轧钢板、钢带、型钢和钢棒 ①牌号后缀字母：A、B、C、D表示质量等级 ②F--沸腾钢；Z--镇静钢；TZ--特殊镇静钢 在牌号组成表示中，Z与TZ符号可以省略不写,,,,,,,,,,,,,,,
成分,C,Si,Mn,P,S,Cr,Ni,Cu,As,N,,,,,,
最小值,-,-,-,-,-,-,-,-,-,-,,,,,,
最大值,0.2,0.35,1.5,0.035,0.035,0.3,0.3,0.3,0.08,0.008,,,,,,
厚度（直径） t(d) mm,抗拉强度σb Mpa,屈服点σs Mpa,延伸率δ %,,,,,,,,,,,,,
≤16,410~540,≥275,≥22,,,,,,,,,,,,,
＞16～40,410~540,≥265,≥22,,,,,,,,,,,,,
＞40～60,410~540,≥255,≥21,,,,,,,,,,,,,
＞60～100,410~540,≥245,≥20,,,,,,,,,,,,,
＞100～150,410~540,≥225,≥18,,,,,,,,,,,,,
＞150～200,410~540,≥215,≥17,,,,,,,,,,,,,
牌号,St70-2,,,,,,,,,,,,,,,
德国W-Nr.,1.007,,,,,,,,,,,,,,,
旧牌号,1.0632,,,,,,,,,,,,,,,
对应标准,DIN 17100-1980 普通结构钢质量标准,,,,,,,,,,,,,,,
归类,碳钢,,,,,,,,,,,,,,,
标签,镇静钢,,,,,,,,,,,,,,,
成分,P,S,N,,,,,,,,,,,,,
最小值,-,-,-,,,,,,,,,,,,,
最大值,0.05,0.05,0.009,,,,,,,,,,,,,
厚度 t mm,抗拉强度σb Mpa,屈服点σs Mpa,延伸率δ %,,,,,,,,,,,,,
t＜3,690~900,≥365,3~8,,,,,,,,,,,,,
3≤t≤16,670~830,≥355,10~11,,,,,,,,,,,,,
16＜t≤40,670~830,≥355,10~11,,,,,,,,,,,,,
40＜t≤63,670~830,≥345,9~10,,,,,,,,,,,,,
63＜t≤80,670~830,≥335,8~9,,,,,,,,,,,,,
80＜t≤100,670~830,≥325,8~9,,,,,,,,,,,,,
牌号,Ст3Гпс,,,,,,,,,,,,,,,
对应标准,GOST 380-2005 普通碳素钢牌号,,,,,,,,,,,,,,,
归类,碳钢,,,,,,,,,,,,,,,
成分,C,Si,Mn,P,S,Cr,Ni,Cu,N,Se,,,,,,
最小值,0.14,0.15,0.8,-,-,-,-,-,-,-,,,,,,
最大值,0.2,0.3,1.1,0.04,0.05,0.3,0.3,0.3,0.01,0.08,,,,,,
牌号,1022,,,,,,,,,,,,,,,
美国UNS,G10220,,,,,,,,,,,,,,,
旧牌号,C1022,,,,,,,,,,,,,,,
对应标准,ASTM A510/A510M-2013 碳钢及合金钢盘条和粗圆钢丝通用要求,,,,,,,,,,,,,,,
归类,碳钢,,,,,,,,,,,,,,,
性能,焊接性,,,,,,,,,,,,,,,
标签,高锰低碳渗透钢,,,,,,,,,,,,,,,
说明,性能与15Mn钢相似。该牌号线材可用于制造自攻螺钉等紧固件 注 硅含量：≤0.1%；0.07～0.15%；0.1～0.2%；0.15～0.35%；0.2～0.4%或0.3～0.6%,,,,,,,,,,,,,,,
成分,C,Mn,P,S,B,,,,,,,,,,,
最小值,0.18,0.7,-,-,0.0005,,,,,,,,,,,
最大值,0.23,1,0.04,0.05,0.003,,,,,,,,,,,
牌号,F568M Class 9.8,,,,,,,,,,,,,,,
对应标准,ASTM F568M-2007 米制碳钢和合金钢外螺纹紧固件标准规范,,,,,,,,,,,,,,,
归类,碳钢,,,,,,,,,,,,,,,
Unnamed: 0,成分,C,P,S,,,,,,,,,,,,
中碳钢,最小值,0.25,-,-,,,,,,,,,,,,
中碳钢,最大值,0.55,0.048,0.058,,,,,,,,,,,,
公称直径,热处理或状态,屈服点σs Mpa,疲劳极限弯曲σ-1 Mpa,延伸率δ %,断面收缩率ψ %,硬度 HBW,,,,,,,,,,
M1.6~M16,淬火+回火，最小回火温度425℃,≥900,≥720,≥10,≥35,HRC27~36,,,,,,,,,,
牌号,T11,,,,,,,,,,,,,,,
中国ISC,T00110,,,,,,,,,,,,,,,
对应标准,GB /T 1299-2014 工模具钢,,,,,,,,,,,,,,,
归类,碳钢,,,,,,,,,,,,,,,
标签,刃具模具用非合金钢,,,,,,,,,,,,,,,
Unnamed: 0,成分,C,Si,Mn,P,S,Cr,Ni,Cu,,,,,,,
T11,最小值,1.05,-,-,-,-,-,-,-,,,,,,,
T11,最大值,1.14,0.35,0.4,0.03,0.03,0.25,0.25,0.25,,,,,,,
美国UNS,G15480,,,,,,,,,,,,,,,
ASTM  型号或牌号,1548,,,,,,,,,,,,,,,
旧牌号,1048,,,,,,,,,,,,,,,
对应标准,ASTM A29M UNS-2012 热锻碳素钢和合金钢棒材一般要求标准规范,,,,,,,,,,,,,,,
归类,碳钢,,,,,,,,,,,,,,,
标签,高锰碳钢,,,,,,,,,,,,,,,
成分,C,Mn,P,S,更多,,,,,,,,,,,
最小值,0.44,1.1,-,-,①②③④⑤,,,,,,,,,,,
最大值,0.52,1.4,0.04,0.05,①②③④⑤,,,,,,,,,,,
牌号,S275J0H,,,,,,,,,,,,,,,
欧标钢号,1.0149,,,,,,,,,,,,,,,
对应标准,EN 10210-1-2006 非合金和细晶结构钢的热精加工空心型材.交货技术要求,,,,,,,,,,,,,,,
归类,碳钢,,,,,,,,,,,,,,,
成分,C,Mn,P,S,N,,,,,,,,,,,
最小值,-,-,-,-,-,,,,,,,,,,,
最大值,0.22,1.5,0.035,0.035,0.009,,,,,,,,,,,
牌号,E470,,,,,,,,,,,,,,,
欧标钢号,1.0536,,,,,,,,,,,,,,,
对应标准,EN 10297-1-2003 机械和通用无缝钢管 交货技术条件 第1部分:非合金和合金钢管,,,,,,,,,,,,,,,
归类,碳钢,,,,,,,,,,,,,,,
成分,C,Si,Mn,P,S,N,V,Nb,,,,,,,,
最小值,0.16,0.1,1.3,-,-,-,0.08,-,,,,,,,,
最大值,0.22,0.5,1.7,0.03,0.035,0.02,0.15,0.07,,,,,,,,
牌号,E5010-P1,,,,,,,,,,,,,,,
对应标准,GB /T 5117-2012 非合金钢及细晶粒钢焊条,,,,,,,,,,,,,,,
归类,碳钢,,,,,,,,,,,,,,,
标签,熔敷金属,,,,,,,,,,,,,,,
成分,C,Si,Mn,P,S,Cr,Ni,Mo,V,,,,,,,
最小值,-,-,-,-,-,-,-,-,-,,,,,,,
最大值,0.2,0.6,1.2,0.03,0.03,0.3,1,0.5,0.1,,,,,,,
抗拉强度σb Mpa,屈服点σs Mpa,延伸率δ %,,,,,,,,,,,,,,
≥490,≥420,≥20,,,,,,,,,,,,,,
牌号,15,,,,,,,,,,,,,,,
中国ISC,U20152,,,,,,,,,,,,,,,
对应标准,GB /T 699-1999 优质碳素结构钢,,,,,,,,,,,,,,,
归类,碳钢,,,,,,,,,,,,,,,
性能,冲击韧性  易切削性  焊接性,,,,,,,,,,,,,,,
标签,优质碳素结构钢,,,,,,,,,,,,,,,
说明,强度、硬度、塑性与10/10F钢相近。为改善其加工性需进行正火或水韧处理，以适当提高硬度。韧性、焊接性能好，淬透性和淬硬性均低。 用于受力不大，形状简单，但韧性要求较高或焊接性较好的中、小结构件，以及渗碳零件、机械紧固件、冲模锻件和需要热处理的低载荷零件，如螺栓、螺钉、法兰盘及化工机械用贮器、蒸汽锅等，也可制作抽芯铆钉钉芯。 本标准适用于直径或厚度不大于250mm的优质碳素结构钢棒材，经供需双方协商，也可提供直径或厚度大于250mm的优质碳素结构钢棒材。,,,,,,,,,,,,,,,
成分,C,Si,Mn,P,S,Cr,Ni,Cu,,,,,,,,
最小值,0.12,0.17,0.35,-,-,-,-,-,,,,,,,,
最大值,0.18,0.37,0.65,0.035,0.035,0.25,0.3,0.25,,,,,,,,
直径（厚度） d mm,热处理或状态,抗拉强度σb Mpa,屈服点σs Mpa,延伸率δ %,硬度 HBW,,,,,,,,,,,
d=25（试样尺寸）,正火,≥375,≥225,≥27,未经热处理钢≤143,,,,,,,,,,,
牌号,45H,,,,,,,,,,,,,,,
中国ISC,U59455,,,,,,,,,,,,,,,
对应标准,GB /T 5216-2004 保证淬透性结构钢,,,,,,,,,,,,,,,
归类,碳钢,,,,,,,,,,,,,,,
性能,淬透性,,,,,,,,,,,,,,,
标签,优质碳素结构钢,,,,,,,,,,,,,,,
说明,本标准适用于机械制造用直径或厚度不小于30mm的保证淬透性的热轧及热锻结构钢条。用末端淬火方法测定或按公式计算钢的淬透性。,,,,,,,,,,,,,,,
成分,C,Si,Mn,P,S,Cr,Ni,Cu,,,,,,,,
最小值,0.42,0.17,0.5,-,-,-,-,-,,,,,,,,
最大值,0.5,0.37,0.8,0.035,0.035,0.25,0.3,0.25,,,,,,,,
热处理或状态,硬度 HBW,,,,,,,,,,,,,,,
退火或高温回火,≤197,,,,,,,,,,,,,,,
牌号,Y12,,,,,,,,,,,,,,,
中国ISC,U71122,,,,,,,,,,,,,,,
对应标准,GB /T 8731-2008 易切削结构钢,,,,,,,,,,,,,,,
归类,碳钢,,,,,,,,,,,,,,,
标签,硫系易切削钢,,,,,,,,,,,,,,,
说明,"钢种磷含量较高，可加工性比15钢明显提高，其强度接近15Mn钢，而塑性略低，焊接性较好 用于机床加工标准件，切削速度可达60m/min,常用于制作力学性能要求不高的零件，如双头螺栓、螺杆、螺母、销钉，以及手表零件、仪表的精密小部件。 本标准适用于机械切削加工用条钢、盘条、钢丝、钢板及钢带等钢材，其化学成分同样适用于锭、坯及其制品",,,,,,,,,,,,,,,
成分,C,Si,Mn,P,S,,,,,,,,,,,
最小值,0.08,0.15,0.7,0.08,0.1,,,,,,,,,,,
最大值,0.16,0.35,1,0.15,0.2,,,,,,,,,,,
直径 d mm,抗拉强度σb Mpa,延伸率δ %,硬度 HBW,,,,,,,,,,,,,
d=20（试样直径）,热轧状态交货390~540,热轧状态交货≥22,热轧状态交货≤170,,,,,,,,,,,,,
d=8~20（钢材尺寸）,冷拉状态交货530~755,冷拉状态交货≥7,冷拉状态交货152~217,,,,,,,,,,,,,
d>20~30（钢材尺寸）,510~735,≥7,152~217,,,,,,,,,,,,,
d>30（钢材尺寸）,490~685,≥7,152~217,,,,,,,,,,,,,
牌号,EH420,,,,,,,,,,,,,,,
对应标准,GB 712-2011 船舶及海洋工程用结构钢,,,,,,,,,,,,,,,
归类,碳钢,,,,,,,,,,,,,,,
标签,超高强度结构钢,,,,,,,,,,,,,,,
成分,C,Si,Mn,P,S,N,,,,,,,,,,
最小值,-,-,-,-,-,-,,,,,,,,,,
最大值,0.2,0.55,1.7,0.025,0.025,0.02,,,,,,,,,,
牌号,Q235qD,,,,,,,,,,,,,,,
中国ISC,U32354,,,,,,,,,,,,,,,
对应标准,GB /T 714-2008 桥梁用结构钢,,,,,,,,,,,,,,,
归类,碳钢,,,,,,,,,,,,,,,
成分,C,Si,Mn,P,S,Cr,Ni,Cu,N,Al ①,,,,,,
最小值,-,-,-,-,-,-,-,-,-,0.015,,,,,,
最大值,0.17,0.35,1.4,0.025,0.025,0.3,0.3,0.3,0.012,-,,,,,,
牌号,Q275,,,,,,,,,,,,,,,
对应标准,GB /T 3524-2015 碳素结构钢和低合金结构钢热轧钢带,,,,,,,,,,,,,,,
归类,碳钢,,,,,,,,,,,,,,,
性能,耐腐蚀  焊接性,,,,,,,,,,,,,,,
说明,化学成分(熔炼分析)应符合 GB/T 700的规定。,,,,,,,,,,,,,,,
直径 d mm,抗拉强度σb Mpa,屈服点σs Mpa,延伸率δ %,,,,,,,,,,,,,
d=1.5t,415~540,≥275,≥22,,,,,,,,,,,,,
牌号,E50XX-G,,,,,,,,,,,,,,,
对应标准,GB /T 5117-2012 非合金钢及细晶粒钢焊条,,,,,,,,,,,,,,,
归类,碳钢,,,,,,,,,,,,,,,
标签,熔敷金属,,,,,,,,,,,,,,,
说明,牌号中 XX 代表焊条的药皮类型。,,,,,,,,,,,,,,,
抗拉强度σb Mpa,屈服点σs Mpa,延伸率δ %,,,,,,,,,,,,,,
≥490,≥400,≥20,,,,,,,,,,,,,,
牌号,10,,,,,,,,,,,,,,,
对应标准,GOST 1050-1988 表面光洁的优质碳素结构钢棒料规格,,,,,,,,,,,,,,,
归类,碳钢,,,,,,,,,,,,,,,
性能,焊接性  渗碳性,,,,,,,,,,,,,,,
标签,优质碳素结构钢  镇静钢,,,,,,,,,,,,,,,
说明,相当于我国的10钢,,,,,,,,,,,,,,,
成分,C,Si,Mn,P,S,Cr,Ni,Cu,As,,,,,,,
