Repository: chen-snow/DataToNeo4j

# DataToNeo4j
get steel grade data and import to neo4j

File: data/碳钢最终数据.csv (part 5 of 23)
牌号,E5518-N2,,,,,,,,,,,,,,,
最小值,0.07,0.17,0.35,-,-,-,-,-,-,,,,,,,
最大值,0.14,0.37,0.65,0.035,0.04,0.15,0.3,0.3,0.08,,,,,,,
牌号,J430 Grade 1,,,,,,,,,,,,,,,
对应标准,SAE J 430-2007 非螺纹紧固件碳钢实心铆钉英制系列用机械和化学要求,,,,,,,,,,,,,,,
归类,碳钢,,,,,,,,,,,,,,,
成分,P,S,,,,,,,,,,,,,,
最小值,-,-,,,,,,,,,,,,,,
最大值,0.04,0.05,,,,,,,,,,,,,,
直径 d inch,抗拉强度σb ksi,屈服点σs ksi,延伸率δ %,硬度 HBW,,,,,,,,,,,,
d≤7/16,52~62,≥28,(试样L0=8inch)≥24,(HRB)≤85,,,,,,,,,,,,
牌号,S55C,,,,,,,,,,,,,,,
对应标准,JIS G 4051-2005 机械结构用碳素钢,,,,,,,,,,,,,,,
归类,碳钢,,,,,,,,,,,,,,,
说明,本标准对由热轧、热锻等热加工制成，通常用于锻造、切削加工及实施热处理的机械用碳素结构钢做了规定。不适用于管材,,,,,,,,,,,,,,,
成分,C,Si,Mn,P,S,Cr *,Ni,Cu,更多,,,,,,,
最小值,0.52,0.15,0.6,-,-,-,-,-,Ni+Cr≤0.35*,,,,,,,
最大值,0.58,0.35,0.9,0.03,0.035,0.2,0.2,0.3,Ni+Cr≤0.35*,,,,,,,
牌号,T11,,,,,,,,,,,,,,,
中国ISC,T00110,,,,,,,,,,,,,,,
对应标准,GB /T 1298-2008 碳素工具钢,,,,,,,,,,,,,,,
归类,碳钢,,,,,,,,,,,,,,,
标签,优质钢,,,,,,,,,,,,,,,
成分,C,Si,Mn,P,S,Cr,Ni,Cu,Mo,W,V,,,,,
最小值,1.05,-,-,-,-,-,-,-,-,-,-,,,,,
最大值,1.14,0.35,0.4,0.035,0.03,0.25,0.2,0.25,0.2,0.3,0.02,,,,,
牌号,A325 Type 3 E,,,,,,,,,,,,,,,
对应标准,ASTM A320/A320M-2018 低温用合金钢螺栓材料标准规范,,,,,,,,,,,,,,,
归类,碳钢,,,,,,,,,,,,,,,
Unnamed: 0,成分,C,Si,Mn,P,S,Cr,Ni,Cu,,,,,,,
Heat Analysis,最小值,0.2,0.15,0.6,-,-,0.6,0.3,0.3,,,,,,,
Heat Analysis,最大值,0.25,0.35,1,0.035,0.04,0.9,0.6,0.6,,,,,,,
牌号,SM45,,,,,,,,,,,,,,,
对应标准,YB /T 129-2017 塑料模具用钢模块,,,,,,,,,,,,,,,
归类,碳钢,,,,,,,,,,,,,,,
成分,C,Si,Mn,P,S,Cr,Ni,Cu,,,,,,,,
最小值,0.42,0.17,0.5,-,-,-,-,-,,,,,,,,
最大值,0.48,0.37,0.8,0.025,0.025,0.25,0.25,0.2,,,,,,,,
牌号,10S20,,,,,,,,,,,,,,,
欧标钢号,1.0721,,,,,,,,,,,,,,,
对应标准,EN 10277-3-1999 光亮钢产品技术交货条件 第3部分 高速切削钢,,,,,,,,,,,,,,,
归类,碳钢,,,,,,,,,,,,,,,
标签,渗碳钢,,,,,,,,,,,,,,,
成分,C,Si,Mn,P,S,,,,,,,,,,,
最小值,0.07,-,0.7,-,0.15,,,,,,,,,,,
最大值,0.13,0.4,1.1,0.06,0.25,,,,,,,,,,,
牌号,C35E,,,,,,,,,,,,,,,
欧标钢号,1.1181,,,,,,,,,,,,,,,
对应标准,EN 10269-2006 规定高温和/或低温性能的紧固件用钢和镍合金,,,,,,,,,,,,,,,
归类,碳钢,,,,,,,,,,,,,,,
标签,调质型钢,,,,,,,,,,,,,,,
密度,7.85 g/cm3,,,,,,,,,,,,,,,
成分,C,Si,Mn,P,S,Cr,Ni,Mo,更多,,,,,,,
最小值,0.32,-,0.5,-,-,-,-,-,Cr+Mo+Ni： ≤0.63,,,,,,,
最大值,0.39,0.4,0.8,0.03,0.035,0.4,0.4,0.1,Cr+Mo+Ni： ≤0.63,,,,,,,
牌号,C32D,,,,,,,,,,,,,,,
欧标钢号,1.053,,,,,,,,,,,,,,,
对应标准,EN 10016-2-1994 拉制和或冷轧用的非合金钢棒 一第2部分：般用途钢棒的特定要求,,,,,,,,,,,,,,,
归类,碳钢,,,,,,,,,,,,,,,
成分,C,Si,Mn,P,S,Cr,Ni,Cu,Mo,Al,,,,,,
最小值,0.3,0.1,0.5,-,-,-,-,-,-,-,,,,,,
最大值,0.35,0.3,0.8,0.035,0.035,0.2,0.25,0.3,0.05,0.01,,,,,,
牌号,Q235C,,,,,,,,,,,,,,,
中国ISC,U12358,,,,,,,,,,,,,,,
其他名称,Q235CZ,,,,,,,,,,,,,,,
对应标准,GB /T 700-2006 碳素结构钢,,,,,,,,,,,,,,,
归类,碳钢,,,,,,,,,,,,,,,
性能,易切削性  焊接性  渗碳性,,,,,,,,,,,,,,,
标签,镇静钢  质量等级C  碳素结构钢,,,,,,,,,,,,,,,
说明,良好的塑性、韧性和焊接性能、冷冲压性能，以及一定的强度、好的冷弯性能，适合钢结构及钢筋混凝土结构钢要求 用户举例： 广泛用于制造薄板、钢筋、钢结构用各种型钢、建筑结构、桥梁、机座、机械零件、渗碳或碳氮共渗零件、焊接件、支架、受力不大的拉杆、连杆、销、轴、螺钉、螺母、套圈等。 本标准适用于一般交货状态使用，通常用于焊接、铆接、栓接工程结构用热轧钢板、钢带、型钢和钢棒 ①牌号后缀字母：A、B、C、D表示质量等级 ②F--沸腾钢；Z--镇静钢；TZ--特殊镇静钢 在牌号组成表示中，Z与TZ符号可以省略不写,,,,,,,,,,,,,,,
成分,C,Si,Mn,P,S,Cr,Ni,Cu,As,N,,,,,,
最小值,-,-,-,-,-,-,-,-,-,-,,,,,,
最大值,0.17,0.35,1.4,0.04,0.04,0.3,0.3,0.3,0.08,0.008,,,,,,
厚度（直径） t(d) mm,抗拉强度σb Mpa,屈服点σs Mpa,延伸率δ %,,,,,,,,,,,,,
≤16,370~500,≥235,≥26,,,,,,,,,,,,,
＞16～40,370~500,≥225,≥26,,,,,,,,,,,,,
＞40～60,370~500,≥215,≥25,,,,,,,,,,,,,
＞60～100,370~500,≥215,≥24,,,,,,,,,,,,,
＞100～150,370~500,≥195,≥22,,,,,,,,,,,,,
＞150～200,370~500,≥185,≥21,,,,,,,,,,,,,
牌号,C55E,,,,,,,,,,,,,,,
欧标钢号,1.1203,,,,,,,,,,,,,,,
对应标准,EN 10250-2-2000 一般工程用自由锻钢锻件.第2部分:非合金钢和特种钢,,,,,,,,,,,,,,,
归类,碳钢,,,,,,,,,,,,,,,
成分,C,Si,Mn,P,S,Cr,Ni,Mo,更多,,,,,,,
最小值,0.52,-,0.6,-,-,-,-,-,Cr+Mo+Ni ≤0.63,,,,,,,
最大值,0.6,0.4,0.9,0.035,0.035,0.4,0.4,0.1,Cr+Mo+Ni ≤0.63,,,,,,,
牌号,E4327,,,,,,,,,,,,,,,
对应标准,GB /T 5117-2012 非合金钢及细晶粒钢焊条,,,,,,,,,,,,,,,
归类,碳钢,,,,,,,,,,,,,,,
标签,熔敷金属,,,,,,,,,,,,,,,
成分,C,Si,Mn,P,S,Cr,Ni,Mo,V,,,,,,,
最小值,-,-,-,-,-,-,-,-,-,,,,,,,
最大值,0.2,1,1.2,0.04,0.035,0.2,0.3,0.3,0.08,,,,,,,
抗拉强度σb Mpa,屈服点σs Mpa,延伸率δ %,,,,,,,,,,,,,,
≥430,≥330,≥20,,,,,,,,,,,,,,
牌号,C15C,,,,,,,,,,,,,,,
欧标钢号,1.0234,,,,,,,,,,,,,,,
对应标准,EN 10263-2-2001 冷镦和冷挤压用钢棒、杆和丝.第2部分:冷加工后不热处的钢的交货技术条件,,,,,,,,,,,,,,,
归类,碳钢,,,,,,,,,,,,,,,
性能,锻压性,,,,,,,,,,,,,,,
标签,非热处理钢,,,,,,,,,,,,,,,
说明,EN10263 标准的本部分适用于用于冷镦和冷挤压，对最终零件无需进行后续热处理的，直径不大 于 100mm 的圆形非合金钢或合金钢钢棒、盘条和钢丝,,,,,,,,,,,,,,,
成分,C,Si ①,Mn,P,S,Al ②,,,,,,,,,,
最小值,0.13,-,0.35,-,-,0.02,,,,,,,,,,
最大值,0.17,0.1,0.6,0.025,0.025,0.06,,,,,,,,,,
直径 d mm,抗拉强度σb Mpa,断面收缩率ψ %,,,,,,,,,,,,,,
5＜d≤100 (+U 或+U+PE),≤460,≥58,,,,,,,,,,,,,,
5＜d≤100 (+AC 或 AC+PE),≤400,≥68,,,,,,,,,,,,,,
5＜d≤10 (+U+C),≤550,≥56,,,,,,,,,,,,,,
10＜d≤40 (+U+C),≤540,≥56,,,,,,,,,,,,,,
2＜d≤5 (+U+C+AC),≤390,≥70,,,,,,,,,,,,,,
5＜d≤40 (+U+C+AC),≤380,≥70,,,,,,,,,,,,,,
2＜d≤5 (+U+C+AC+LC),≤430,≥66,,,,,,,,,,,,,,
5＜d≤40 (+U+C+AC+LC),≤420,≥66,,,,,,,,,,,,,,
5＜d≤10 (+AC+C),≤490,≥63,,,,,,,,,,,,,,
10＜d≤40 (+AC+C),≤480,≥63,,,,,,,,,,,,,,
牌号,18B2,,,,,,,,,,,,,,,
欧标钢号,1.5503,,,,,,,,,,,,,,,
对应标准,EN 10263-3-2001 冷拉钢杆、棒和丝.第3部分:交货技术条件,,,,,,,,,,,,,,,
归类,碳钢,,,,,,,,,,,,,,,
标签,渗碳钢,,,,,,,,,,,,,,,
成分,C,Si,Mn,P,S,Cu,B,,,,,,,,,
最小值,0.16,-,0.6,-,-,-,0.0008,,,,,,,,,
最大值,0.2,0.3,0.8,0.025,0.025,0.25,0.005,,,,,,,,,
牌号,ML35,,,,,,,,,,,,,,,
中国ISC,U40352,,,,,,,,,,,,,,,
对应标准,GB /T 6478-2015 冷镦和冷挤压用钢,,,,,,,,,,,,,,,
归类,碳钢,,,,,,,,,,,,,,,
性能,锻压性,,,,,,,,,,,,,,,
标签,优质碳素结构钢  铆螺钢,,,,,,,,,,,,,,,
说明,调质型冷镦和冷挤压用钢 具有良好的韧性和强度配合，强度高于ML25和ML30钢 用于制作丝杠、拉杆、螺钉、螺母等，以及承受较大载荷的紧固件。 1、本标准适用于公称直径为5mm~60mm的热轧盘条和公称直径为12mm~100mm的热轧圆钢。 2、钢材交货状态：一般以热轧状态交货。经供需双方协商，并在合同中注明，也可以退火状态交货。,,,,,,,,,,,,,,,
成分,C,Si,Mn,P,S,,,,,,,,,,,
最小值,0.33,0.1,0.6,-,-,,,,,,,,,,,
最大值,0.38,0.3,0.9,0.025,0.025,,,,,,,,,,,
盘条（圆钢）直径 d mm,热处理或状态,抗拉强度σb Mpa,屈服点σs Mpa,延伸率δ %,断面收缩率ψ %,硬度 HBW,,,,,,,,,,
5(12)≤d≤60(100),调质型钢（退火状态交货）,≤560,,,≥58,,,,,,,,,,,
d=25（试样直径）,经热处理（调质型钢热轧状态）,≥630,≥430,≥17,,热轧状态≤187,,,,,,,,,,
牌号,L485M/X70M,,,,,,,,,,,,,,,
旧牌号,S485,,,,,,,,,,,,,,,
对应标准,GB /T 14164-2013 石油天然气输送管用热轧宽钢带,,,,,,,,,,,,,,,
归类,碳钢,,,,,,,,,,,,,,,
成分,C ①②,Si,Mn ②,P,S,Cr,Ni,Cu,Mo,更多,,,,,,
最小值,-,-,-,-,-,-,-,-,-,Nb+V+Ti≤0.15%,,,,,,
最大值,0.12,0.45,1.7,0.025,0.015,0.5,0.5,0.5,0.5,Nb+V+Ti≤0.15%,,,,,,
牌号,DX56D+Z,,,,,,,,,,,,,,,
其他名称,DX56D+ZF  DX56D+ZA  DX56D+AZ,,,,,,,,,,,,,,,
对应标准,GB /T 2518-2019 连续热镀锌和锌合金镀层钢板及钢带,,,,,,,,,,,,,,,
归类,碳钢,,,,,,,,,,,,,,,
标签,无间隙原子钢,,,,,,,,,,,,,,,
说明,镀层代号：纯锌镀层(Z)，锌铁合金镀层(ZF)，锌铝合金镀层(ZA)，铝锌合金镀层(AZ),,,,,,,,,,,,,,,
成分,C,Si,Mn,P,S,Ti,,,,,,,,,,
最小值,-,-,-,-,-,-,,,,,,,,,,
最大值,0.12,0.5,0.6,0.1,0.045,0.3,,,,,,,,,,
牌号,080M50,,,,,,,,,,,,,,,
对应标准,BS 970-1-1983 英国标准规范机械和相关工程用锻钢 第一部分 碳钢，碳锰钢，合金钢和不锈钢的一般检验试验程序和具体要求,,,,,,,,,,,,,,,
归类,碳钢,,,,,,,,,,,,,,,
成分,C,Mn,P,S,Cr,Ni,Mo,,,,,,,,,
最小值,0.45,0.6,-,0.025,-,-,-,,,,,,,,,
最大值,0.55,1,0.05,0.05,0.3,0.4,0.15,,,,,,,,,
牌号,E5728-NC,,,,,,,,,,,,,,,
对应标准,GB /T 5117-2012 非合金钢及细晶粒钢焊条,,,,,,,,,,,,,,,
归类,碳钢,,,,,,,,,,,,,,,
标签,熔敷金属,,,,,,,,,,,,,,,
成分,C,Si,Mn,P,S,Cr,Ni,Cu,,,,,,,,
最小值,-,-,0.3,-,-,-,0.25,0.2,,,,,,,,
最大值,0.12,0.9,1.4,0.03,0.03,0.3,0.7,0.6,,,,,,,,
抗拉强度σb Mpa,屈服点σs Mpa,延伸率δ %,,,,,,,,,,,,,,
≥570,≥490,≥16,,,,,,,,,,,,,,
牌号,A563 Grade B,,,,,,,,,,,,,,,
对应标准,ASTM A563-2015 碳钢和合金钢螺母标准规范,,,,,,,,,,,,,,,
归类,碳钢,,,,,,,,,,,,,,,
成分,C,P,S,,,,,,,,,,,,,
最小值,-,-,-,,,,,,,,,,,,,
最大值,0.55,0.12,0.15,,,,,,,,,,,,,
硬度 HBW,,,,,,,,,,,,,,,,
121~302,,,,,,,,,,,,,,,,
牌号,40Mn,,,,,,,,,,,,,,,
中国ISC,U21402,,,,,,,,,,,,,,,
对应标准,GB /T 699-2015 优质碳素结构钢,,,,,,,,,,,,,,,
归类,碳钢,,,,,,,,,,,,,,,
性能,耐疲劳性,,,,,,,,,,,,,,,
说明,淬透性略高于40钢。调质处理后，强度.硬度.韧性比40钢稍高，冷变形塑性中等，可加工性好，焊接性低，具有过热敏感性和回火脆性，水淬易裂。 用于制造承受疲劳负荷的零件，如轴、曲轴、连杆、辊子，高应力下工作的螺钉、螺母等。 本标准适用于公称直径或厚度不大于250mm热轧和锻制优质碳素结构钢棒材，经供需双方协商，也可提供公称直径或厚度大于250mm热轧和锻制优质碳素结构钢棒材。,,,,,,,,,,,,,,,
成分,C,Si,Mn,P,S,Cr,Ni,Cu,,,,,,,,
最小值,0.37,0.17,0.7,-,-,-,-,-,,,,,,,,
最大值,0.44,0.37,1,0.035,0.035,0.25,0.3,0.25,,,,,,,,
直径（厚度） d mm,热处理或状态,抗拉强度σb Mpa,屈服点σs Mpa,延伸率δ %,断面收缩率ψ %,硬度 HBW,冲击吸收能量KV2 J,,,,,,,,,
d=25(试样尺寸),正火+淬火+回火,≥590,≥355,≥17,≥45,未经热处理钢≤229,KU2≥47,,,,,,,,,
,,,,,,退火钢≤207,,,,,,,,,,
牌号,S355J0,,,,,,,,,,,,,,,
欧标钢号,1.0553,,,,,,,,,,,,,,,
对应标准,EN 10025-2-2004 结构钢的热轧产品 — 第二部分： 非合金结构钢的技术供货条件,,,,,,,,,,,,,,,
归类,碳钢,,,,,,,,,,,,,,,
标签,非合金钢  不允许沸腾钢,,,,,,,,,,,,,,,
Unnamed: 0,成分,C ①,Si,Mn,P ④,S ④⑤,Cu ⑥,N ⑦,更多,,,,,,,
厚度t≤16,最小值,-,-,-,-,-,-,-,⑧,,,,,,,
厚度t≤16,最大值,0.2,0.55,1.6,0.03,0.03,0.55,0.012,⑧,,,,,,,
厚度 t mm,抗拉强度σb Mpa,屈服点σs Mpa,延伸率δ %,,,,,,,,,,,,,
t＜3,510~680,≥355,见备注,,,,,,,,,,,,,
3≤t≤16,470~630,≥355,≥22,,,,,,,,,,,,,
16＜t≤40,470~630,≥345,≥22,,,,,,,,,,,,,
40＜t≤63,470~630,≥335,≥21,,,,,,,,,,,,,
63＜t≤80,470~630,≥325,≥20,,,,,,,,,,,,,
80＜t≤100,470~630,≥315,≥20,,,,,,,,,,,,,
100＜t≤150,450~600,≥295,≥18,,,,,,,,,,,,,
150＜t≤200,450~600,≥285,≥17,,,,,,,,,,,,,
200＜t≤250,450~600,≥275,≥17,,,,,,,,,,,,,
美国UNS,G10860,,,,,,,,,,,,,,,
ASTM  型号或牌号,1086,,,,,,,,,,,,,,,
对应标准,ASTM A29M UNS-2012 热锻碳素钢和合金钢棒材一般要求标准规范,,,,,,,,,,,,,,,
归类,碳钢,,,,,,,,,,,,,,,
性能,锻压性,,,,,,,,,,,,,,,
标签,非硫处理碳素钢,,,,,,,,,,,,,,,
成分,C,Mn,P,S,更多,,,,,,,,,,,
最小值,0.8,0.3,-,-,①②③④⑤,,,,,,,,,,,
最大值,0.93,0.5,0.04,0.05,①②③④⑤,,,,,,,,,,,
牌号,P235GH,,,,,,,,,,,,,,,
欧标钢号,1.0345,,,,,,,,,,,,,,,
对应标准,EN 10216-2-2007 压力无缝钢管.交货技术条件.规定高温特性的非合金和合金钢管,,,,,,,,,,,,,,,
归类,碳钢,,,,,,,,,,,,,,,
成分,C,Si,Mn,P,S,Cr,Ni,Cu,Mo,Ti,V,Nb,更多,,,
最小值,-,-,-,-,-,-,-,-,-,-,-,-,Cr+Cu+Mo+Ni ≤0.7%,,,
最大值,0.16,0.35,1.2,0.025,0.02,0.3,0.3,0.3,0.08,0.04,0.02,0.01,Cr+Cu+Mo+Ni ≤0.7%,,,
牌号,E5516-3N3,,,,,,,,,,,,,,,
对应标准,GB /T 5117-2012 非合金钢及细晶粒钢焊条,,,,,,,,,,,,,,,
归类,碳钢,,,,,,,,,,,,,,,
标签,熔敷金属,,,,,,,,,,,,,,,
成分,C,Si,Mn,P,S,Ni,,,,,,,,,,
最小值,-,-,-,-,-,1.1,,,,,,,,,,
最大值,0.1,0.6,1.6,0.03,0.03,2,,,,,,,,,,
抗拉强度σb Mpa,屈服点σs Mpa,延伸率δ %,,,,,,,,,,,,,,
≥550,≥460,≥17,,,,,,,,,,,,,,
牌号,S45C,,,,,,,,,,,,,,,
对应标准,JIS G 4051-2005 机械结构用碳素钢,,,,,,,,,,,,,,,
归类,碳钢,,,,,,,,,,,,,,,
说明,本标准对由热轧、热锻等热加工制成，通常用于锻造、切削加工及实施热处理的机械用碳素结构钢做了规定。不适用于管材,,,,,,,,,,,,,,,
成分,C,Si,Mn,P,S,Cr *,Ni,Cu,更多,,,,,,,
最小值,0.42,0.15,0.6,-,-,-,-,-,Ni+Cr≤0.35*,,,,,,,
最大值,0.48,0.35,0.9,0.03,0.035,0.2,0.2,0.3,Ni+Cr≤0.35*,,,,,,,
牌号,SUM43,,,,,,,,,,,,,,,
对应标准,JIS G 4804-2008 易切削钢钢材,,,,,,,,,,,,,,,
归类,碳钢,,,,,,,,,,,,,,,
成分,C,Mn,P,S,,,,,,,,,,,,
最小值,0.4,1.35,-,0.24,,,,,,,,,,,,
最大值,0.48,1.65,0.04,0.33,,,,,,,,,,,,
牌号,L390/X56,,,,,,,,,,,,,,,
旧牌号,S390,,,,,,,,,,,,,,,
对应标准,GB /T 14164-2013 石油天然气输送管用热轧宽钢带,,,,,,,,,,,,,,,
归类,碳钢,,,,,,,,,,,,,,,
成分,C ①,Si,Mn ①,P,S,Cr,Ni,Cu,Mo,更多,,,,,,
最小值,-,-,-,-,-,-,-,-,-,Nb+V+Ti≤0.15%,,,,,,
最大值,0.26,0.4,1.4,0.03,0.03,0.5,0.5,0.5,0.15,Nb+V+Ti≤0.15%,,,,,,
美国UNS,G10460,,,,,,,,,,,,,,,
ASTM  型号或牌号,1046,,,,,,,,,,,,,,,
对应标准,ASTM A29M UNS-2012 热锻碳素钢和合金钢棒材一般要求标准规范,,,,,,,,,,,,,,,
归类,碳钢,,,,,,,,,,,,,,,
性能,冲击韧性  易切削性  淬透性,,,,,,,,,,,,,,,
标签,非硫处理碳素钢,,,,,,,,,,,,,,,
说明,1046中碳调质钢，强度、韧性及淬透性均高，调质处理后可获得较好的综合力学性能，切削加工性能尚好，但焊接性能差，冷变形塑性低，有回火脆性倾向，一般在调质状态下使用，也可在淬火和回火或正火状态下使用。用于制造受磨损的零件，如转轴、心轴、曲轴、花键轴、连杆、万向节轴、啮合杆、齿轮、离合器盘、螺栓、螺母等。,,,,,,,,,,,,,,,
成分,C,Mn,P,S,更多,,,,,,,,,,,
最小值,0.43,0.7,-,-,①②③④⑤,,,,,,,,,,,
最大值,0.5,1,0.04,0.05,①②③④⑤,,,,,,,,,,,
牌号,RB1170,,,,,,,,,,,,,,,
对应标准,GB 13788-2000 冷轧带肋钢筋,,,,,,,,,,,,,,,
归类,碳钢,,,,,,,,,,,,,,,
Unnamed: 0,成分,C,Si,Mn,P,S,Ti,,,,,,,,,
盘条 70Ti,最小值,0.66,0.17,0.6,-,-,0.01,,,,,,,,,
盘条 70Ti,最大值,0.7,0.37,1,0.045,0.045,0.05,,,,,,,,,
牌号,C-CH1T,,,,,,,,,,,,,,,
对应标准,国标,,,,,,,,,,,,,,,
归类,碳钢,,,,,,,,,,,,,,,
性能,锻压性,,,,,,,,,,,,,,,
标签,超低碳钢,,,,,,,,,,,,,,,
说明,该牌号是生产商材料牌号。冷镦和冷锻用钢。紧固件材料。,,,,,,,,,,,,,,,
成分,C,Mn,P,S,,,,,,,,,,,,
最小值,-,-,-,-,,,,,,,,,,,,
最大值,0.01,0.4,0.03,0.02,,,,,,,,,,,,
牌号,460B,,,,,,,,,,,,,,,
对应标准,BS 4449-1997 用于混凝土加固的碳素钢筋规范,,,,,,,,,,,,,,,
归类,碳钢,,,,,,,,,,,,,,,
说明,该牌号钢筋尺寸规格为：6mm~50mm。 标准不适用于吊钩钢筋,,,,,,,,,,,,,,,
成分,C,P,S,N,,,,,,,,,,,,
最小值,-,-,-,-,,,,,,,,,,,,
最大值,0.25,0.05,0.05,0.012,,,,,,,,,,,,
牌号,10F,,,,,,,,,,,,,,,
中国ISC,U20100,,,,,,,,,,,,,,,
对应标准,GB /T 699-1999 优质碳素结构钢,,,,,,,,,,,,,,,
归类,碳钢,,,,,,,,,,,,,,,
标签,优质碳素结构钢,,,,,,,,,,,,,,,
说明,本标准适用于直径或厚度不大于250mm的优质碳素结构钢棒材，经供需双方协商，也可提供直径或厚度大于250mm的优质碳素结构钢棒材。,,,,,,,,,,,,,,,
成分,C,Si,Mn,P,S,Cr,Ni,Cu,,,,,,,,
最小值,0.07,-,0.25,-,-,-,-,-,,,,,,,,
最大值,0.13,0.07,0.5,0.035,0.035,0.15,0.3,0.25,,,,,,,,
直径（厚度） d mm,热处理或状态,抗拉强度σb Mpa,屈服点σs Mpa,延伸率δ %,硬度 HBW,,,,,,,,,,,
d=25（试样直径）,正火,≥315,≥185,≥33,未经热处理钢≤137,,,,,,,,,,,
牌号,J1199 Class 5.8,,,,,,,,,,,,,,,
对应标准,SAE J1199-1978(R2001) 公制外螺纹钢制紧固件材料要求,,,,,,,,,,,,,,,
归类,碳钢,,,,,,,,,,,,,,,
说明,低碳钢或中碳钢。,,,,,,,,,,,,,,,
成分,C,P,S ①,,,,,,,,,,,,,
最小值,0.13,-,-,,,,,,,,,,,,,
最大值,0.55,0.048,0.058,,,,,,,,,,,,,
公称直径,抗拉强度σb Mpa,硬度 HBW,,,,,,,,,,,,,,
M5~M24,,HRB(product)82~95,,,,,,,,,,,,,,
M5~M24 (全尺寸),≥520,,,,,,,,,,,,,,,
美国UNS,G10060,,,,,,,,,,,,,,,
ASTM  型号或牌号,1006,,,,,,,,,,,,,,,
对应标准,ASTM A29M UNS-2012 热锻碳素钢和合金钢棒材一般要求标准规范,,,,,,,,,,,,,,,
归类,碳钢,,,,,,,,,,,,,,,
性能,锻压性,,,,,,,,,,,,,,,
标签,非硫处理碳素钢,,,,,,,,,,,,,,,
成分,C,Mn,P,S,更多,,,,,,,,,,,
最小值,-,0.25,-,-,①②③④⑤,,,,,,,,,,,
最大值,0.08,0.4,0.04,0.05,①②③④⑤,,,,,,,,,,,
牌号,E5027-1M3,,,,,,,,,,,,,,,
对应标准,GB /T 5117-2012 非合金钢及细晶粒钢焊条,,,,,,,,,,,,,,,
归类,碳钢,,,,,,,,,,,,,,,
标签,熔敷金属,,,,,,,,,,,,,,,
成分,C,Si,Mn,P,S,Mo,,,,,,,,,,
最小值,-,-,-,-,-,0.4,,,,,,,,,,
最大值,0.12,0.4,1,0.03,0.03,0.65,,,,,,,,,,
抗拉强度σb Mpa,屈服点σs Mpa,延伸率δ %,,,,,,,,,,,,,,
≥490,≥400,≥20,,,,,,,,,,,,,,
牌号,17SMn20,,,,,,,,,,,,,,,
ISO数字牌号,6,,,,,,,,,,,,,,,
对应标准,ISO 683-9-1988 热处理钢、合金钢和易切削钢.第9部分:锻造易切削钢,,,,,,,,,,,,,,,
归类,碳钢,,,,,,,,,,,,,,,
性能,易切削性,,,,,,,,,,,,,,,
标签,表面硬化型易切削钢  硫锰系易切削钢,,,,,,,,,,,,,,,
成分,C,Si,Mn,P,S,,,,,,,,,,,
最小值,0.14,0.15,1.2,-,0.15,,,,,,,,,,,
最大值,0.2,0.4,1.6,0.06,0.25,,,,,,,,,,,
牌号,A,,,,,,,,,,,,,,,
对应标准,GB /T 9945-2012 热轧球扁钢,,,,,,,,,,,,,,,
归类,碳钢,,,,,,,,,,,,,,,
标签,普通强度钢,,,,,,,,,,,,,,,
成分,C ①②,Si,Mn,P,S,Cr ③,Ni ③,Cu ③,,,,,,,,
最小值,-,-,0.5,-,-,-,-,-,,,,,,,,
最大值,0.21,0.5,-,0.035,0.035,0.3,0.3,0.35,,,,,,,,
牌号,070M26,,,,,,,,,,,,,,,
对应标准,BS 970-1-1983 英国标准规范机械和相关工程用锻钢 第一部分 碳钢，碳锰钢，合金钢和不锈钢的一般检验试验程序和具体要求,,,,,,,,,,,,,,,
归类,碳钢,,,,,,,,,,,,,,,
成分,C,Mn,P,S,Cr,Ni,Mo,,,,,,,,,
最小值,0.22,0.5,-,0.025,-,-,-,,,,,,,,,
最大值,0.3,0.9,0.05,0.05,0.3,0.4,0.15,,,,,,,,,
美国UNS,G10600,,,,,,,,,,,,,,,
ASTM  型号或牌号,1060,,,,,,,,,,,,,,,
对应标准,ASTM A29M UNS-2012 热锻碳素钢和合金钢棒材一般要求标准规范,,,,,,,,,,,,,,,
归类,碳钢,,,,,,,,,,,,,,,
标签,非硫处理碳素钢,,,,,,,,,,,,,,,
成分,C,Mn,P,S,更多,,,,,,,,,,,
最小值,0.55,0.6,-,-,①②③④⑤,,,,,,,,,,,
最大值,0.65,0.9,0.04,0.05,①②③④⑤,,,,,,,,,,,
牌号,12SMn35,,,,,,,,,,,,,,,
ISO数字牌号,3,,,,,,,,,,,,,,,
对应标准,ISO 683-9-1988 热处理钢、合金钢和易切削钢.第9部分:锻造易切削钢,,,,,,,,,,,,,,,
归类,碳钢,,,,,,,,,,,,,,,
性能,易切削性,,,,,,,,,,,,,,,
标签,非热处理型易切削钢  硫锰系易切削钢,,,,,,,,,,,,,,,
成分,C,Si,Mn,P ①,S,,,,,,,,,,,
最小值,-,-,1,-,0.3,,,,,,,,,,,
最大值,0.15,0.05,1.5,0.11,0.4,,,,,,,,,,,
美国UNS,G10120,,,,,,,,,,,,,,,
ASTM  型号或牌号,M1012,,,,,,,,,,,,,,,
对应标准,ASTM A29M UNS-2012 热锻碳素钢和合金钢棒材一般要求标准规范,,,,,,,,,,,,,,,
归类,碳钢,,,,,,,,,,,,,,,
标签,M系列碳素钢,,,,,,,,,,,,,,,
成分,C,Mn,P,S,,,,,,,,,,,,
最小值,0.09,0.25,-,-,,,,,,,,,,,,
最大值,0.16,0.6,0.04,0.05,,,,,,,,,,,,
牌号,C35,,,,,,,,,,,,,,,
对应标准,ISO 683-18-1996 热处理钢、合金钢和易切削钢,,,,,,,,,,,,,,,
归类,碳钢,,,,,,,,,,,,,,,
标签,直接淬火钢  优质非合金结构钢,,,,,,,,,,,,,,,
成分,C,Si,Mn,P,S,,,,,,,,,,,
最小值,0.32,0.1,0.5,-,-,,,,,,,,,,,
最大值,0.39,0.4,0.8,0.045,0.045,,,,,,,,,,,
牌号,S275J2G3,,,,,,,,,,,,,,,
欧标钢号,1.0144,,,,,,,,,,,,,,,
对应标准,EN 10025-1990(+A1:1993) 非合金结构钢热轧产品交货技术条件,,,,,,,,,,,,,,,
归类,碳钢,,,,,,,,,,,,,,,
标签,优质碳素结构钢  镇静钢,,,,,,,,,,,,,,,
说明,牌号后缀字符G3=正火轧制,,,,,,,,,,,,,,,
Unnamed: 0,成分,C,Mn,P,S,N ①,,,,,,,,,,
厚度t≤150mm,最小值,-,-,-,-,-,,,,,,,,,,
厚度t≤150mm,最大值,0.18,1.5,0.035,0.035,0.12,,,,,,,,,,
条件,抗拉强度σb Mpa,屈服点σs Mpa,延伸率δ %,冲击吸收能量KV2 J,,,,,,,,,,,,
长材和扁平材;t≤1;横向,430~580,≥275,≥12,,,,,,,,,,,,,
长材和扁平材;t≤1;纵向,430~580,≥275,≥14,,,,,,,,,,,,,
长材和扁平材;1<t≤1.5;横向,430~580,≥275,≥13,,,,,,,,,,,,,
长材和扁平材;1<t≤1.5;纵向,430~580,≥275,≥15,,,,,,,,,,,,,
长材和扁平材;1.5<t≤2;横向,430~580,≥275,≥14,,,,,,,,,,,,,
长材和扁平材;1.5<t≤2;纵向,430~580,≥275,≥16,,,,,,,,,,,,,
长材和扁平材;100<t≤150;横向,400~540,≥225,≥18,,,,,,,,,,,,,
长材和扁平材;100<t≤150;纵向,400~540,≥225,≥18,≥27,,,,,,,,,,,,
长材和扁平材;150<t≤200;横向,380~540,≥215,≥17,,,,,,,,,,,,,
长材和扁平材;150<t≤200;纵向,380~540,≥215,≥17,≥23,,,,,,,,,,,,
长材和扁平材;16<t≤40;横向,410~560,≥265,≥20,,,,,,,,,,,,,
长材和扁平材;16<t≤40;纵向,410~560,≥265,≥22,≥27,,,,,,,,,,,,
长材和扁平材;2<t≤2.5;横向,430~580,≥275,≥15,,,,,,,,,,,,,
长材和扁平材;2<t≤2.5;纵向,430~580,≥275,≥17,,,,,,,,,,,,,
长材和扁平材;2.5<t≤3;横向,430~580,≥275,≥16,,,,,,,,,,,,,
长材和扁平材;2.5<t≤3;纵向,430~580,≥275,≥18,,,,,,,,,,,,,
长材和扁平材;200<t≤250;横向,380~540,≥205,≥17,,,,,,,,,,,,,
长材和扁平材;200<t≤250;纵向,380~540,≥205,≥17,≥23,,,,,,,,,,,,
长材和扁平材;3<t≤16;横向,410~560,≥275,≥20,,,,,,,,,,,,,
长材和扁平材;3<t≤16;纵向,410~560,≥275,≥22,≥27,,,,,,,,,,,,
长材和扁平材;40<t≤63;横向,410~560,≥255,≥19,,,,,,,,,,,,,
长材和扁平材;40<t≤63;纵向,410~560,≥255,≥21,≥27,,,,,,,,,,,,
长材和扁平材;63<t≤80;横向,410~560,≥245,≥18,,,,,,,,,,,,,
长材和扁平材;63<t≤80;纵向,410~560,≥245,≥20,≥27,,,,,,,,,,,,
长材和扁平材;80<t≤100;横向,410~560,≥235,≥18,,,,,,,,,,,,,
长材和扁平材;80<t≤100;纵向,410~560,≥235,≥20,≥27,,,,,,,,,,,,
牌号,C72D,,,,,,,,,,,,,,,
欧标钢号,1.0617,,,,,,,,,,,,,,,
对应标准,EN 10016-2-1994 拉制和或冷轧用的非合金钢棒 一第2部分：般用途钢棒的特定要求,,,,,,,,,,,,,,,
归类,碳钢,,,,,,,,,,,,,,,
成分,C,Si,Mn,P,S,Cr,Ni,Cu,Mo,Al,,,,,,
最小值,0.7,0.1,0.5,-,-,-,-,-,-,-,,,,,,
最大值,0.75,0.3,0.8,0.035,0.035,0.15,0.2,0.25,0.05,0.01,,,,,,
牌号,E5016-1,,,,,,,,,,,,,,,
对应标准,GB /T 5117-2012 非合金钢及细晶粒钢焊条,,,,,,,,,,,,,,,
归类,碳钢,,,,,,,,,,,,,,,
标签,熔敷金属,,,,,,,,,,,,,,,
成分,C,Si,Mn,P,S,Cr,Ni,Mo,V,,,,,,,
最小值,-,-,-,-,-,-,-,-,-,,,,,,,
最大值,0.15,0.75,1.6,0.035,0.035,0.2,0.3,0.3,0.08,,,,,,,
抗拉强度σb Mpa,屈服点σs Mpa,延伸率δ %,,,,,,,,,,,,,,
≥490,≥400,≥20,,,,,,,,,,,,,,
牌号,E5003-NCC1,,,,,,,,,,,,,,,
对应标准,GB /T 5117-2012 非合金钢及细晶粒钢焊条,,,,,,,,,,,,,,,
归类,碳钢,,,,,,,,,,,,,,,
标签,熔敷金属,,,,,,,,,,,,,,,
成分,C,Si,Mn,P,S,Cr,Ni,Cu,,,,,,,,
最小值,-,0.35,0.5,-,-,0.45,0.4,0.3,,,,,,,,
最大值,0.12,0.8,1.3,0.03,0.03,0.7,0.8,0.75,,,,,,,,
抗拉强度σb Mpa,屈服点σs Mpa,延伸率δ %,,,,,,,,,,,,,,
≥490,≥390,≥20,,,,,,,,,,,,,,
牌号,AH460,,,,,,,,,,,,,,,
对应标准,GB 712-2011 船舶及海洋工程用结构钢,,,,,,,,,,,,,,,
归类,碳钢,,,,,,,,,,,,,,,
标签,超高强度结构钢,,,,,,,,,,,,,,,
成分,C,Si,Mn,P,S,N,,,,,,,,,,
最小值,-,-,-,-,-,-,,,,,,,,,,
最大值,0.21,0.55,1.7,0.03,0.03,0.02,,,,,,,,,,
牌号,SWRCH22A,,,,,,,,,,,,,,,
对应标准,JIS G 3507-1-2005 冷打或冷镦用碳钢线材,,,,,,,,,,,,,,,
归类,碳钢,,,,,,,,,,,,,,,
标签,铝镇静钢,,,,,,,,,,,,,,,
说明,Cr含量不应该超过0.20%，此外，作为残留的元素Cu和Ni分别不应该超过0.30%和0.20% 注：本标准没有规定力学性能。在JIS G 3507-2中规定了该牌号的钢丝（SWCH22A）的力学性能。,,,,,,,,,,,,,,,
成分,C,Si,Mn,P,S,Al,,,,,,,,,,
最小值,0.18,-,0.7,-,-,0.02,,,,,,,,,,
最大值,0.23,0.1,1,0.03,0.035,-,,,,,,,,,,
直径 d mm,标记,热处理或状态,抗拉强度σb Mpa,断面收缩率ψ %,硬度 HBW,,,,,,,,,,,
3 < d≤4,SWCH22A(K) D,D,≥690,≥45,,,,,,,,,,,,
4 <d≤5,SWCH22A(K) D,D,≥570,≥45,,,,,,,,,,,,
d > 5,SWCH22A(K) D,D,≥470,≥45,HRB≤98,,,,,,,,,,,
d < 20,SWCH22A(K) DA,DA,≥440,≥55,HRB≤88,,,,,,,,,,,
牌号,CE20BG2,,,,,,,,,,,,,,,
旧牌号,E2,,,,,,,,,,,,,,,
对应标准,ISO 4954-1993 冷镦和冷挤压用钢,,,,,,,,,,,,,,,
归类,碳钢,,,,,,,,,,,,,,,
标签,调质型冷镦钢  硼钢,,,,,,,,,,,,,,,
成分,C,Si,Mn,P,S,B ①,Al ②,,,,,,,,,
最小值,0.17,-,0.8,-,-,0.0008,-,,,,,,,,,
最大值,0.24,0.4,1.2,0.035,0.035,0.005,0.02,,,,,,,,,
牌号,H08A,,,,,,,,,,,,,,,
对应标准,GB /T 14957-1994 熔化焊用钢丝,,,,,,,,,,,,,,,
归类,碳钢,,,,,,,,,,,,,,,
成分,C,Si ①,Mn,P,S,Cr,Ni,Cu,,,,,,,,
最小值,-,-,0.3,-,-,-,-,-,,,,,,,,
最大值,0.1,0.03,0.55,0.03,0.03,0.2,0.3,0.2,,,,,,,,
牌号,SUM21,,,,,,,,,,,,,,,
对应标准,JIS G 4804-2008 易切削钢钢材,,,,,,,,,,,,,,,
归类,碳钢,,,,,,,,,,,,,,,
成分,C,Mn,P,S,,,,,,,,,,,,
最小值,-,0.7,0.07,0.16,,,,,,,,,,,,
最大值,0.13,1,0.12,0.23,,,,,,,,,,,,
牌号,SL,,,,,,,,,,,,,,,
对应标准,GB /T 4357-2009 冷拉碳素弹簧钢丝,,,,,,,,,,,,,,,
归类,碳钢,,,,,,,,,,,,,,,
性能,弹性,,,,,,,,,,,,,,,
成分,C ①,Si,Mn ②,P,S,Cu,,,,,,,,,,
最小值,0.35,0.1,0.3,-,-,-,,,,,,,,,,
最大值,1,0.3,1.2,0.03,0.03,0.2,,,,,,,,,,
牌号,E 690 DD,,,,,,,,,,,,,,,
对应标准,ISO 4950-3-1995 高屈服强度扁钢材 第3部分:按热处理(淬火+回火)条件提供的钢材,,,,,,,,,,,,,,,
归类,碳钢,,,,,,,,,,,,,,,
成分,C,Si,Mn,P,S,Cr ①,Ni ①,Cu ①,Mo ①,N ①,Ti ①②,V ①②③,Nb ①②,Zr ①②,B ①,Al ②
最小值,-,0.1,-,-,-,-,-,-,-,-,-,-,-,-,-,-
最大值,0.2,0.8,1.7,0.035,0.035,2,2,1.5,1,0.02,0.2,0.1,0.06,0.15,0.005,0.02
厚度 t mm,抗拉强度σb Mpa,屈服点σs Mpa,延伸率δ %,冲击吸收能量KV2 J,,,,,,,,,,,,
t≤50,770~940,≥690,≥14,-20℃≥39,,,,,,,,,,,,
50＜t≤70,770~940,≥670,≥14,≥39,,,,,,,,,,,,
牌号,ZG 230-450,,,,,,,,,,,,,,,
对应标准,GB /T 11352-2009 一般工程用铸造碳钢件,,,,,,,,,,,,,,,
归类,碳钢,,,,,,,,,,,,,,,
成分,C ①,Si,Mn ①,P,S,Cr ②,Ni ②,Cu ②,Mo ②,V ②,,,,,,
最小值,-,-,-,-,-,-,-,-,-,-,,,,,,
最大值,0.3,0.6,0.9,0.035,0.035,0.35,0.4,0.4,0.2,0.05,,,,,,
牌号,18kn,,,,,,,,,,,,,,,
对应标准,GOST 1050-1988 表面光洁的优质碳素结构钢棒料规格,,,,,,,,,,,,,,,
归类,碳钢,,,,,,,,,,,,,,,
标签,优质碳素钢  沸腾钢,,,,,,,,,,,,,,,
成分,C,Si,Mn,P,S,Cr,Ni,Cu,As,,,,,,,
最小值,0.12,-,0.3,-,-,-,-,-,-,,,,,,,
最大值,0.2,0.06,0.5,0.03,0.035,0.15,0.3,0.2,0.08,,,,,,,
牌号,SM55,,,,,,,,,,,,,,,
对应标准,YB /T 107-2013 塑料模具用热轧钢板,,,,,,,,,,,,,,,
归类,碳钢,,,,,,,,,,,,,,,
成分,C,Si,Mn,P,S,Cr,Ni,Cu,更多,,,,,,,
最小值,0.52,0.17,0.5,-,-,-,-,-,Ni+Cr≤0.35%,,,,,,,
最大值,0.58,0.37,0.8,0.025,0.025,0.2,0.2,0.3,Ni+Cr≤0.35%,,,,,,,
牌号,C40E,,,,,,,,,,,,,,,
欧标钢号,1.1186,,,,,,,,,,,,,,,
对应标准,EN 10083-2-2006 淬火和回火钢.第2部分:非合金钢交货技术条件,,,,,,,,,,,,,,,
归类,碳钢,,,,,,,,,,,,,,,
成分,C,Si,Mn,P,S *,Cr,Ni,Mo,更多,,,,,,,
最小值,0.37,-,0.5,-,-,-,-,-,Cr+Mo+Ni ≤0.63,,,,,,,
最大值,0.44,0.4,0.8,0.03,0.035,0.4,0.4,0.1,Cr+Mo+Ni ≤0.63,,,,,,,
牌号,A325 Type 1 Carbon Steel,,,,,,,,,,,,,,,
对应标准,ASTM A325-2014 经热处理的钢结构螺栓，最小抗拉强度120/105ksi,,,,,,,,,,,,,,,
归类,碳钢,,,,,,,,,,,,,,,
Unnamed: 0,成分,C,Si,Mn,P,S,,,,,,,,,,
Heat Analysis,最小值,0.3,0.15,0.6,-,-,,,,,,,,,,
Heat Analysis,最大值,0.52,0.3,-,0.04,0.05,,,,,,,,,,
公称直径 inch,抗拉强度σb Mpa,屈服点σs Mpa,延伸率δ %,断面收缩率ψ %,硬度 HBW,,,,,,,,,,,
1/2 ~ 1,≥825,≥635,≥14,≥35,253~319,,,,,,,,,,,
＞1 ~ 1-1/2,≥725,≥560,≥14,≥35,,,,,,,,,,,,
1-1/8 ~ 1-1/2,≥725,≥560,≥14,≥35,223~286,,,,,,,,,,,
牌号,31CrNiMo8E,,,,,,,,,,,,,,,
旧牌号,C43,,,,,,,,,,,,,,,
对应标准,ISO 4954-1993 冷镦和冷挤压用钢,,,,,,,,,,,,,,,
归类,碳钢,,,,,,,,,,,,,,,
标签,表面硬化型冷镦钢,,,,,,,,,,,,,,,
成分,C,Si,Mn,P,S,Cr,Ni,Mo,,,,,,,,
最小值,0.27,-,0.3,-,-,1.8,1.8,0.3,,,,,,,,
最大值,0.34,0.4,0.6,0.035,0.035,2.2,2.2,0.5,,,,,,,,
牌号,E275,,,,,,,,,,,,,,,
欧标钢号,1.0225,,,,,,,,,,,,,,,
对应标准,EN 10305-2-2002 精密仪器用钢管.交货技术条件.焊接冷拔钢管,,,,,,,,,,,,,,,
归类,碳钢,,,,,,,,,,,,,,,
成分,C,Si,Mn,P,S,,,,,,,,,,,
最小值,-,-,-,-,-,,,,,,,,,,,
最大值,0.21,0.35,1.4,0.025,0.025,,,,,,,,,,,
牌号,Q235A,,,,,,,,,,,,,,,
中国ISC,U12352,,,,,,,,,,,,,,,
其他名称,Q235AZ,,,,,,,,,,,,,,,
旧牌号,A3,,,,,,,,,,,,,,,
对应标准,GB /T 700-2006 碳素结构钢,,,,,,,,,,,,,,,
归类,碳钢,,,,,,,,,,,,,,,
性能,易切削性  焊接性,,,,,,,,,,,,,,,
标签,镇静钢  质量等级A  碳素结构钢,,,,,,,,,,,,,,,
说明,良好的塑性、韧性和焊接性能、冷冲压性能，以及一定的强度、好的冷弯性能，适合钢结构及钢筋混凝土结构钢要求 用户举例： 广泛用于制造薄板、钢筋、钢结构用各种型钢、建筑结构、桥梁、机座、机械零件、渗碳或碳氮共渗零件、焊接件、支架、受力不大的拉杆、连杆、销、轴、螺钉、螺母、套圈等。 本标准适用于一般交货状态使用，通常用于焊接、铆接、栓接工程结构用热轧钢板、钢带、型钢和钢棒 ①牌号后缀字母：A、B、C、D表示质量等级 ②F--沸腾钢；Z--镇静钢；TZ--特殊镇静钢 在牌号组成表示中，Z与TZ符号可以省略不写,,,,,,,,,,,,,,,
成分,C,Si,Mn,P,S,Cr,Ni,Cu,As,N,,,,,,
最小值,-,-,-,-,-,-,-,-,-,-,,,,,,
最大值,0.22,0.35,1.4,0.045,0.05,0.3,0.3,0.3,0.08,0.008,,,,,,
厚度（直径） t(d) mm,抗拉强度σb Mpa,屈服点σs Mpa,延伸率δ %,,,,,,,,,,,,,
≤16,370~500,≥235,≥26,,,,,,,,,,,,,
＞16～40,370~500,≥225,≥26,,,,,,,,,,,,,
＞40～60,370~500,≥215,≥25,,,,,,,,,,,,,
＞60～100,370~500,≥215,≥24,,,,,,,,,,,,,
＞100～150,370~500,≥195,≥22,,,,,,,,,,,,,
＞150～200,370~500,≥185,≥21,,,,,,,,,,,,,
牌号,E5018-N7,,,,,,,,,,,,,,,
对应标准,GB /T 5117-2012 非合金钢及细晶粒钢焊条,,,,,,,,,,,,,,,
归类,碳钢,,,,,,,,,,,,,,,
标签,熔敷金属,,,,,,,,,,,,,,,
成分,C,Si,Mn,P,S,Ni,,,,,,,,,,
最小值,-,-,-,-,-,3,,,,,,,,,,
最大值,0.05,0.5,1.25,0.03,0.03,3.75,,,,,,,,,,
抗拉强度σb Mpa,屈服点σs Mpa,延伸率δ %,,,,,,,,,,,,,,
≥490,≥390,≥20,,,,,,,,,,,,,,
牌号,ML12,,,,,,,,,,,,,,,
中国ISC,U40122,,,,,,,,,,,,,,,
对应标准,GB /T 6478-2015 冷镦和冷挤压用钢,,,,,,,,,,,,,,,
归类,碳钢,,,,,,,,,,,,,,,
性能,锻压性  焊接性,,,,,,,,,,,,,,,
标签,优质碳素钢  铆螺钢,,,,,,,,,,,,,,,
说明,非热处理型冷镦和冷挤压用钢；该牌号也适用于表面硬化型钢 该牌号钢材机械性能在本标准中未列入按供需双方协议。未规定时，供方报实测值，并在质量证书中注明。 1、本标准适用于公称直径为5mm~60mm的热轧盘条和公称直径为12mm~100mm的热轧圆钢。 2、钢材交货状态：一般以热轧状态交货。经供需双方协商，并在合同中注明，也可以退火状态交货。,,,,,,,,,,,,,,,
成分,C,Si,Mn,P,S,,,,,,,,,,,
最小值,0.1,0.1,0.3,-,-,,,,,,,,,,,
最大值,0.15,0.3,0.6,0.035,0.035,,,,,,,,,,,
牌号,L360N/X52N,,,,,,,,,,,,,,,
旧牌号,S360,,,,,,,,,,,,,,,
对应标准,GB /T 14164-2013 石油天然气输送管用热轧宽钢带,,,,,,,,,,,,,,,
归类,碳钢,,,,,,,,,,,,,,,
成分,C ①②,Si,Mn ②,P,S,Cr,Ni,Cu,Mo,Ti,V,Nb,更多,,,
最小值,-,-,-,-,-,-,-,-,-,-,-,-,Nb+V+Ti≤0.15%,,,
最大值,0.24,0.45,1.4,0.025,0.015,0.3,0.3,0.5,0.15,0.04,0.1,0.05,Nb+V+Ti≤0.15%,,,
牌号,XC18,,,,,,,,,,,,,,,
对应标准,NF A 35-551-1986 渗碳处理的碳素结构钢和特殊合金结构钢钢号 半成品、棒材和线,,,,,,,,,,,,,,,
归类,碳钢,,,,,,,,,,,,,,,
性能,渗碳性,,,,,,,,,,,,,,,
成分,C,Si,Mn,P,S,,,,,,,,,,,
最小值,0.16,0.15,0.4,-,-,,,,,,,,,,,
最大值,0.22,0.35,0.7,0.035,0.035,,,,,,,,,,,
牌号,20MnG,,,,,,,,,,,,,,,
中国ISC,U42203,,,,,,,,,,,,,,,
对应标准,GB 5310-2008 高压锅炉用无缝钢管,,,,,,,,,,,,,,,
归类,碳钢,,,,,,,,,,,,,,,
标签,优质碳素结构钢,,,,,,,,,,,,,,,
成分,C,Si,Mn,P,S,Cr ①,Ni ①,Cu ①,Mo ①,V ①,,,,,,
最小值,0.17,0.17,0.7,-,-,-,-,-,-,-,,,,,,
最大值,0.23,0.37,1,0.025,0.015,0.25,0.25,0.2,0.15,0.08,,,,,,
牌号,60,,,,,,,,,,,,,,,
中国ISC,U20602,,,,,,,,,,,,,,,
对应标准,GB /T 699-2015 优质碳素结构钢,,,,,,,,,,,,,,,
归类,碳钢,,,,,,,,,,,,,,,
性能,强度  硬度  弹性,,,,,,,,,,,,,,,
说明,具有高强度、高硬度和高弹性，冷变形时塑性差，切削性较差，焊接和淬透性差，水淬有产生裂纹倾向，大型制件多采用正火；仅小型零件可进行淬火。 60号钢用于制造轴、弹簧圈、轮轴、各种垫圈、凸轮、钢绳等受力较大、在摩擦条件下工作，要求较高强度、耐磨性和一定弹性的零件。 本标准适用于公称直径或厚度不大于250mm热轧和锻制优质碳素结构钢棒材，经供需双方协商，也可提供公称直径或厚度大于250mm热轧和锻制优质碳素结构钢棒材。,,,,,,,,,,,,,,,
成分,C,Si,Mn,P,S,Cr,Ni,Cu,,,,,,,,
最小值,0.57,0.17,0.5,-,-,-,-,-,,,,,,,,
最大值,0.65,0.37,0.8,0.035,0.035,0.25,0.3,0.25,,,,,,,,
直径（厚度） d mm,热处理或状态,抗拉强度σb Mpa,屈服点σs Mpa,延伸率δ %,断面收缩率ψ %,硬度 HBW,,,,,,,,,,
d=25(试样尺寸),正火,≥675,≥400,≥12,≥35,未经热处理钢≤255,,,,,,,,,,
,,,,,,退火钢≤229,,,,,,,,,,
牌号,E370,,,,,,,,,,,,,,,
欧标钢号,1.0261,,,,,,,,,,,,,,,
对应标准,EN 10296-1-2003 机械和一般工程用焊接圆钢管.技术交货条件.非合金和合金钢管,,,,,,,,,,,,,,,
归类,碳钢,,,,,,,,,,,,,,,
成分,C,Si,Mn,P,S,,,,,,,,,,,
最小值,-,-,-,-,-,,,,,,,,,,,
最大值,0.21,0.55,1.6,0.045,0.045,,,,,,,,,,,
美国UNS,G10430,,,,,,,,,,,,,,,
ASTM  型号或牌号,1043,,,,,,,,,,,,,,,
对应标准,ASTM A29M UNS-2012 热锻碳素钢和合金钢棒材一般要求标准规范,,,,,,,,,,,,,,,
归类,碳钢,,,,,,,,,,,,,,,
性能,锻压性,,,,,,,,,,,,,,,
标签,非硫处理碳素钢,,,,,,,,,,,,,,,
成分,C,Mn,P,S,更多,,,,,,,,,,,
最小值,0.4,0.7,-,-,①②③④⑤,,,,,,,,,,,
最大值,0.47,1,0.04,0.05,①②③④⑤,,,,,,,,,,,
牌号,E5016-N2,,,,,,,,,,,,,,,
对应标准,GB /T 5117-2012 非合金钢及细晶粒钢焊条,,,,,,,,,,,,,,,
归类,碳钢,,,,,,,,,,,,,,,
标签,熔敷金属,,,,,,,,,,,,,,,
成分,C,Si,Mn,P,S,Cr,Ni,Mo,V,,,,,,,
最小值,-,-,0.4,-,-,-,0.8,-,-,,,,,,,
最大值,0.08,0.5,1.4,0.03,0.03,0.15,1.1,0.35,0.05,,,,,,,
抗拉强度σb Mpa,屈服点σs Mpa,延伸率δ %,,,,,,,,,,,,,,
≥490,≥390,≥20,,,,,,,,,,,,,,
牌号,Y08MnS,,,,,,,,,,,,,,,
中国ISC,U71088,,,,,,,,,,,,,,,
对应标准,GB /T 8731-2008 易切削结构钢,,,,,,,,,,,,,,,
归类,碳钢,,,,,,,,,,,,,,,
性能,易切削性,,,,,,,,,,,,,,,
标签,硫磷复合非合金易切削钢,,,,,,,,,,,,,,,
说明,本标准适用于机械切削加工用条钢、盘条、钢丝、钢板及钢带等钢材，其化学成分同样适用于锭、坯及其制品,,,,,,,,,,,,,,,
成分,C,Si,Mn,P,S,,,,,,,,,,,
最小值,-,-,1,0.04,0.32,,,,,,,,,,,
最大值,0.09,0.07,1.5,0.09,0.38,,,,,,,,,,,
直径 d mm,抗拉强度σb Mpa,延伸率δ %,硬度 HBW,,,,,,,,,,,,,
d=20（试样直径）,热轧状态交货350~500,热轧状态交货≥25,热轧状态交货≤165,,,,,,,,,,,,,
d=8~20（钢材尺寸）,冷拉状态交货480~810,冷拉状态交货≥7,冷拉状态交货140~217,,,,,,,,,,,,,
d>20~30（钢材尺寸）,460~710,≥7,140~217,,,,,,,,,,,,,
d>30（钢材尺寸）,360~710,≥7,140~217,,,,,,,,,,,,,
牌号,Q235AF,,,,,,,,,,,,,,,
中国ISC,U12350,,,,,,,,,,,,,,,
其他名称,Q235,,,,,,,,,,,,,,,
对应标准,GB /T 700-2006 碳素结构钢,,,,,,,,,,,,,,,
归类,碳钢,,,,,,,,,,,,,,,
标签,沸腾钢  质量等级A  碳素结构钢,,,,,,,,,,,,,,,
说明,良好的塑性、韧性和焊接性能、冷冲压性能，以及一定的强度、好的冷弯性能，适合钢结构及钢筋混凝土结构钢要求 用户举例： 广泛用于制造薄板、钢筋、钢结构用各种型钢、建筑结构、桥梁、机座、机械零件、渗碳或碳氮共渗零件、焊接件、支架、受力不大的拉杆、连杆、销、轴、螺钉、螺母、套圈等。 本标准适用于一般交货状态使用，通常用于焊接、铆接、栓接工程结构用热轧钢板、钢带、型钢和钢棒 ①牌号后缀字母：A、B、C、D表示质量等级 ②F--沸腾钢；Z--镇静钢；TZ--特殊镇静钢 在牌号组成表示中，Z与TZ符号可以省略不写,,,,,,,,,,,,,,,
密度,7.85 g/cm3,,,,,,,,,,,,,,,
成分,C,Si,Mn,P,S,Cr,Ni,Cu,As,N,,,,,,
最小值,-,-,-,-,-,-,-,-,-,-,,,,,,
最大值,0.22,0.35,1.4,0.045,0.5,0.3,0.3,0.3,0.08,0.008,,,,,,
厚度（直径） t(d) mm,抗拉强度σb Mpa,屈服点σs Mpa,延伸率δ %,,,,,,,,,,,,,
≤16,370~500,≥235,≥26,,,,,,,,,,,,,
＞16～40,370~500,≥225,≥26,,,,,,,,,,,,,
＞40～60,370~500,≥215,≥25,,,,,,,,,,,,,
＞60～100,370~500,≥215,≥24,,,,,,,,,,,,,
＞100～150,370~500,≥195,≥22,,,,,,,,,,,,,
＞150～200,370~500,≥185,≥21,,,,,,,,,,,,,
牌号,SPHC,,,,,,,,,,,,,,,
对应标准,JIS G 3131-2010 热轧低碳钢钢板和钢带,,,,,,,,,,,,,,,
归类,碳钢,,,,,,,,,,,,,,,
成分,C,Mn,P,S,,,,,,,,,,,,
最小值,-,-,-,-,,,,,,,,,,,,
最大值,0.12,0.6,0.045,0.035,,,,,,,,,,,,
厚度 t mm,抗拉强度σb Mpa,延伸率δ %,,,,,,,,,,,,,,
1.2≤t<1.6,≥270,≥27,,,,,,,,,,,,,,
1.6≤t<2,≥270,≥29,,,,,,,,,,,,,,
2＜t≤2.5,≥270,≥29,,,,,,,,,,,,,,
2.5＜t≤3.2,≥270,≥29,,,,,,,,,,,,,,
3.2＜t≤4,≥270,≥31,,,,,,,,,,,,,,
4＜t,≥270,≥31,,,,,,,,,,,,,,
牌号,Q235GJZ-C,,,,,,,,,,,,,,,
对应标准,YB 4104-2000 高层建筑结构用钢板,,,,,,,,,,,,,,,
归类,碳钢,,,,,,,,,,,,,,,
成分,C,Si,Mn,P,Cr ②,Ni ②,Cu ②,Al ①,更多,,,,,,,
最小值,-,-,0.6,-,-,-,-,0.015,Z15：S≤0.01；Z25：S≤0.007；Z35：S≤0.005,,,,,,,
最大值,0.2,0.35,1.2,0.02,0.3,0.3,0.3,-,Z15：S≤0.01；Z25：S≤0.007；Z35：S≤0.005,,,,,,,
牌号,E 235A,,,,,,,,,,,,,,,
旧牌号,Fe 360A,,,,,,,,,,,,,,,
对应标准,ISO 630-1995 结构钢——板料、宽扁钢、钢筋、型材,,,,,,,,,,,,,,,
归类,碳钢,,,,,,,,,,,,,,,
标签,工程用非合金钢,,,,,,,,,,,,,,,
成分,C,P,S,,,,,,,,,,,,,
最小值,-,-,-,,,,,,,,,,,,,
最大值,0.22,0.05,0.05,,,,,,,,,,,,,
厚度 t mm,抗拉强度σb Mpa,屈服点σs Mpa,延伸率δ %,,,,,,,,,,,,,
t≤16,340~470,≥235,≥26,,,,,,,,,,,,,
16＜t≤40,340~470,≥225,≥26,,,,,,,,,,,,,
40＜t≤63,340~470,≥215,≥25,,,,,,,,,,,,,
63＜t≤100,340~470,≥215,≥24,,,,,,,,,,,,,
100＜t≤150,340~470,≥195,≥22,,,,,,,,,,,,,
150＜t≤200,340~470,≥185,≥21,,,,,,,,,,,,,
牌号,80,,,,,,,,,,,,,,,
对应标准,GOST 14959-1979 轧制弹簧碳钢和合金钢规范,,,,,,,,,,,,,,,
归类,碳钢,,,,,,,,,,,,,,,
性能,强度  硬度  弹性,,,,,,,,,,,,,,,
标签,镇静钢,,,,,,,,,,,,,,,
成分,C,Si,Mn,P,S,Cr,Ni,Cu,,,,,,,,
最小值,0.77,0.17,0.5,-,-,-,-,-,,,,,,,,
最大值,0.85,0.37,0.8,0.035,0.035,0.25,0.3,0.25,,,,,,,,
牌号,A546 Grade 10B21,,,,,,,,,,,,,,,
对应标准,ASTM A546-1982 中高碳钢丝，冷镦优质，六角头螺栓,,,,,,,,,,,,,,,
归类,碳钢,,,,,,,,,,,,,,,
性能,焊接性  渗碳性,,,,,,,,,,,,,,,
标签,碳钢  硼钢,,,,,,,,,,,,,,,
说明,冷镦用钢，塑性好。性能与20钢相比较好，用于紧固件材料。相当国内的20MnB 按GB/T3098.1-2010新标准不可以生产10.9级螺栓，可以生产9.8级以下的螺栓。 在本标准中只对化学成分做出规定，没规定力学性能。本标准于1991被撤销,,,,,,,,,,,,,,,
成分,C,Mn,P,S,B,,,,,,,,,,,
最小值,0.18,0.8,-,-,0.0005,,,,,,,,,,,
最大值,0.23,1.1,0.04,0.05,-,,,,,,,,,,,
牌号,Y45MnSn,,,,,,,,,,,,,,,
中国ISC,U74456,,,,,,,,,,,,,,,
对应标准,GB /T 8731-2008 易切削结构钢,,,,,,,,,,,,,,,
归类,碳钢,,,,,,,,,,,,,,,
标签,锡系易切削钢,,,,,,,,,,,,,,,
说明,本标准适用于机械切削加工用条钢、盘条、钢丝、钢板及钢带等钢材，其化学成分同样适用于锭、坯及其制品,,,,,,,,,,,,,,,
成分,C,Si,Mn,P,S,Sn,,,,,,,,,,
最小值,0.4,-,1.2,-,0.2,0.09,,,,,,,,,,
最大值,0.48,0.4,1.7,0.06,0.35,0.25,,,,,,,,,,
直径 d mm,抗拉强度σb Mpa,延伸率δ %,硬度 HBW,,,,,,,,,,,,,
d=20（试样直径）,热轧状态交货610~850,热轧状态交货≥12,热轧状态交货≤241,,,,,,,,,,,,,
d=8~20（钢材尺寸）,冷拉状态交货695~920,冷拉状态交货≥6,冷拉状态交货196~255,,,,,,,,,,,,,
d>20~30（钢材尺寸）,655~855,≥6,196~255,,,,,,,,,,,,,
d>30（钢材尺寸）,635~835,≥6,196~255,,,,,,,,,,,,,
牌号,P235GH,,,,,,,,,,,,,,,
欧标钢号,1.0345,,,,,,,,,,,,,,,
对应标准,EN 10028-2-2009 压力容器用的钢板制品.规定了高温性能的非合金和合金钢,,,,,,,,,,,,,,,
归类,碳钢,,,,,,,,,,,,,,,
成分,C,Si,Mn ③,P,S,Cr,Ni,Cu ⑤,Mo,N ④,Ti,V,Nb,Al,更多,
最小值,-,-,0.6,-,-,-,-,-,-,-,-,-,-,0.02,Cr+Cu+Mo+ Ni≤ 0.7,
最大值,0.16,0.35,1.2,0.025,0.01,0.3,0.3,0.3,0.08,0.012,0.03,0.02,0.02,-,Cr+Cu+Mo+ Ni≤ 0.7,
厚度 t mm,热处理或状态,抗拉强度σb Mpa,屈服点σs Mpa,延伸率δ %,冲击吸收能量KV2 J,,,,,,,,,,,
t≤16,正火（+N）,360~480,≥235,≥24,*≥40,,,,,,,,,,,
16＜t≤40,正火（+N）,360~480,≥225,≥24,≥40,,,,,,,,,,,
40＜t≤60,正火（+N）,360~480,≥215,≥24,≥40,,,,,,,,,,,
60＜t≤100,正火（+N）,360~480,≥200,≥24,≥40,,,,,,,,,,,
100＜t≤150,正火（+N）,350~480,≥185,≥24,≥40,,,,,,,,,,,
150＜t≤250,正火（+N）,340~480,≥170,≥24,≥40,,,,,,,,,,,
牌号,T12,,,,,,,,,,,,,,,
中国ISC,T00120,,,,,,,,,,,,,,,
对应标准,GB /T 1299-2014 工模具钢,,,,,,,,,,,,,,,
归类,碳钢,,,,,,,,,,,,,,,
标签,刃具模具用非合金钢,,,,,,,,,,,,,,,
Unnamed: 0,成分,C,Si,Mn,P,S,Cr,Ni,Cu,,,,,,,
T12,最小值,1.15,-,-,-,-,-,-,-,,,,,,,
T12,最大值,1.24,0.35,0.4,0.03,0.03,0.25,0.25,0.25,,,,,,,
美国UNS,G15510,,,,,,,,,,,,,,,
ASTM  型号或牌号,1551,,,,,,,,,,,,,,,
旧牌号,1051,,,,,,,,,,,,,,,
对应标准,ASTM A29M UNS-2012 热锻碳素钢和合金钢棒材一般要求标准规范,,,,,,,,,,,,,,,
归类,碳钢,,,,,,,,,,,,,,,
标签,高锰碳钢,,,,,,,,,,,,,,,
成分,C,Mn,P,S,更多,,,,,,,,,,,
最小值,0.45,0.85,-,-,①②③④⑤,,,,,,,,,,,
最大值,0.56,1.15,0.04,0.05,①②③④⑤,,,,,,,,,,,
牌号,S275J2H,,,,,,,,,,,,,,,
欧标钢号,1.0138,,,,,,,,,,,,,,,
对应标准,EN 10210-1-2006 非合金和细晶结构钢的热精加工空心型材.交货技术要求,,,,,,,,,,,,,,,
归类,碳钢,,,,,,,,,,,,,,,
成分,C,Mn,P,S,,,,,,,,,,,,
最小值,-,-,-,-,,,,,,,,,,,,
最大值,0.22,1.5,0.03,0.03,,,,,,,,,,,,
牌号,E5510-P1,,,,,,,,,,,,,,,
对应标准,GB /T 5117-2012 非合金钢及细晶粒钢焊条,,,,,,,,,,,,,,,
归类,碳钢,,,,,,,,,,,,,,,
标签,熔敷金属,,,,,,,,,,,,,,,
成分,C,Si,Mn,P,S,Cr,Ni,Mo,V,,,,,,,
最小值,-,-,-,-,-,-,-,-,-,,,,,,,
最大值,0.2,0.6,1.2,0.03,0.03,0.3,1,0.5,0.1,,,,,,,
抗拉强度σb Mpa,屈服点σs Mpa,延伸率δ %,,,,,,,,,,,,,,
≥550,≥460,≥17,,,,,,,,,,,,,,
牌号,S15C,,,,,,,,,,,,,,,
对应标准,JIS G 4051-2005 机械结构用碳素钢,,,,,,,,,,,,,,,
归类,碳钢,,,,,,,,,,,,,,,
说明,本标准对由热轧、热锻等热加工制成，通常用于锻造、切削加工及实施热处理的机械用碳素结构钢做了规定。不适用于管材,,,,,,,,,,,,,,,
成分,C,Si,Mn,P,S,Cr *,Ni,Cu,更多,,,,,,,
最小值,0.13,0.15,0.3,-,-,-,-,-,Ni+Cr≤ 0.35,,,,,,,
最大值,0.18,0.35,0.6,0.03,0.035,0.2,0.2,0.3,Ni+Cr≤ 0.35,,,,,,,
牌号,E55XX-G,,,,,,,,,,,,,,,
对应标准,GB /T 5117-2012 非合金钢及细晶粒钢焊条,,,,,,,,,,,,,,,
归类,碳钢,,,,,,,,,,,,,,,
标签,熔敷金属,,,,,,,,,,,,,,,
说明,牌号中 XX 代表焊条的药皮类型。,,,,,,,,,,,,,,,
抗拉强度σb Mpa,屈服点σs Mpa,延伸率δ %,,,,,,,,,,,,,,
≥550,≥460,≥17,,,,,,,,,,,,,,
美国UNS,G12110,,,,,,,,,,,,,,,
ASTM  型号或牌号,1211,,,,,,,,,,,,,,,
对应标准,ASTM A29M UNS-2012 热锻碳素钢和合金钢棒材一般要求标准规范,,,,,,,,,,,,,,,
归类,碳钢,,,,,,,,,,,,,,,
标签,磷和硫处理碳素钢,,,,,,,,,,,,,,,
成分,C,Mn,P,S,更多,,,,,,,,,,,
最小值,-,0.6,0.07,0.1,①②,,,,,,,,,,,
最大值,0.13,0.9,0.12,0.15,①②,,,,,,,,,,,
牌号,EH460,,,,,,,,,,,,,,,
对应标准,GB 712-2011 船舶及海洋工程用结构钢,,,,,,,,,,,,,,,
归类,碳钢,,,,,,,,,,,,,,,
标签,超高强度结构钢,,,,,,,,,,,,,,,
成分,C,Si,Mn,P,S,N,,,,,,,,,,
最小值,-,-,-,-,-,-,,,,,,,,,,
最大值,0.2,0.55,1.7,0.025,0.025,0.02,,,,,,,,,,
牌号,Q235qE,,,,,,,,,,,,,,,
对应标准,GB /T 714-2008 桥梁用结构钢,,,,,,,,,,,,,,,
归类,碳钢,,,,,,,,,,,,,,,
成分,C,Si,Mn,P,S,Cr,Ni,Cu,N,Al ①,,,,,,
最小值,-,-,-,-,-,-,-,-,-,0.015,,,,,,
最大值,0.17,0.35,1.4,0.02,0.01,0.3,0.3,0.3,0.012,-,,,,,,
牌号,15,,,,,,,,,,,,,,,
对应标准,GOST 1050-1988 表面光洁的优质碳素结构钢棒料规格,,,,,,,,,,,,,,,
归类,碳钢,,,,,,,,,,,,,,,
性能,焊接性  渗碳性,,,,,,,,,,,,,,,
标签,优质碳素结构钢  镇静钢,,,,,,,,,,,,,,,
说明,相当于我国的15钢,,,,,,,,,,,,,,,
成分,C,Si,Mn,P,S,Cr,Ni,Cu,As,,,,,,,
最小值,0.12,0.17,0.35,-,-,-,-,-,-,,,,,,,
最大值,0.19,0.37,0.65,0.035,0.04,0.25,0.3,0.3,0.08,,,,,,,
牌号,FDC,,,,,,,,,,,,,,,
对应标准,GB /T 18983-2017 淬火-回火弹簧钢丝,,,,,,,,,,,,,,,
归类,碳钢,,,,,,,,,,,,,,,
说明,静态级钢丝，代号前缀字母FD，适用于一般用途弹簧。 FDC，常用其他代表性牌号：65、70、65Mn。,,,,,,,,,,,,,,,
成分,C,Si,Mn,P,S,Cr,Ni,Cu,,,,,,,,
最小值,0.6,0.17,0.9,-,-,-,-,-,,,,,,,,
最大值,0.75,0.37,1.2,0.03,0.03,0.25,0.35,0.25,,,,,,,,
牌号,J430 Grade 2,,,,,,,,,,,,,,,
对应标准,SAE J 430-2007 非螺纹紧固件碳钢实心铆钉英制系列用机械和化学要求,,,,,,,,,,,,,,,
归类,碳钢,,,,,,,,,,,,,,,
成分,C,Si,Mn,P,S,,,,,,,,,,,
最小值,-,-,0.3,-,-,,,,,,,,,,,
最大值,0.28,0.25,0.9,0.04,0.05,,,,,,,,,,,
直径 d inch,抗拉强度σb ksi,屈服点σs ksi,延伸率δ %,,,,,,,,,,,,,
d≥1/2,55~70,≥29,(试样L0=8inch)≥22,,,,,,,,,,,,,
牌号,T12,,,,,,,,,,,,,,,
中国ISC,T00120,,,,,,,,,,,,,,,
对应标准,GB /T 1298-2008 碳素工具钢,,,,,,,,,,,,,,,
归类,碳钢,,,,,,,,,,,,,,,
标签,优质钢,,,,,,,,,,,,,,,
成分,C,Si,Mn,P,S,Cr,Ni,Cu,Mo,W,V,,,,,
最小值,1.15,-,-,-,-,-,-,-,-,-,-,,,,,
最大值,1.24,0.35,0.4,0.035,0.03,0.25,0.2,0.25,0.2,0.3,0.02,,,,,
牌号,SM50,,,,,,,,,,,,,,,
对应标准,YB /T 129-2017 塑料模具用钢模块,,,,,,,,,,,,,,,
归类,碳钢,,,,,,,,,,,,,,,
成分,C,Si,Mn,P,S,Cr,Ni,Cu,,,,,,,,
最小值,0.47,0.17,0.5,-,-,-,-,-,,,,,,,,
最大值,0.53,0.37,0.8,0.025,0.025,0.25,0.25,0.2,,,,,,,,
牌号,C45E,,,,,,,,,,,,,,,
欧标钢号,1.1191,,,,,,,,,,,,,,,
对应标准,EN 10269-2006 规定高温和/或低温性能的紧固件用钢和镍合金,,,,,,,,,,,,,,,
归类,碳钢,,,,,,,,,,,,,,,
密度,7.85 g/cm3,,,,,,,,,,,,,,,
成分,C,Si,Mn,P,S,Cr,Ni,Mo,更多,,,,,,,
最小值,0.42,-,0.5,-,-,-,-,-,Cr+Mo+Ni ≤0.63,,,,,,,
最大值,0.5,0.4,0.8,0.03,0.035,0.4,0.4,0.1,Cr+Mo+Ni ≤0.63,,,,,,,
牌号,C38D,,,,,,,,,,,,,,,
欧标钢号,1.0516,,,,,,,,,,,,,,,
对应标准,EN 10016-2-1994 拉制和或冷轧用的非合金钢棒 一第2部分：般用途钢棒的特定要求,,,,,,,,,,,,,,,
归类,碳钢,,,,,,,,,,,,,,,
成分,C,Si,Mn,P,S,Cr,Ni,Cu,Mo,Al,,,,,,
最小值,0.35,0.1,0.5,-,-,-,-,-,-,-,,,,,,
最大值,0.4,0.3,0.8,0.035,0.035,0.2,0.25,0.3,0.05,0.01,,,,,,
牌号,E 235C,,,,,,,,,,,,,,,
旧牌号,Fe 360C,,,,,,,,,,,,,,,
对应标准,ISO 630-1995 结构钢——板料、宽扁钢、钢筋、型材,,,,,,,,,,,,,,,
归类,碳钢,,,,,,,,,,,,,,,
标签,工程用非合金钢  非沸腾钢,,,,,,,,,,,,,,,
Unnamed: 0,成分,C,Si,Mn,P,S,,,,,,,,,,
NE,最小值,-,-,-,-,-,,,,,,,,,,
NE,最大值,0.17,0.4,1.4,0.04,0.04,,,,,,,,,,
厚度 t mm,抗拉强度σb Mpa,屈服点σs Mpa,延伸率δ %,,,,,,,,,,,,,
t≤16,340~470,≥235,≥26,,,,,,,,,,,,,
16＜t≤40,340~470,≥225,≥26,,,,,,,,,,,,,
40＜t≤63,340~470,≥215,≥25,,,,,,,,,,,,,
63＜t≤100,340~470,≥215,≥24,,,,,,,,,,,,,
100＜t≤150,340~470,≥195,≥22,,,,,,,,,,,,,
150＜t≤200,340~470,≥185,≥21,,,,,,,,,,,,,
牌号,E4328,,,,,,,,,,,,,,,
对应标准,GB /T 5117-2012 非合金钢及细晶粒钢焊条,,,,,,,,,,,,,,,
归类,碳钢,,,,,,,,,,,,,,,
标签,熔敷金属,,,,,,,,,,,,,,,
成分,C,Si,Mn,P,S,Cr,Ni,Mo,V,,,,,,,
最小值,-,-,-,-,-,-,-,-,-,,,,,,,
最大值,0.2,1,1.2,0.04,0.035,0.2,0.3,0.3,0.08,,,,,,,
抗拉强度σb Mpa,屈服点σs Mpa,延伸率δ %,,,,,,,,,,,,,,
≥430,≥330,≥20,,,,,,,,,,,,,,
牌号,E5003-CC,,,,,,,,,,,,,,,
对应标准,GB /T 5117-2012 非合金钢及细晶粒钢焊条,,,,,,,,,,,,,,,
归类,碳钢,,,,,,,,,,,,,,,
标签,熔敷金属,,,,,,,,,,,,,,,
成分,C,Si,Mn,P,S,Cr,Cu,,,,,,,,,
最小值,-,-,0.3,-,-,0.3,0.2,,,,,,,,,
最大值,0.12,0.9,1.4,0.03,0.03,0.7,0.6,,,,,,,,,
抗拉强度σb Mpa,屈服点σs Mpa,延伸率δ %,,,,,,,,,,,,,,
≥490,≥390,≥20,,,,,,,,,,,,,,
牌号,ML40,,,,,,,,,,,,,,,
中国ISC,U40402,,,,,,,,,,,,,,,
对应标准,GB /T 6478-2015 冷镦和冷挤压用钢,,,,,,,,,,,,,,,
归类,碳钢,,,,,,,,,,,,,,,
性能,锻压性,,,,,,,,,,,,,,,
标签,优质碳素结构钢  铆螺钢,,,,,,,,,,,,,,,
说明,调质型冷镦和冷挤压用钢 强度高，冷变形塑性中等，可加工性较好。 用于制作螺栓、销轴，以及要求强度高的紧固件等 1、本标准适用于公称直径为5mm~60mm的热轧盘条和公称直径为12mm~100mm的热轧圆钢。 2、钢材交货状态：一般以热轧状态交货。经供需双方协商，并在合同中注明，也可以退火状态交货。,,,,,,,,,,,,,,,
成分,C,Si,Mn,P,S,,,,,,,,,,,
最小值,0.38,0.1,0.6,-,-,,,,,,,,,,,
最大值,0.43,0.3,0.9,0.025,0.025,,,,,,,,,,,
直径 d mm,抗拉强度σb Mpa,屈服点σs Mpa,延伸率δ %,硬度 HBW,,,,,,,,,,,,
d=25（试样直径）,经热处理（调质型热轧状态）≥570,经热处理（调质型热轧状态）≥335,断后伸长率%≥19,热轧状态≤217,,,,,,,,,,,,
牌号,L555M/X80M,,,,,,,,,,,,,,,
旧牌号,S555,,,,,,,,,,,,,,,
对应标准,GB /T 14164-2013 石油天然气输送管用热轧宽钢带,,,,,,,,,,,,,,,
归类,碳钢,,,,,,,,,,,,,,,
成分,C ①②,Si,Mn ②,P,S,Cr,Ni,Cu,Mo,更多,,,,,,
最小值,-,-,-,-,-,-,-,-,-,Nb+V+Ti≤0.15%,,,,,,
最大值,0.12,0.45,1.85,0.025,0.015,0.5,1,0.5,0.5,Nb+V+Ti≤0.15%,,,,,,
牌号,080A67,,,,,,,,,,,,,,,
对应标准,BS 970-1-1983 英国标准规范机械和相关工程用锻钢 第一部分 碳钢，碳锰钢，合金钢和不锈钢的一般检验试验程序和具体要求,,,,,,,,,,,,,,,
归类,碳钢,,,,,,,,,,,,,,,
成分,C,Mn,P,S,Cr,Ni,Mo,,,,,,,,,
最小值,0.65,0.7,-,0.025,-,-,-,,,,,,,,,
最大值,0.7,0.9,0.05,0.05,0.3,0.4,0.15,,,,,,,,,
美国UNS,G15610,,,,,,,,,,,,,,,
ASTM  型号或牌号,1561,,,,,,,,,,,,,,,
旧牌号,1061,,,,,,,,,,,,,,,
对应标准,ASTM A29M UNS-2012 热锻碳素钢和合金钢棒材一般要求标准规范,,,,,,,,,,,,,,,
归类,碳钢,,,,,,,,,,,,,,,
标签,高锰碳钢,,,,,,,,,,,,,,,
成分,C,Mn,P,S,更多,,,,,,,,,,,
最小值,0.55,0.75,-,-,①②③④⑤,,,,,,,,,,,
最大值,0.65,1.05,0.04,0.05,①②③④⑤,,,,,,,,,,,
牌号,A563 Grade C,,,,,,,,,,,,,,,
对应标准,ASTM A563-2015 碳钢和合金钢螺母标准规范,,,,,,,,,,,,,,,
归类,碳钢,,,,,,,,,,,,,,,
成分,C,P,S,,,,,,,,,,,,,
最小值,-,-,-,,,,,,,,,,,,,
最大值,0.55,0.12,0.15,,,,,,,,,,,,,
硬度 HBW,,,,,,,,,,,,,,,,
143~352,,,,,,,,,,,,,,,,
牌号,45Mn,,,,,,,,,,,,,,,
中国ISC,U21452,,,,,,,,,,,,,,,
对应标准,GB /T 699-2015 优质碳素结构钢,,,,,,,,,,,,,,,
归类,碳钢,,,,,,,,,,,,,,,
性能,冲击韧性  耐疲劳性  易切削性,,,,,,,,,,,,,,,
说明,特性及适用范围：45Mn中碳调质钢，强度、韧性及淬透性均比45号钢高，调质处理后可获得较好的综合力学性能，切削加工性能尚好，但焊接性能差，冷变形塑性低，有回火脆性倾向，一般在调质状态下使用，也可在淬火和回火或正火状态下使用。用于制造受磨损的零件，如转轴、心轴、曲轴、花键轴、连杆、万向节轴、啮合杆、齿轮、离合器盘、螺栓、螺母等。 这是一种取代40Cr钢比较成功的新钢种，它具有较高的强度、硬度、 耐磨性及良好的韧性，其淬透性较40Cr稍高，在油中临界淬透直径达18～33mm；正火后可切削性良好，冷拔、滚丝、攻丝和锻造、热处理工艺性能也都较好，高温下晶粒长大、氧化、脱碳倾向及淬火变形倾向均较小；但有回火脆性，回火稳定性比40Cr钢稍差。当制作尺寸较小的零件时此钢亦可代替40CrNi钢使用。 本标准适用于公称直径或厚度不大于250mm热轧和锻制优质碳素结构钢棒材，经供需双方协商，也可提供公称直径或厚度大于250mm热轧和锻制优质碳素结构钢棒材。,,,,,,,,,,,,,,,
成分,C,Si,Mn,P,S,Cr,Ni,Cu,,,,,,,,
最小值,0.42,0.17,0.7,-,-,-,-,-,,,,,,,,
最大值,0.5,0.37,1,0.035,0.035,0.25,0.3,0.25,,,,,,,,
直径（厚度） d mm,热处理或状态,抗拉强度σb Mpa,屈服点σs Mpa,延伸率δ %,断面收缩率ψ %,硬度 HBW,冲击吸收能量KV2 J,,,,,,,,,
d=25(试样尺寸),正火+淬火+回火,≥620,≥375,≥15,≥40,未经热处理钢≤240,KU2≥39,,,,,,,,,
,,,,,,退火钢≤217,,,,,,,,,,
牌号,S355J2,,,,,,,,,,,,,,,
欧标钢号,1.0557,,,,,,,,,,,,,,,
对应标准,EN 10025-2-2004 结构钢的热轧产品 — 第二部分： 非合金结构钢的技术供货条件,,,,,,,,,,,,,,,
归类,碳钢,,,,,,,,,,,,,,,
标签,非合金钢  镇静钢,,,,,,,,,,,,,,,
Unnamed: 0,成分,C ①,Si,Mn,P ④,S ④⑤,Cu ⑥,更多,,,,,,,,
厚度t≤16,最小值,-,-,-,-,-,-,⑦,,,,,,,,
厚度t≤16,最大值,0.2,0.55,1.6,0.025,0.025,0.55,⑦,,,,,,,,
厚度 t mm,抗拉强度σb Mpa,屈服点σs Mpa,延伸率δ %,,,,,,,,,,,,,
t＜3,510~680,≥355,见备注,,,,,,,,,,,,,
3≤t≤16,470~630,≥355,≥22,,,,,,,,,,,,,
16＜t≤40,470~630,≥345,≥22,,,,,,,,,,,,,
40＜t≤63,470~630,≥335,≥21,,,,,,,,,,,,,
63＜t≤80,470~630,≥325,≥20,,,,,,,,,,,,,
80＜t≤100,470~630,≥315,≥20,,,,,,,,,,,,,
100＜t≤150,450~600,≥295,≥18,,,,,,,,,,,,,
150＜t≤200,450~600,≥285,≥17,,,,,,,,,,,,,
200＜t≤250,450~600,≥275,≥17,,,,,,,,,,,,,
250＜t≤400,450~600,≥265,≥17,,,,,,,,,,,,,
美国UNS,G10900,,,,,,,,,,,,,,,
ASTM  型号或牌号,1090,,,,,,,,,,,,,,,
对应标准,ASTM A29M UNS-2012 热锻碳素钢和合金钢棒材一般要求标准规范,,,,,,,,,,,,,,,
归类,碳钢,,,,,,,,,,,,,,,
性能,锻压性,,,,,,,,,,,,,,,
标签,非硫处理碳素钢,,,,,,,,,,,,,,,
成分,C,Mn,P,S,更多,,,,,,,,,,,
最小值,0.85,0.6,-,-,①②③④⑤,,,,,,,,,,,
最大值,0.98,0.9,0.04,0.05,①②③④⑤,,,,,,,,,,,
牌号,C10E2C,,,,,,,,,,,,,,,
欧标钢号,1.1122,,,,,,,,,,,,,,,
对应标准,EN 10263-3-2001 冷拉钢杆、棒和丝.第3部分:交货技术条件,,,,,,,,,,,,,,,
归类,碳钢,,,,,,,,,,,,,,,
标签,渗碳钢,,,,,,,,,,,,,,,
成分,C,Si,Mn,P,S,Cu,,,,,,,,,,
最小值,0.08,-,0.3,-,-,-,,,,,,,,,,
最大值,0.12,0.3,0.6,0.025,0.025,0.25,,,,,,,,,,
牌号,E5518-N3,,,,,,,,,,,,,,,
对应标准,GB /T 5117-2012 非合金钢及细晶粒钢焊条,,,,,,,,,,,,,,,
归类,碳钢,,,,,,,,,,,,,,,
标签,熔敷金属,,,,,,,,,,,,,,,
成分,C,Si,Mn,P,S,Ni,,,,,,,,,,
最小值,-,-,-,-,-,1.1,,,,,,,,,,
最大值,0.1,0.8,1.25,0.03,0.03,2,,,,,,,,,,
抗拉强度σb Mpa,屈服点σs Mpa,延伸率δ %,,,,,,,,,,,,,,
≥550,≥460,≥17,,,,,,,,,,,,,,
美国UNS,G11440,,,,,,,,,,,,,,,
ASTM  型号或牌号,1144,,,,,,,,,,,,,,,
对应标准,ASTM A29M UNS-2012 热锻碳素钢和合金钢棒材一般要求标准规范,,,,,,,,,,,,,,,
归类,碳钢,,,,,,,,,,,,,,,
标签,硫处理碳素钢,,,,,,,,,,,,,,,
成分,C,Mn,P,S,更多,,,,,,,,,,,
最小值,0.4,1.35,-,0.24,①②③,,,,,,,,,,,
最大值,0.48,1.65,0.04,0.33,①②③,,,,,,,,,,,
牌号,L360/X52,,,,,,,,,,,,,,,
旧牌号,S360,,,,,,,,,,,,,,,
对应标准,GB /T 14164-2013 石油天然气输送管用热轧宽钢带,,,,,,,,,,,,,,,
归类,碳钢,,,,,,,,,,,,,,,
成分,C ①,Si,Mn ①,P,S,Cr,Ni,Cu,Mo,更多,,,,,,
最小值,-,-,-,-,-,-,-,-,-,Nb+V+Ti≤0.15%,,,,,,
最大值,0.26,0.35,1.4,0.03,0.03,0.5,0.5,0.5,0.15,Nb+V+Ti≤0.15%,,,,,,
美国UNS,G15720,,,,,,,,,,,,,,,
ASTM  型号或牌号,1572,,,,,,,,,,,,,,,
旧牌号,1072,,,,,,,,,,,,,,,
对应标准,ASTM A29M UNS-2012 热锻碳素钢和合金钢棒材一般要求标准规范,,,,,,,,,,,,,,,
归类,碳钢,,,,,,,,,,,,,,,
性能,弹性,,,,,,,,,,,,,,,
标签,高锰碳钢,,,,,,,,,,,,,,,
说明,锰提高淬透性，φ12mm的钢材油中可以淬透，表面脱碳倾向比硅钢小，经热处理后的综合力学性能优于碳钢，但有过热敏感性和回火脆性。用作小尺寸各种扁、圆弹簧、座垫弹簧、弹簧发条，也可制作弹簧环、气门簧、离合器簧片、刹车弹簧及冷拔钢丝冷卷螺旋弹簧。,,,,,,,,,,,,,,,
成分,C,Mn,P,S,更多,,,,,,,,,,,
最小值,0.65,1,-,-,①②③④⑤,,,,,,,,,,,
最大值,0.76,1.3,0.04,0.05,①②③④⑤,,,,,,,,,,,
美国UNS,G10220,,,,,,,,,,,,,,,
AISI  美国钢铁协会,C1022,,,,,,,,,,,,,,,
ASTM  型号或牌号,1022,,,,,,,,,,,,,,,
对应标准,ASTM A29/A29M-2012 热锻碳素钢和合金钢棒材一般要求标准规范,,,,,,,,,,,,,,,
归类,碳钢,,,,,,,,,,,,,,,
性能,焊接性,,,,,,,,,,,,,,,
标签,非硫处理碳素钢,,,,,,,,,,,,,,,
成分,C,Mn,P,S,更多,,,,,,,,,,,
最小值,0.18,0.7,-,-,①②③④⑤,,,,,,,,,,,
最大值,0.23,1,0.04,0.05,①②③④⑤,,,,,,,,,,,
牌号,SA36,,,,,,,,,,,,,,,
对应标准,ASME SA-36/SA-36M,,,,,,,,,,,,,,,
归类,碳钢,,,,,,,,,,,,,,,
成分,C,Si,Mn,P,S,Cu,,,,,,,,,,
最小值,-,0.15,0.85,-,-,-,,,,,,,,,,
