Repository: chen-snow/DataToNeo4j

# DataToNeo4j
get steel grade data and import to neo4j

File: data/碳钢最终数据.csv (part 6 of 23)
牌号,E5518-N2,,,,,,,,,,,,,,,
最大值,0.26,0.4,1.35,0.04,0.05,0.2,,,,,,,,,,
牌号,1541,,,,,,,,,,,,,,,
其他名称,G15410,,,,,,,,,,,,,,,
对应标准,SAE J 403-2001 碳素钢化学成分,,,,,,,,,,,,,,,
归类,碳钢,,,,,,,,,,,,,,,
标签,高锰碳钢,,,,,,,,,,,,,,,
说明,紧固件材料,,,,,,,,,,,,,,,
成分,C,Mn,P,S,,,,,,,,,,,,
最小值,0.36,1.35,-,-,,,,,,,,,,,,
最大值,0.44,1.65,0.03,0.05,,,,,,,,,,,,
对应标准,牌号,,,,,,,,,,,,,,,
SAE J 403-2001,牌号  1541  其他名称  G15410,,,,,,,,,,,,,,,
SAE J403-2014,牌号  1541  美国UNS  G15410,,,,,,,,,,,,,,,
牌号,B500B,,,,,,,,,,,,,,,
对应标准,BS 4449-2005 钢筋混凝土用钢可焊钢筋棒料、卷材和开卷产品规范,,,,,,,,,,,,,,,
归类,碳钢,,,,,,,,,,,,,,,
成分,C,P,S,Cu,N,,,,,,,,,,,
最小值,-,-,-,-,-,,,,,,,,,,,
最大值,0.22,0.05,0.05,0.8,0.012,,,,,,,,,,,
屈服点σs Mpa,延伸率δ %,,,,,,,,,,,,,,,
485~650,≥4,,,,,,,,,,,,,,,
牌号,J1199 Class 8.8,,,,,,,,,,,,,,,
对应标准,SAE J1199-1978(R2001) 公制外螺纹钢制紧固件材料要求,,,,,,,,,,,,,,,
归类,碳钢,,,,,,,,,,,,,,,
Unnamed: 0,成分,C,P,S ①,,,,,,,,,,,,
中碳钢(适用于所有尺寸),最小值,0.28,-,-,,,,,,,,,,,,
中碳钢(适用于所有尺寸),最大值,0.55,0.048,0.058,,,,,,,,,,,,
公称直径,抗拉强度σb Mpa,屈服点σs Mpa,延伸率δ %,断面收缩率ψ %,硬度 HBW,,,,,,,,,,,
M17~M36,,,,,HRC(product)23~34,,,,,,,,,,,
M17~M36 (全尺寸),≥830,,,,,,,,,,,,,,,
＞M24（机加工试样）,≥830,≥660,≥12,≥35,,,,,,,,,,,,
美国UNS,G10110,,,,,,,,,,,,,,,
ASTM  型号或牌号,1011,,,,,,,,,,,,,,,
对应标准,ASTM A29M UNS-2012 热锻碳素钢和合金钢棒材一般要求标准规范,,,,,,,,,,,,,,,
归类,碳钢,,,,,,,,,,,,,,,
性能,锻压性,,,,,,,,,,,,,,,
标签,非硫处理碳素钢,,,,,,,,,,,,,,,
成分,C,Mn,P,S,更多,,,,,,,,,,,
最小值,0.08,0.6,-,-,①②③④⑤,,,,,,,,,,,
最大值,0.13,0.9,0.04,0.05,①②③④⑤,,,,,,,,,,,
牌号,E5518-3M2,,,,,,,,,,,,,,,
对应标准,GB /T 5117-2012 非合金钢及细晶粒钢焊条,,,,,,,,,,,,,,,
归类,碳钢,,,,,,,,,,,,,,,
标签,熔敷金属,,,,,,,,,,,,,,,
成分,C,Si,Mn,P,S,Ni,Mo,,,,,,,,,
最小值,-,-,1,-,-,-,0.25,,,,,,,,,
最大值,0.12,0.8,1.75,0.03,0.03,0.9,0.45,,,,,,,,,
抗拉强度σb Mpa,屈服点σs Mpa,延伸率δ %,,,,,,,,,,,,,,
≥550,≥460,≥17,,,,,,,,,,,,,,
牌号,Ck30,,,,,,,,,,,,,,,
德国W-Nr.,1.1178,,,,,,,,,,,,,,,
对应标准,DIN 17200-1987 调质钢材的供货技术条件,,,,,,,,,,,,,,,
归类,碳钢,,,,,,,,,,,,,,,
标签,高级优质非合金钢,,,,,,,,,,,,,,,
说明,本标准适用于： ——半成品，例如：初轧坯、扁钢坯、棒料坯。 ——热轧钢 ——热轧或锻造钢棒（圆钢、四方钢、六角钢、八角钢和扁钢） ——热轧宽钢带 ——热轧或冷轧钢板和钢带 ——自由锻锻件和模锻锻件,,,,,,,,,,,,,,,
成分,C,Si,Mn,P,S,,,,,,,,,,,
最小值,0.27,-,0.5,-,-,,,,,,,,,,,
最大值,0.34,0.4,0.8,0.035,0.03,,,,,,,,,,,
条件,热处理或状态,抗拉强度σb Mpa,屈服点σs Mpa,延伸率δ %,断面收缩率ψ %,硬度 HBW,冲击吸收能量KV2 J,,,,,,,,,
钢材;所有尺寸,软化退火(G),,,,,≤170,,,,,,,,,,
钢材;d≤16,调质(V),600~750,≥400,≥18,≥40,,ISO-V≥40,,,,,,,,,
钢材;16<d≤40,调质(V),550~700,≥350,≥20,≥45,,≥40,,,,,,,,,
钢材;40<d≤100,调质(V),500~650,≥300,≥21,≥50,,≥40,,,,,,,,,
扁钢;d≤16,正火(N),450~630,≥280,,纵向≥23,,,,,,,,,,,
扁钢;16<d≤100,正火(N),450~630,≥250,,≥23,,,,,,,,,,,
扁钢;100<d≤160,正火(N),430~610,≥230,,≥21,,,,,,,,,,,
牌号,15S22,,,,,,,,,,,,,,,
欧标钢号,1.0723,,,,,,,,,,,,,,,
对应标准,欧标,,,,,,,,,,,,,,,
归类,碳钢,,,,,,,,,,,,,,,
标签,高速切削热处理钢,,,,,,,,,,,,,,,
成分,C,Si,Mn,P,S,,,,,,,,,,,
最小值,0.12,0.1,0.5,-,0.18,,,,,,,,,,,
最大值,0.18,0.3,0.9,0.07,0.26,,,,,,,,,,,
牌号,CE40E4,,,,,,,,,,,,,,,
对应标准,ISO 4954-1993 冷镦和冷挤压用钢,,,,,,,,,,,,,,,
归类,碳钢,,,,,,,,,,,,,,,
标签,调质型冷镦钢,,,,,,,,,,,,,,,
成分,C,Si,Mn,P,S,,,,,,,,,,,
最小值,0.37,-,0.5,-,-,,,,,,,,,,,
最大值,0.44,0.4,0.8,0.035,0.035,,,,,,,,,,,
牌号,20,,,,,,,,,,,,,,,
对应标准,GOST 1050-1988 表面光洁的优质碳素结构钢棒料规格,,,,,,,,,,,,,,,
归类,碳钢,,,,,,,,,,,,,,,
性能,焊接性  渗碳性,,,,,,,,,,,,,,,
标签,优质碳素结构钢  镇静钢,,,,,,,,,,,,,,,
说明,相当于我国的20钢,,,,,,,,,,,,,,,
成分,C,Si,Mn,P,S,Cr,Ni,Cu,As,,,,,,,
最小值,0.17,0.17,0.35,-,-,-,-,-,-,,,,,,,
最大值,0.24,0.37,0.65,0.035,0.04,0.25,0.3,0.3,0.08,,,,,,,
牌号,ML10,,,,,,,,,,,,,,,
对应标准,GB /T 5953-1999 冷镦钢丝,,,,,,,,,,,,,,,
归类,碳钢,,,,,,,,,,,,,,,
成分,C,Si,Mn,P,S,Cr,Cu,,,,,,,,,
最小值,0.07,-,-,-,-,-,-,,,,,,,,,
最大值,0.14,0.2,0.6,0.035,0.035,0.2,0.2,,,,,,,,,
牌号,C35EC,,,,,,,,,,,,,,,
德国W-Nr.,1.1172,,,,,,,,,,,,,,,
旧牌号,Cq 35,,,,,,,,,,,,,,,
对应标准,DIN EN 10263-4-2002 冷镦和冷挤压钢盘条，棒料和线材 第4部分 调质型钢的交货条件,,,,,,,,,,,,,,,
归类,碳钢,,,,,,,,,,,,,,,
性能,锻压性,,,,,,,,,,,,,,,
说明,本标准代替DIN 1654-4-1989；Cq 35是DIN 1654-4的牌号 ①本标准适用于直径不超过100mm的非合金和合金钢圆棒、圆杆和圆线材，用于冷镦、冷挤压及随后的淬火和回火 ②本标准代替DIN 1654-4-1989,,,,,,,,,,,,,,,
成分,C ⓒ,Si ⓓ,Mn,P,S,Cu,,,,,,,,,,
最小值,0.32,-,0.5,-,-,-,,,,,,,,,,
最大值,0.39,0.3,0.8,0.025,0.025,0.25,,,,,,,,,,
条件,热处理或状态,抗拉强度σb Mpa,断面收缩率ψ %,,,,,,,,,,,,,
"棒材,线材;2<d≤5",未经处理及冷拔及球化处理 (+U+C+AC),≤550,≥62,,,,,,,,,,,,,
"棒材,线材;5<d≤40",未经处理及冷拔及球化处理 (+U+C+AC),≤540,≥62,,,,,,,,,,,,,
"棒材,线材;2<d≤5",未经处理及冷拔及球化处理及调质轧制 (+U+C+AC+LC),≤590,≥60,,,,,,,,,,,,,
"棒材,线材;5<d≤40",未经处理及冷拔及球化处理及调质轧制 (+U+C+AC+LC),≤580,≥60,,,,,,,,,,,,,
"棒材,杆材;5<d≤40",球化处理或球化处理及旋剥 (+AC或+AC+PE),≤560,≥60,,,,,,,,,,,,,
"棒材,线材;5＜d≤10",球化处理及冷拔 (+AC+C),≤670,,,,,,,,,,,,,,
"棒材,线材;10<d≤40",球化处理及冷拔 (+AC+C),≤660,,,,,,,,,,,,,,
牌号,12SMnPb35,,,,,,,,,,,,,,,
ISO数字牌号,3Pb,,,,,,,,,,,,,,,
对应标准,ISO 683-9-1988 热处理钢、合金钢和易切削钢.第9部分:锻造易切削钢,,,,,,,,,,,,,,,
归类,碳钢,,,,,,,,,,,,,,,
性能,易切削性,,,,,,,,,,,,,,,
标签,非热处理型易切削钢  加铅易切削钢,,,,,,,,,,,,,,,
成分,C,Si,Mn,P ①,S,Pb,,,,,,,,,,
最小值,-,-,1,-,0.3,0.15,,,,,,,,,,
最大值,0.15,0.05,1.5,0.11,0.4,0.35,,,,,,,,,,
美国UNS,G10150,,,,,,,,,,,,,,,
ASTM  型号或牌号,M1015,,,,,,,,,,,,,,,
对应标准,ASTM A29M UNS-2012 热锻碳素钢和合金钢棒材一般要求标准规范,,,,,,,,,,,,,,,
归类,碳钢,,,,,,,,,,,,,,,
标签,M系列碳素钢,,,,,,,,,,,,,,,
成分,C,Mn,P,S,,,,,,,,,,,,
最小值,0.12,0.25,-,-,,,,,,,,,,,,
最大值,0.19,0.6,0.04,0.05,,,,,,,,,,,,
牌号,C35M2,,,,,,,,,,,,,,,
对应标准,ISO 683-18-1996 热处理钢、合金钢和易切削钢,,,,,,,,,,,,,,,
归类,碳钢,,,,,,,,,,,,,,,
标签,直接淬火钢  优质非合金结构钢,,,,,,,,,,,,,,,
成分,C,Si,Mn,P,S,,,,,,,,,,,
最小值,0.32,0.1,0.5,-,0.02,,,,,,,,,,,
最大值,0.39,0.4,0.8,0.035,0.04,,,,,,,,,,,
牌号,C78D,,,,,,,,,,,,,,,
欧标钢号,1.062,,,,,,,,,,,,,,,
对应标准,EN 10016-2-1994 拉制和或冷轧用的非合金钢棒 一第2部分：般用途钢棒的特定要求,,,,,,,,,,,,,,,
归类,碳钢,,,,,,,,,,,,,,,
成分,C,Si,Mn,P,S,Cr,Ni,Cu,Mo,Al,,,,,,
最小值,0.75,0.1,0.5,-,-,-,-,-,-,-,,,,,,
最大值,0.8,0.3,0.8,0.035,0.035,0.15,0.2,0.25,0.05,0.01,,,,,,
牌号,15F,,,,,,,,,,,,,,,
中国ISC,U20150,,,,,,,,,,,,,,,
对应标准,GB /T 699-1999 优质碳素结构钢,,,,,,,,,,,,,,,
归类,碳钢,,,,,,,,,,,,,,,
性能,易切削性  焊接性,,,,,,,,,,,,,,,
标签,沸腾钢  优质碳素钢,,,,,,,,,,,,,,,
说明,15F钢材强度，硬度，塑性与10/10F钢相近，为发送其切削性能需进行正火或水韧处理，以适当提高硬度，韧带性，焊接性好，淬透性和淬硬性均低． 用于受力不大，形状简单，但韧性要求较高或焊接性较好的中、小结构件，以及渗碳零件、机械紧固件、冲模锻件和需要热处理的低载荷零件，如螺栓、螺钉、法兰盘及化工机械用贮器、蒸汽锅等，也可制作抽芯铆钉钉芯。 本标准适用于直径或厚度不大于250mm的优质碳素结构钢棒材，经供需双方协商，也可提供直径或厚度大于250mm的优质碳素结构钢棒材。,,,,,,,,,,,,,,,
成分,C,Si,Mn,P,S,Cr,Ni,Cu,,,,,,,,
最小值,0.12,-,0.25,-,-,-,-,-,,,,,,,,
最大值,0.18,0.07,0.5,0.035,0.035,0.25,0.3,0.25,,,,,,,,
直径（厚度） d mm,抗拉强度σb Mpa,屈服点σs Mpa,延伸率δ %,硬度 HBW,,,,,,,,,,,,
d=25（试样直径）,正火≥355,正火≥205,正火≥29,未经热处理钢（HBS）≤143,,,,,,,,,,,,
牌号,E5018,,,,,,,,,,,,,,,
对应标准,GB /T 5117-2012 非合金钢及细晶粒钢焊条,,,,,,,,,,,,,,,
归类,碳钢,,,,,,,,,,,,,,,
标签,熔敷金属,,,,,,,,,,,,,,,
成分,C,Si,Mn,P,S,Cr,Ni,Mo,V,,,,,,,
最小值,-,-,-,-,-,-,-,-,-,,,,,,,
最大值,0.15,0.9,1.6,0.035,0.035,0.2,0.3,0.3,0.08,,,,,,,
抗拉强度σb Mpa,屈服点σs Mpa,延伸率δ %,,,,,,,,,,,,,,
≥490,≥400,≥20,,,,,,,,,,,,,,
牌号,10SPb20,,,,,,,,,,,,,,,
ISO数字牌号,4Pb,,,,,,,,,,,,,,,
对应标准,ISO 683-9-1988 热处理钢、合金钢和易切削钢.第9部分:锻造易切削钢,,,,,,,,,,,,,,,
归类,碳钢,,,,,,,,,,,,,,,
性能,易切削性,,,,,,,,,,,,,,,
标签,表面硬化型易切削钢  加铅易切削钢,,,,,,,,,,,,,,,
成分,C,Si,Mn,P,S,Pb,,,,,,,,,,
最小值,0.07,0.15,0.7,-,0.15,0.15,,,,,,,,,,
最大值,0.13,0.4,1.1,0.06,0.25,0.35,,,,,,,,,,
美国UNS,G15220,,,,,,,,,,,,,,,
ASTM  型号或牌号,1522,,,,,,,,,,,,,,,
对应标准,ASTM A29M UNS-2012 热锻碳素钢和合金钢棒材一般要求标准规范,,,,,,,,,,,,,,,
归类,碳钢,,,,,,,,,,,,,,,
标签,高锰碳钢,,,,,,,,,,,,,,,
成分,C,Mn,P,S,更多,,,,,,,,,,,
最小值,0.18,1.1,-,-,①②③④⑤,,,,,,,,,,,
最大值,0.24,1.4,0.04,0.05,①②③④⑤,,,,,,,,,,,
牌号,AH500,,,,,,,,,,,,,,,
对应标准,GB 712-2011 船舶及海洋工程用结构钢,,,,,,,,,,,,,,,
归类,碳钢,,,,,,,,,,,,,,,
标签,超高强度结构钢,,,,,,,,,,,,,,,
成分,C,Si,Mn,P,S,N,,,,,,,,,,
最小值,-,-,-,-,-,-,,,,,,,,,,
最大值,0.21,0.55,1.7,0.03,0.03,0.02,,,,,,,,,,
牌号,E5016-NCC1,,,,,,,,,,,,,,,
对应标准,GB /T 5117-2012 非合金钢及细晶粒钢焊条,,,,,,,,,,,,,,,
归类,碳钢,,,,,,,,,,,,,,,
标签,熔敷金属,,,,,,,,,,,,,,,
成分,C,Si,Mn,P,S,Cr,Ni,Cu,,,,,,,,
最小值,-,0.35,0.5,-,-,0.45,0.4,0.3,,,,,,,,
最大值,0.12,0.8,1.3,0.03,0.03,0.7,0.8,0.75,,,,,,,,
抗拉强度σb Mpa,屈服点σs Mpa,延伸率δ %,,,,,,,,,,,,,,
≥490,≥390,≥20,,,,,,,,,,,,,,
牌号,H08E,,,,,,,,,,,,,,,
对应标准,GB /T 14957-1994 熔化焊用钢丝,,,,,,,,,,,,,,,
归类,碳钢,,,,,,,,,,,,,,,
成分,C,Si ①,Mn,P,S,Cr,Ni,Cu,,,,,,,,
最小值,-,-,0.3,-,-,-,-,-,,,,,,,,
最大值,0.1,0.03,0.55,0.02,0.02,0.2,0.3,0.2,,,,,,,,
美国UNS,G11080,,,,,,,,,,,,,,,
ASTM  型号或牌号,1108,,,,,,,,,,,,,,,
对应标准,ASTM A29M UNS-2012 热锻碳素钢和合金钢棒材一般要求标准规范,,,,,,,,,,,,,,,
归类,碳钢,,,,,,,,,,,,,,,
性能,易切削性,,,,,,,,,,,,,,,
标签,硫处理碳素钢  易切削钢,,,,,,,,,,,,,,,
成分,C,Mn,P,S,更多,,,,,,,,,,,
最小值,0.08,0.6,-,0.08,①②③,,,,,,,,,,,
最大值,0.13,0.8,0.04,0.13,①②③,,,,,,,,,,,
牌号,1552,,,,,,,,,,,,,,,
美国UNS,G15520,,,,,,,,,,,,,,,
旧牌号,1052,,,,,,,,,,,,,,,
对应标准,ASTM A 29/A 29M-05 热锻碳钢和合金棒材的标准,,,,,,,,,,,,,,,
归类,碳钢,,,,,,,,,,,,,,,
标签,高锰碳钢,,,,,,,,,,,,,,,
成分,C,Mn,P,S,Cu,,,,,,,,,,,
最小值,0.47,1.2,-,-,-,,,,,,,,,,,
最大值,0.55,1.5,0.04,0.05,0.2,,,,,,,,,,,
牌号,SM,,,,,,,,,,,,,,,
对应标准,GB /T 4357-2009 冷拉碳素弹簧钢丝,,,,,,,,,,,,,,,
归类,碳钢,,,,,,,,,,,,,,,
性能,弹性,,,,,,,,,,,,,,,
成分,C ①,Si,Mn ②,P,S,Cu,,,,,,,,,,
最小值,0.35,0.1,0.3,-,-,-,,,,,,,,,,
最大值,1,0.3,1.2,0.03,0.03,0.2,,,,,,,,,,
牌号,ZG 270-500,,,,,,,,,,,,,,,
对应标准,GB /T 11352-2009 一般工程用铸造碳钢件,,,,,,,,,,,,,,,
归类,碳钢,,,,,,,,,,,,,,,
成分,C ①,Si,Mn ①,P,S,Cr ②,Ni ②,Cu ②,Mo ②,V ②,,,,,,
最小值,-,-,-,-,-,-,-,-,-,-,,,,,,
最大值,0.4,0.6,0.9,0.035,0.035,0.35,0.4,0.4,0.2,0.05,,,,,,
牌号,20kn,,,,,,,,,,,,,,,
对应标准,GOST 1050-1988 表面光洁的优质碳素结构钢棒料规格,,,,,,,,,,,,,,,
归类,碳钢,,,,,,,,,,,,,,,
标签,优质碳素钢  沸腾钢,,,,,,,,,,,,,,,
成分,C,Si,Mn,P,S,Cr,Ni,Cu,As,,,,,,,
最小值,0.17,-,0.25,-,-,-,-,-,-,,,,,,,
最大值,0.24,0.07,0.5,0.035,0.04,0.25,0.3,0.3,0.08,,,,,,,
牌号,C40R,,,,,,,,,,,,,,,
欧标钢号,1.1189,,,,,,,,,,,,,,,
对应标准,EN 10083-2-2006 淬火和回火钢.第2部分:非合金钢交货技术条件,,,,,,,,,,,,,,,
归类,碳钢,,,,,,,,,,,,,,,
成分,C,Si,Mn,P,S,Cr,Ni,Mo,更多,,,,,,,
最小值,0.37,-,0.5,-,0.02,-,-,-,Cr+Mo+Ni ≤0.63,,,,,,,
最大值,0.44,0.4,0.8,0.03,0.04,0.4,0.4,0.1,Cr+Mo+Ni ≤0.63,,,,,,,
牌号,CE10,,,,,,,,,,,,,,,
旧牌号,B1,,,,,,,,,,,,,,,
对应标准,ISO 4954-1993 冷镦和冷挤压用钢,,,,,,,,,,,,,,,
归类,碳钢,,,,,,,,,,,,,,,
标签,表面硬化型冷镦钢,,,,,,,,,,,,,,,
成分,C,Si,Mn,P,S,,,,,,,,,,,
最小值,0.07,-,0.3,-,-,,,,,,,,,,,
最大值,0.13,0.4,0.6,0.035,0.035,,,,,,,,,,,
牌号,E4310,,,,,,,,,,,,,,,
对应标准,GB /T 5117-2012 非合金钢及细晶粒钢焊条,,,,,,,,,,,,,,,
归类,碳钢,,,,,,,,,,,,,,,
标签,熔敷金属,,,,,,,,,,,,,,,
成分,C,Si,Mn,P,S,Cr,Ni,Mo,V,,,,,,,
最小值,-,-,-,-,-,-,-,-,-,,,,,,,
最大值,0.2,1,1.2,0.04,0.035,0.2,0.3,0.3,0.08,,,,,,,
抗拉强度σb Mpa,屈服点σs Mpa,延伸率δ %,,,,,,,,,,,,,,
≥430,≥330,≥20,,,,,,,,,,,,,,
牌号,E5515-N7,,,,,,,,,,,,,,,
对应标准,GB /T 5117-2012 非合金钢及细晶粒钢焊条,,,,,,,,,,,,,,,
归类,碳钢,,,,,,,,,,,,,,,
标签,熔敷金属,,,,,,,,,,,,,,,
成分,C,Si,Mn,P,S,Ni,,,,,,,,,,
最小值,-,-,-,-,-,3,,,,,,,,,,
最大值,0.12,0.8,1.25,0.03,0.03,3.75,,,,,,,,,,
抗拉强度σb Mpa,屈服点σs Mpa,延伸率δ %,,,,,,,,,,,,,,
≥550,≥460,≥17,,,,,,,,,,,,,,
牌号,SWRCH8A,,,,,,,,,,,,,,,
对应标准,JIS G 3507-1-2005 冷打或冷镦用碳钢线材,,,,,,,,,,,,,,,
归类,碳钢,,,,,,,,,,,,,,,
标签,铝镇静钢,,,,,,,,,,,,,,,
说明,Cr含量不应该超过0.20%，此外，作为残留的元素Cu和Ni分别不应该超过0.30%和0.20% 冷镦钢线材是用作生产紧固件，标准件，连接件以及五金产品的原料。由于其冷成型性能良好，用冷镦代替机加工，既可简化工艺，又可节省材料，具有生产效率高的特点，有着明显的经济效益。,,,,,,,,,,,,,,,
成分,C,Si,Mn,P,S,Al,,,,,,,,,,
最小值,-,-,-,-,-,0.02,,,,,,,,,,
最大值,0.1,0.1,0.6,0.03,0.035,-,,,,,,,,,,
牌号,ML15Al,,,,,,,,,,,,,,,
中国ISC,U40158,,,,,,,,,,,,,,,
对应标准,GB /T 6478-2015 冷镦和冷挤压用钢,,,,,,,,,,,,,,,
归类,碳钢,,,,,,,,,,,,,,,
性能,锻压性,,,,,,,,,,,,,,,
标签,铝镇静钢  铆螺钢,,,,,,,,,,,,,,,
说明,非热处理型冷镦和冷挤压用钢；该牌号也适用于表面硬化型钢 塑性、韧性及冷镦成形性好，强度高于ML10Al钢，可加工性较差，经热处理后可改善。 用于制作铆钉、螺母、半圆头螺钉、开口销、弹簧插座等。 1、本标准适用于公称直径为5mm~60mm的热轧盘条和公称直径为12mm~100mm的热轧圆钢。 2、钢材交货状态：一般以热轧状态交货。经供需双方协商，并在合同中注明，也可以退火状态交货。,,,,,,,,,,,,,,,
成分,C,Si,Mn,P,S,Al a,,,,,,,,,,
最小值,0.13,-,0.3,-,-,0.02,,,,,,,,,,
最大值,0.18,0.1,0.6,0.035,0.035,-,,,,,,,,,,
盘条（圆钢）直径 d mm,抗拉强度σb Mpa,屈服点σs Mpa,延伸率δ %,硬度 HBW,,,,,,,,,,,,
5（12）≤d≤60（100）,非热处理型（热轧状态交货）≤530,,断面收缩率Z%≥50,,,,,,,,,,,,,
5（12）≤d≤60（100）,表面硬化型（退火状态交货）≤470,,断面收缩率Z%≥64,,,,,,,,,,,,,
d=25（试样直径）,经热处理（表面硬化型）450~750,经热处理（表面硬化型）≥260,断后伸长率%≥14,热轧状态≤143,,,,,,,,,,,,
牌号,L390N/X56N,,,,,,,,,,,,,,,
旧牌号,S390,,,,,,,,,,,,,,,
对应标准,GB /T 14164-2013 石油天然气输送管用热轧宽钢带,,,,,,,,,,,,,,,
归类,碳钢,,,,,,,,,,,,,,,
成分,C ①②,Si,Mn ②,P,S,Cr,Ni,Cu,Mo,Ti,V,Nb,更多,,,
最小值,-,-,-,-,-,-,-,-,-,-,-,-,Nb+V+Ti≤0.15%,,,
最大值,0.24,0.45,1.4,0.025,0.015,0.3,0.3,0.5,0.15,0.04,0.1,0.05,Nb+V+Ti≤0.15%,,,
牌号,25MnG,,,,,,,,,,,,,,,
中国ISC,U42253,,,,,,,,,,,,,,,
对应标准,GB 5310-2008 高压锅炉用无缝钢管,,,,,,,,,,,,,,,
归类,碳钢,,,,,,,,,,,,,,,
标签,优质碳素结构钢,,,,,,,,,,,,,,,
成分,C,Si,Mn,P,S,Cr ①,Ni ①,Cu ①,Mo ①,V ①,,,,,,
最小值,0.22,0.17,0.7,-,-,-,-,-,-,-,,,,,,
最大值,0.27,0.37,1,0.025,0.015,0.25,0.25,0.2,0.15,0.08,,,,,,
牌号,17MnB4,,,,,,,,,,,,,,,
欧标钢号,1.552,,,,,,,,,,,,,,,
对应标准,EN 10263-4-2001 冷加工和冷挤压的钢棒、棒材和线材 第4部分 淬火和回火钢交货的一般技术条件,,,,,,,,,,,,,,,
归类,碳钢,,,,,,,,,,,,,,,
标签,调质钢  锰硼钢,,,,,,,,,,,,,,,
成分,C,Si ①,Mn,P,S,Cr ②,Cu,B,,,,,,,,
最小值,0.15,-,0.9,-,-,-,-,0.0008,,,,,,,,
最大值,0.2,0.3,1.2,0.025,0.025,0.3,0.25,0.005,,,,,,,,
牌号,65,,,,,,,,,,,,,,,
中国ISC,U20652,,,,,,,,,,,,,,,
对应标准,GB /T 699-2015 优质碳素结构钢,,,,,,,,,,,,,,,
归类,碳钢,,,,,,,,,,,,,,,
性能,强度  硬度  弹性,,,,,,,,,,,,,,,
说明,经热处理或冷作硬化后具有较高强度与弹性。，焊接性不好，易形成裂纹，不宜焊接，可加工性差，冷变形塑性低，淬透性不好，一般采用油淬，大截面件采用水淬油冷，或正火处理。其特点是在相同组态下其疲劳强度可与合金弹簧钢相当。 65钢用于制造弹簧、弹簧圈、各种垫圈、离合器以及制造一般机械中的轴、轧 辊、偏心轴等。 本标准适用于公称直径或厚度不大于250mm热轧和锻制优质碳素结构钢棒材，经供需双方协商，也可提供公称直径或厚度大于250mm热轧和锻制优质碳素结构钢棒材。,,,,,,,,,,,,,,,
成分,C,Si,Mn,P,S,Cr,Ni,Cu,,,,,,,,
最小值,0.62,0.17,0.5,-,-,-,-,-,,,,,,,,
最大值,0.7,0.37,0.8,0.035,0.035,0.25,0.3,0.25,,,,,,,,
直径（厚度） d mm,热处理或状态,抗拉强度σb Mpa,屈服点σs Mpa,延伸率δ %,断面收缩率ψ %,硬度 HBW,,,,,,,,,,
d=25(试样尺寸),正火,≥695,≥410,≥10,≥30,未经热处理钢≤255,,,,,,,,,,
,,,,,,退火钢≤229,,,,,,,,,,
美国UNS,G10440,,,,,,,,,,,,,,,
ASTM  型号或牌号,1044,,,,,,,,,,,,,,,
对应标准,ASTM A29M UNS-2012 热锻碳素钢和合金钢棒材一般要求标准规范,,,,,,,,,,,,,,,
归类,碳钢,,,,,,,,,,,,,,,
性能,锻压性,,,,,,,,,,,,,,,
标签,非硫处理碳素钢,,,,,,,,,,,,,,,
成分,C,Mn,P,S,更多,,,,,,,,,,,
最小值,0.43,0.3,-,-,①②③④⑤,,,,,,,,,,,
最大值,0.5,0.6,0.04,0.05,①②③④⑤,,,,,,,,,,,
牌号,L235,,,,,,,,,,,,,,,
欧标钢号,252,,,,,,,,,,,,,,,
对应标准,EN 10224-2002 输送液体（包括人类生活用水）用的非合金钢管和管件,,,,,,,,,,,,,,,
归类,碳钢,,,,,,,,,,,,,,,
标签,锰钢,,,,,,,,,,,,,,,
成分,C,Si,Mn,P,S,,,,,,,,,,,
最小值,-,-,-,-,-,,,,,,,,,,,
最大值,0.16,0.35,1.2,0.03,0.025,,,,,,,,,,,
牌号,E5018-N2,,,,,,,,,,,,,,,
对应标准,GB /T 5117-2012 非合金钢及细晶粒钢焊条,,,,,,,,,,,,,,,
归类,碳钢,,,,,,,,,,,,,,,
标签,熔敷金属,,,,,,,,,,,,,,,
成分,C,Si,Mn,P,S,Cr,Ni,Mo,V,,,,,,,
最小值,-,-,0.4,-,-,-,0.8,-,-,,,,,,,
最大值,0.08,0.5,1.4,0.03,0.03,0.15,1.1,0.35,0.05,,,,,,,
抗拉强度σb Mpa,屈服点σs Mpa,延伸率δ %,,,,,,,,,,,,,,
≥490,≥390,≥20,,,,,,,,,,,,,,
牌号,C35,,,,,,,,,,,,,,,
德国W-Nr.,1.0501,,,,,,,,,,,,,,,
对应标准,DIN 17200-1987 调质钢材的供货技术条件,,,,,,,,,,,,,,,
归类,碳钢,,,,,,,,,,,,,,,
标签,优质非合金钢,,,,,,,,,,,,,,,
说明,本标准适用于： ——半成品，例如：初轧坯、扁钢坯、棒料坯。 ——热轧钢 ——热轧或锻造钢棒（圆钢、四方钢、六角钢、八角钢和扁钢） ——热轧宽钢带 ——热轧或冷轧钢板和钢带 ——自由锻锻件和模锻锻件,,,,,,,,,,,,,,,
成分,C,Si,Mn,P,S,Pb *,,,,,,,,,,
最小值,0.32,-,0.5,-,-,0.15,,,,,,,,,,
最大值,0.39,0.4,0.8,0.045,0.045,0.33,,,,,,,,,,
条件,热处理或状态,抗拉强度σb Mpa,屈服点σs Mpa,延伸率δ %,断面收缩率ψ %,硬度 HBW,,,,,,,,,,
钢材;所有尺寸,软化退火(G),,,,,≤183,,,,,,,,,,
钢材;d≤16,调质(V),630~780,≥430,≥17,≥35,,,,,,,,,,,
钢材;16<d≤40,调质(V),600~750,≥370,≥19,≥40,,,,,,,,,,,
钢材;40<d≤100,调质(V),650~700,≥320,≥20,≥45,,,,,,,,,,,
棒材;16<d≤100,正火(N),490~640,≥275,,≥21,,,,,,,,,,,
扁钢;d≤16,正火(N),480~670,≥300,,纵向≥21,,,,,,,,,,,
扁钢;16<d≤100,正火(N),480~670,≥270,,≥21,,,,,,,,,,,
扁钢;100<d≤160,正火(N),460~650,≥245,,≥19,,,,,,,,,,,
牌号,Y15Mn,,,,,,,,,,,,,,,
中国ISC,U71156,,,,,,,,,,,,,,,
对应标准,GB /T 8731-2008 易切削结构钢,,,,,,,,,,,,,,,
归类,碳钢,,,,,,,,,,,,,,,
标签,硫磷复合非合金易切削钢,,,,,,,,,,,,,,,
说明,本标准适用于机械切削加工用条钢、盘条、钢丝、钢板及钢带等钢材，其化学成分同样适用于锭、坯及其制品,,,,,,,,,,,,,,,
成分,C,Si,Mn,P,S,,,,,,,,,,,
最小值,0.14,-,1,0.04,0.08,,,,,,,,,,,
最大值,0.2,0.15,1.5,0.09,0.13,,,,,,,,,,,
直径 d mm,抗拉强度σb Mpa,延伸率δ %,硬度 HBW,,,,,,,,,,,,,
d=20（试样直径）,热轧状态交货390~540,热轧状态交货≥22,热轧状态交货≤170,,,,,,,,,,,,,
d=8~20（钢材尺寸）,冷拉状态交货530~755,冷拉状态交货≥7,冷拉状态交货152~217,,,,,,,,,,,,,
d>20~30（钢材尺寸）,510~735,≥7,152~217,,,,,,,,,,,,,
d>30（钢材尺寸）,490~685,≥7,152~217,,,,,,,,,,,,,
美国UNS,G15250,,,,,,,,,,,,,,,
ASTM  型号或牌号,1525,,,,,,,,,,,,,,,
对应标准,ASTM A29M UNS-2012 热锻碳素钢和合金钢棒材一般要求标准规范,,,,,,,,,,,,,,,
归类,碳钢,,,,,,,,,,,,,,,
标签,高锰碳钢,,,,,,,,,,,,,,,
成分,C,Mn,P,S,更多,,,,,,,,,,,
最小值,0.23,0.8,-,-,①②③④⑤,,,,,,,,,,,
最大值,0.29,1.1,0.04,0.05,①②③④⑤,,,,,,,,,,,
牌号,Q235BF,,,,,,,,,,,,,,,
中国ISC,U12353,,,,,,,,,,,,,,,
其他名称,Q235,,,,,,,,,,,,,,,
对应标准,GB /T 700-2006 碳素结构钢,,,,,,,,,,,,,,,
归类,碳钢,,,,,,,,,,,,,,,
性能,易切削性  焊接性  渗碳性,,,,,,,,,,,,,,,
标签,沸腾钢  质量等级B  碳素结构钢,,,,,,,,,,,,,,,
说明,良好的塑性、韧性和焊接性能、冷冲压性能，以及一定的强度、好的冷弯性能，适合钢结构及钢筋混凝土结构钢要求 用户举例： 广泛用于制造薄板、钢筋、钢结构用各种型钢、建筑结构、桥梁、机座、机械零件、渗碳或碳氮共渗零件、焊接件、支架、受力不大的拉杆、连杆、销、轴、螺钉、螺母、套圈等。 本标准适用于一般交货状态使用，通常用于焊接、铆接、栓接工程结构用热轧钢板、钢带、型钢和钢棒 ①牌号后缀字母：A、B、C、D表示质量等级 ②F--沸腾钢；Z--镇静钢；TZ--特殊镇静钢 在牌号组成表示中，Z与TZ符号可以省略不写,,,,,,,,,,,,,,,
成分,C,Si,Mn,P,S,Cr,Ni,Cu,As,N,,,,,,
最小值,-,-,-,-,-,-,-,-,-,-,,,,,,
最大值,0.2,0.35,1.4,0.045,0.045,0.3,0.3,0.3,0.08,0.008,,,,,,
厚度（直径） t(d) mm,抗拉强度σb Mpa,屈服点σs Mpa,延伸率δ %,,,,,,,,,,,,,
≤16,370~500,≥235,≥26,,,,,,,,,,,,,
＞16～40,370~500,≥225,≥26,,,,,,,,,,,,,
＞40～60,370~500,≥215,≥25,,,,,,,,,,,,,
＞60～100,370~500,≥215,≥24,,,,,,,,,,,,,
＞100～150,370~500,≥195,≥22,,,,,,,,,,,,,
＞150～200,370~500,≥185,≥21,,,,,,,,,,,,,
牌号,SPHD,,,,,,,,,,,,,,,
对应标准,JIS G 3131-2010 热轧低碳钢钢板和钢带,,,,,,,,,,,,,,,
归类,碳钢,,,,,,,,,,,,,,,
成分,C,Mn,P,S,,,,,,,,,,,,
最小值,-,-,-,-,,,,,,,,,,,,
最大值,0.1,0.45,0.035,0.035,,,,,,,,,,,,
厚度 t mm,抗拉强度σb Mpa,延伸率δ %,,,,,,,,,,,,,,
1.2≤t<1.6,≥270,≥30,,,,,,,,,,,,,,
1.6≤t<2,≥270,≥32,,,,,,,,,,,,,,
2＜t≤2.5,≥270,≥33,,,,,,,,,,,,,,
2.5＜t≤3.2,≥270,≥35,,,,,,,,,,,,,,
3.2＜t≤4,≥270,≥37,,,,,,,,,,,,,,
t>4,≥270,≥39,,,,,,,,,,,,,,
牌号,E 275A,,,,,,,,,,,,,,,
旧牌号,Fe 430A,,,,,,,,,,,,,,,
对应标准,ISO 630-1995 结构钢——板料、宽扁钢、钢筋、型材,,,,,,,,,,,,,,,
归类,碳钢,,,,,,,,,,,,,,,
标签,工程用非合金钢,,,,,,,,,,,,,,,
成分,C,P,S,,,,,,,,,,,,,
最小值,-,-,-,,,,,,,,,,,,,
最大值,0.24,0.05,0.05,,,,,,,,,,,,,
厚度 t mm,抗拉强度σb Mpa,屈服点σs Mpa,延伸率δ %,,,,,,,,,,,,,
t≤16,410~540,≥275,≥22,,,,,,,,,,,,,
16＜t≤40,410~540,≥265,≥22,,,,,,,,,,,,,
40＜t≤63,410~540,≥255,≥21,,,,,,,,,,,,,
63＜t≤80,410~540,≥245,≥20,,,,,,,,,,,,,
80＜t≤100,410~540,≥235,≥20,,,,,,,,,,,,,
100＜t≤150,410~540,≥225,≥18,,,,,,,,,,,,,
150＜t≤200,410~540,≥215,≥17,,,,,,,,,,,,,
牌号,80,,,,,,,,,,,,,,,
中国ISC,U20802,,,,,,,,,,,,,,,
对应标准,GB /T 699-1999 优质碳素结构钢,,,,,,,,,,,,,,,
归类,碳钢,,,,,,,,,,,,,,,
性能,强度  硬度  弹性,,,,,,,,,,,,,,,
说明,性能与70钢相近，强度较高而弹性略低，淬透性不好。通常在淬火、回火后使用 适用于制造板弹簧、螺旋弹簧、抗磨损零件、较低速车轮等 本标准适用于直径或厚度不大于250mm的优质碳素结构钢棒材，经供需双方协商，也可提供直径或厚度大于250mm的优质碳素结构钢棒材。,,,,,,,,,,,,,,,
成分,C,Si,Mn,P,S,Cr,Ni,Cu,,,,,,,,
最小值,0.77,0.17,0.5,-,-,-,-,-,,,,,,,,
最大值,0.85,0.37,0.8,0.035,0.035,0.25,0.3,0.25,,,,,,,,
直径（厚度） d mm,抗拉强度σb Mpa,屈服点σs Mpa,延伸率δ %,硬度 HBW,,,,,,,,,,,,
试样,淬火+回火≥1080,淬火+回火≥930,淬火+回火≥6,未经热处理≤285,,,,,,,,,,,,
,,,,退火钢≤241,,,,,,,,,,,,
牌号,Q235GJZ-D,,,,,,,,,,,,,,,
对应标准,YB 4104-2000 高层建筑结构用钢板,,,,,,,,,,,,,,,
归类,碳钢,,,,,,,,,,,,,,,
成分,C,Si,Mn,P,Cr ②,Ni ②,Cu ②,Al ①,更多,,,,,,,
最小值,-,-,0.6,-,-,-,-,0.015,Z15：S≤0.01；Z25：S≤0.007；Z35：S≤0.005,,,,,,,
最大值,0.18,0.35,1.2,0.02,0.3,0.3,0.3,-,Z15：S≤0.01；Z25：S≤0.007；Z35：S≤0.005,,,,,,,
牌号,75,,,,,,,,,,,,,,,
中国ISC,U20752,,,,,,,,,,,,,,,
对应标准,GB /T 699-1999 优质碳素结构钢,,,,,,,,,,,,,,,
归类,碳钢,,,,,,,,,,,,,,,
性能,强度  硬度  弹性,,,,,,,,,,,,,,,
说明,75号钢性能与65号钢相近，其弹性比65号钢稍差，强度较高，淬透性较低，一般在淬火和回火状态下使用。用于制造强度不高，截面尺寸稍小的螺旋弹簧、板弹簧、受磨损的机械零件。 本标准适用于直径或厚度不大于250mm的优质碳素结构钢棒材，经供需双方协商，也可提供直径或厚度大于250mm的优质碳素结构钢棒材。,,,,,,,,,,,,,,,
成分,C,Si,Mn,P,S,Cr,Ni,Cu,,,,,,,,
最小值,0.72,0.17,0.5,-,-,-,-,-,,,,,,,,
最大值,0.8,0.37,0.8,0.035,0.035,0.25,0.3,0.25,,,,,,,,
直径（厚度） d mm,抗拉强度σb Mpa,屈服点σs Mpa,延伸率δ %,硬度 HBW,,,,,,,,,,,,
试样,淬火+回火≥1080,淬火+回火≥880,淬火+回火≥7,未热处理钢≤285,,,,,,,,,,,,
,,,,退火钢≤241,,,,,,,,,,,,
牌号,F568M Class 10.9,,,,,,,,,,,,,,,
对应标准,ASTM F568M-2007 米制碳钢和合金钢外螺纹紧固件标准规范,,,,,,,,,,,,,,,
归类,碳钢,,,,,,,,,,,,,,,
Unnamed: 0,成分,C,P,S,,,,,,,,,,,,
中碳钢,最小值,0.25,-,-,,,,,,,,,,,,
中碳钢,最大值,0.55,0.048,0.058,,,,,,,,,,,,
公称直径,热处理或状态,抗拉强度σb Mpa,屈服点σs Mpa,延伸率δ %,断面收缩率ψ %,硬度 HBW,,,,,,,,,,
M5~M100,淬火+回火，最小回火温度425℃,≥1040,≥940,≥9,≥35,HRC33~39,,,,,,,,,,
M5~M36（低碳马氏体钢）,淬火+回火，最小回火温度340℃,,,,,,,,,,,,,,,
牌号,Y45Sn,,,,,,,,,,,,,,,
中国ISC,U74452,,,,,,,,,,,,,,,
对应标准,GB /T 8731-2008 易切削结构钢,,,,,,,,,,,,,,,
归类,碳钢,,,,,,,,,,,,,,,
标签,锡系易切削钢,,,,,,,,,,,,,,,
说明,本标准适用于机械切削加工用条钢、盘条、钢丝、钢板及钢带等钢材，其化学成分同样适用于锭、坯及其制品,,,,,,,,,,,,,,,
成分,C,Si,Mn,P,S,Sn,,,,,,,,,,
最小值,0.4,-,0.6,0.03,-,0.09,,,,,,,,,,
最大值,0.48,0.4,1,0.07,0.05,0.25,,,,,,,,,,
直径 d mm,抗拉强度σb Mpa,延伸率δ %,硬度 HBW,,,,,,,,,,,,,
d=20（试样直径）,热轧状态交货600~745,热轧状态交货≥12,热轧状态交货≤241,,,,,,,,,,,,,
d=8~20（钢材尺寸）,冷拉状态交货695~920,冷拉状态交货≥6,冷拉状态交货196~255,,,,,,,,,,,,,
d>20~30（钢材尺寸）,655~855,≥6,196~255,,,,,,,,,,,,,
d>30（钢材尺寸）,635~835,≥6,196~255,,,,,,,,,,,,,
牌号,P265GH,,,,,,,,,,,,,,,
欧标钢号,1.0425,,,,,,,,,,,,,,,
对应标准,EN 10028-2-2009 压力容器用的钢板制品.规定了高温性能的非合金和合金钢,,,,,,,,,,,,,,,
归类,碳钢,,,,,,,,,,,,,,,
成分,C,Si,Mn ③,P,S,Cr,Ni,Cu ⑤,Mo,N ④,Ti,V,Nb,Al,更多,
最小值,-,-,0.8,-,-,-,-,-,-,-,-,-,-,0.02,Cr+Cu+Mo+ Ni≤ 0.7,
最大值,0.2,0.4,1.4,0.025,0.01,0.3,0.3,0.3,0.08,0.012,0.03,0.02,0.02,-,Cr+Cu+Mo+ Ni≤ 0.7,
厚度 t mm,热处理或状态,抗拉强度σb Mpa,屈服点σs Mpa,延伸率δ %,冲击吸收能量KV2 J,,,,,,,,,,,
t≤16,正火（+N）,410~530,≥265,≥22,≥40,,,,,,,,,,,
16＜t≤40,正火（+N）,410~530,≥255,≥22,≥40,,,,,,,,,,,
40＜t≤60,正火（+N）,410~530,≥245,≥22,≥40,,,,,,,,,,,
60＜t≤100,正火（+N）,410~530,≥215,≥22,≥40,,,,,,,,,,,
100＜t≤150,正火（+N）,400~530,≥200,≥22,≥40,,,,,,,,,,,
150＜t≤250,正火（+N）,390~530,≥185,≥22,≥40,,,,,,,,,,,
牌号,DH,,,,,,,,,,,,,,,
对应标准,ISO 8458-2-2002 机械用弹簧钢丝-第2部分：铅淬火冷拉碳素钢丝,,,,,,,,,,,,,,,
归类,碳钢,,,,,,,,,,,,,,,
性能,弹性,,,,,,,,,,,,,,,
标签,碳素弹簧钢丝,,,,,,,,,,,,,,,
说明,①钢丝直径允许偏差级别应在合同中注明 ②钢丝圆度不得大于钢丝直径公差之半,,,,,,,,,,,,,,,
成分,C,Si,Mn,P,S,Cu,,,,,,,,,,
最小值,0.45,0.1,0.3,-,-,-,,,,,,,,,,
最大值,1,0.3,1.2,0.02,0.025,0.12,,,,,,,,,,
美国UNS,G15520,,,,,,,,,,,,,,,
ASTM  型号或牌号,1552,,,,,,,,,,,,,,,
旧牌号,1052,,,,,,,,,,,,,,,
对应标准,ASTM A29M UNS-2012 热锻碳素钢和合金钢棒材一般要求标准规范,,,,,,,,,,,,,,,
归类,碳钢,,,,,,,,,,,,,,,
标签,高锰碳钢,,,,,,,,,,,,,,,
成分,C,Mn,P,S,更多,,,,,,,,,,,
最小值,0.47,1.2,-,-,①②③④⑤,,,,,,,,,,,
最大值,0.55,1.5,0.04,0.05,①②③④⑤,,,,,,,,,,,
牌号,HC220l,,,,,,,,,,,,,,,
欧标钢号,1.0346,,,,,,,,,,,,,,,
对应标准,EN 10268-2006 由冷成形高弯曲强度冷轧钢薄平板制品.交付技术条件,,,,,,,,,,,,,,,
归类,碳钢,,,,,,,,,,,,,,,
成分,C,Si,Mn,P,S,Ti,,,,,,,,,,
最小值,-,-,-,-,-,-,,,,,,,,,,
最大值,0.07,0.5,0.5,0.05,0.025,0.05,,,,,,,,,,
牌号,T13,,,,,,,,,,,,,,,
中国ISC,T00130,,,,,,,,,,,,,,,
对应标准,GB /T 1299-2014 工模具钢,,,,,,,,,,,,,,,
归类,碳钢,,,,,,,,,,,,,,,
标签,刃具模具用非合金钢,,,,,,,,,,,,,,,
Unnamed: 0,成分,C,Si,Mn,P,S,Cr,Ni,Cu,,,,,,,
T13,最小值,1.25,-,-,-,-,-,-,-,,,,,,,
T13,最大值,1.35,0.35,0.4,0.03,0.03,0.25,0.25,0.25,,,,,,,
牌号,E5518-P2,,,,,,,,,,,,,,,
对应标准,GB /T 5117-2012 非合金钢及细晶粒钢焊条,,,,,,,,,,,,,,,
归类,碳钢,,,,,,,,,,,,,,,
标签,熔敷金属,,,,,,,,,,,,,,,
成分,C,Si,Mn,P,S,Cr,Ni,Mo,V,,,,,,,
最小值,-,-,0.9,-,-,-,-,-,-,,,,,,,
最大值,0.12,0.8,1.7,0.03,0.03,0.2,1,0.5,0.05,,,,,,,
抗拉强度σb Mpa,屈服点σs Mpa,延伸率δ %,,,,,,,,,,,,,,
≥550,≥460,≥17,,,,,,,,,,,,,,
牌号,E57XX-G,,,,,,,,,,,,,,,
对应标准,GB /T 5117-2012 非合金钢及细晶粒钢焊条,,,,,,,,,,,,,,,
归类,碳钢,,,,,,,,,,,,,,,
标签,熔敷金属,,,,,,,,,,,,,,,
说明,牌号中 XX 代表焊条的药皮类型。,,,,,,,,,,,,,,,
抗拉强度σb Mpa,屈服点σs Mpa,延伸率δ %,,,,,,,,,,,,,,
≥570,≥490,≥16,,,,,,,,,,,,,,
牌号,C45E4H,,,,,,,,,,,,,,,
其他名称,C45E4  C45E4HH4  C45E4HL4,,,,,,,,,,,,,,,
对应标准,ISO 683-1-1987 热处理钢、合金钢、易切钢 第1部分:直接淬火碳钢和低合金锻钢黑色产品,,,,,,,,,,,,,,,
归类,碳钢,,,,,,,,,,,,,,,
标签,优质碳素结构钢,,,,,,,,,,,,,,,
说明,牌号后缀字母：H等级——标准淬透性带、HH等级——窄淬透性带、HL等级——窄淬透性带；,,,,,,,,,,,,,,,
成分,C,Si,Mn,P,S,,,,,,,,,,,
最小值,0.42,0.1,0.5,-,-,,,,,,,,,,,
最大值,0.5,0.4,0.8,0.035,0.035,,,,,,,,,,,
牌号,10S20,,,,,,,,,,,,,,,
ISO数字牌号,4,,,,,,,,,,,,,,,
对应标准,ISO 683-9-1988 热处理钢、合金钢和易切削钢.第9部分:锻造易切削钢,,,,,,,,,,,,,,,
归类,碳钢,,,,,,,,,,,,,,,
性能,易切削性,,,,,,,,,,,,,,,
标签,表面硬化型易切削钢  硫系易切削钢,,,,,,,,,,,,,,,
说明,可制作螺栓、螺母、销钉、轴、管接头及火花塞外套等紧固件或标准件,,,,,,,,,,,,,,,
成分,C,Si,Mn,P,S,,,,,,,,,,,
最小值,0.07,0.15,0.7,-,0.15,,,,,,,,,,,
最大值,0.13,0.4,1.1,0.06,0.25,,,,,,,,,,,
牌号,EH500,,,,,,,,,,,,,,,
对应标准,GB 712-2011 船舶及海洋工程用结构钢,,,,,,,,,,,,,,,
归类,碳钢,,,,,,,,,,,,,,,
标签,超高强度结构钢,,,,,,,,,,,,,,,
成分,C,Si,Mn,P,S,N,,,,,,,,,,
最小值,-,-,-,-,-,-,,,,,,,,,,
最大值,0.2,0.55,1.7,0.025,0.025,0.02,,,,,,,,,,
牌号,Q460qC,,,,,,,,,,,,,,,
对应标准,GB /T 714-2008 桥梁用结构钢,,,,,,,,,,,,,,,
归类,碳钢,,,,,,,,,,,,,,,
成分,C,Si,Mn,P,S,Cr,Ni,Cu,Mo,N,Ti ①,V ①,Nb ①,B,Al ②,
最小值,-,-,1,-,-,-,-,-,-,-,-,-,-,-,0.015,
最大值,0.18,0.55,1.8,0.03,0.02,0.8,0.7,0.55,0.35,0.012,0.03,0.08,0.06,0.004,-,
牌号,25,,,,,,,,,,,,,,,
对应标准,GOST 1050-1988 表面光洁的优质碳素结构钢棒料规格,,,,,,,,,,,,,,,
归类,碳钢,,,,,,,,,,,,,,,
性能,焊接性  渗碳性,,,,,,,,,,,,,,,
标签,优质碳素结构钢  镇静钢,,,,,,,,,,,,,,,
说明,相当于我国的25钢,,,,,,,,,,,,,,,
成分,C,Si,Mn,P,S,Cr,Ni,Cu,As,,,,,,,
最小值,0.22,0.17,0.5,-,-,-,-,-,-,,,,,,,
最大值,0.3,0.37,0.8,0.035,0.04,0.25,0.3,0.3,0.08,,,,,,,
牌号,TDC,,,,,,,,,,,,,,,
对应标准,GB /T 18983-2017 淬火-回火弹簧钢丝,,,,,,,,,,,,,,,
归类,碳钢,,,,,,,,,,,,,,,
说明,耐中疲劳级钢丝，代号前缀字母TD，适用于一般强度离合器弹簧，悬架弹簧等。 TDC，常用其他代表性牌号：65、70、65Mn。,,,,,,,,,,,,,,,
成分,C,Si,Mn,P,S,Cr,Ni,Cu,,,,,,,,
最小值,0.6,0.17,0.9,-,-,-,-,-,,,,,,,,
最大值,0.75,0.37,1.2,0.03,0.03,0.25,0.35,0.12,,,,,,,,
牌号,J430 Grade 3,,,,,,,,,,,,,,,
对应标准,SAE J 430-2007 非螺纹紧固件碳钢实心铆钉英制系列用机械和化学要求,,,,,,,,,,,,,,,
归类,碳钢,,,,,,,,,,,,,,,
成分,C,Si,Mn,P,S,,,,,,,,,,,
最小值,-,-,-,-,-,,,,,,,,,,,
最大值,0.3,0.25,1.65,0.04,0.05,,,,,,,,,,,
直径 d inch,抗拉强度σb ksi,屈服点σs ksi,延伸率δ %,硬度 HBW,,,,,,,,,,,,
d≥1/2,68~82,≥38,(试样L0=8inch)≥20,(HRB)76~85,,,,,,,,,,,,
牌号,J429 Grade 8.2,,,,,,,,,,,,,,,
对应标准,SAE J429-2011 外螺纹紧固件机械性质和材料要求,,,,,,,,,,,,,,,
归类,碳钢,,,,,,,,,,,,,,,
标签,低碳硼钢,,,,,,,,,,,,,,,
说明,可用于公称直径1/4 ~ 1 的螺栓、螺钉。,,,,,,,,,,,,,,,
成分,C,Mn,P,S,B,,,,,,,,,,,
最小值,0.15,0.74,-,-,0.0005,,,,,,,,,,,
最大值,0.25,-,0.025,0.025,0.003,,,,,,,,,,,
Unnamed: 0,热处理或状态,抗拉强度σb ksi,屈服点σs ksi,延伸率δ %,断面收缩率ψ %,硬度 HBW,,,,,,,,,,
全尺寸试样,淬火、回火,≥150,,,,,,,,,,,,,,
机加工试样,淬火、回火,≥150,≥130,≥10,≥35,（HRC）≤58.6,,,,,,,,,,
美国UNS,G10350,,,,,,,,,,,,,,,
ASTM  型号或牌号,1035,,,,,,,,,,,,,,,
旧牌号,C1035,,,,,,,,,,,,,,,
对应标准,ASTM A 29/A 29M-05 热锻碳钢和合金棒材的标准,,,,,,,,,,,,,,,
归类,碳钢,,,,,,,,,,,,,,,
性能,冲击韧性  易切削性  焊接性  渗碳性,,,,,,,,,,,,,,,
说明,焊接性及冷应变塑性高，具有一定强度、硬度。塑性和韧性好。被切削性中等、淬透性、淬硬性差。淬火后低温回火后强韧性好。无回火脆性倾向。一般用于制造重型和中型机械中负荷不大的冷冲压件、小锻件和机械加工小零件如垫圈、销轴、螺栓、螺母等；进行渗碳或碳氮共渗处理后，可制造摩擦片、活塞销和不重要的齿轮；经正火处理，可用作 -20～475 ℃的压力容器锻件用钢。焊接件、热锻、热冲压件渗碳后用作耐磨件。,,,,,,,,,,,,,,,
成分,C,Si,Mn,P,S,Cu,,,,,,,,,,
最小值,0.32,0.2,0.6,-,-,-,,,,,,,,,,
最大值,0.38,0.8,0.9,0.04,0.05,0.2,,,,,,,,,,
牌号,T13,,,,,,,,,,,,,,,
中国ISC,T00130,,,,,,,,,,,,,,,
对应标准,GB /T 1298-2008 碳素工具钢,,,,,,,,,,,,,,,
归类,碳钢,,,,,,,,,,,,,,,
标签,优质钢,,,,,,,,,,,,,,,
成分,C,Si,Mn,P,S,Cr,Ni,Cu,Mo,W,V,,,,,
最小值,1.25,-,-,-,-,-,-,-,-,-,-,,,,,
最大值,1.35,0.35,0.4,0.035,0.03,0.25,0.2,0.25,0.2,0.3,0.02,,,,,
牌号,SM55,,,,,,,,,,,,,,,
对应标准,YB /T 129-2017 塑料模具用钢模块,,,,,,,,,,,,,,,
归类,碳钢,,,,,,,,,,,,,,,
成分,C,Si,Mn,P,S,Cr,Ni,Cu,,,,,,,,
最小值,0.52,0.17,0.5,-,-,-,-,-,,,,,,,,
最大值,0.58,0.37,0.8,0.025,0.025,0.25,0.25,0.2,,,,,,,,
牌号,15SMn13,,,,,,,,,,,,,,,
欧标钢号,1.0725,,,,,,,,,,,,,,,
对应标准,EN 10277-3-1999 光亮钢产品技术交货条件 第3部分 高速切削钢,,,,,,,,,,,,,,,
归类,碳钢,,,,,,,,,,,,,,,
标签,渗碳钢,,,,,,,,,,,,,,,
成分,C,Si,Mn,P,S,,,,,,,,,,,
最小值,0.12,-,0.9,-,0.08,,,,,,,,,,,
最大值,0.18,0.4,1.3,0.06,0.18,,,,,,,,,,,
牌号,35B2,,,,,,,,,,,,,,,
欧标钢号,1.5511,,,,,,,,,,,,,,,
对应标准,EN 10269-1999 规定高温和/或低温性能的紧固件用钢和镍合金,,,,,,,,,,,,,,,
归类,碳钢,,,,,,,,,,,,,,,
标签,调质型钢  锰-硼钢,,,,,,,,,,,,,,,
密度,7.85 g/cm3,,,,,,,,,,,,,,,
成分,C,Si,Mn,P,S,B,Al,,,,,,,,,
最小值,0.32,-,0.5,-,-,0.0008,0.02,,,,,,,,,
最大值,0.39,0.4,0.8,0.03,0.035,0.005,-,,,,,,,,,
牌号,C42D,,,,,,,,,,,,,,,
欧标钢号,1.0541,,,,,,,,,,,,,,,
对应标准,EN 10016-2-1994 拉制和或冷轧用的非合金钢棒 一第2部分：般用途钢棒的特定要求,,,,,,,,,,,,,,,
归类,碳钢,,,,,,,,,,,,,,,
成分,C,Si,Mn,P,S,Cr,Ni,Cu,Mo,Al,,,,,,
最小值,0.4,0.1,0.5,-,-,-,-,-,-,-,,,,,,
最大值,0.45,0.3,0.8,0.035,0.035,0.2,0.25,0.3,0.05,0.01,,,,,,
美国UNS,G10210,,,,,,,,,,,,,,,
ASTM  型号或牌号,1021,,,,,,,,,,,,,,,
对应标准,ASTM A29M UNS-2012 热锻碳素钢和合金钢棒材一般要求标准规范,,,,,,,,,,,,,,,
归类,碳钢,,,,,,,,,,,,,,,
标签,非硫处理碳素钢,,,,,,,,,,,,,,,
成分,C,Mn,P,S,更多,,,,,,,,,,,
最小值,0.18,0.6,-,-,①②③④⑤,,,,,,,,,,,
最大值,0.23,0.9,0.04,0.05,①②③④⑤,,,,,,,,,,,
对应标准,牌号,,,,,,,,,,,,,,,
ASTM A29/A29M-2005,牌号  G10210  ASTM  1021,,,,,,,,,,,,,,,
ASTM A29M UNS-2012,美国UNS  G10210  ASTM  1021,,,,,,,,,,,,,,,
牌号,E4340,,,,,,,,,,,,,,,
对应标准,GB /T 5117-2012 非合金钢及细晶粒钢焊条,,,,,,,,,,,,,,,
归类,碳钢,,,,,,,,,,,,,,,
标签,熔敷金属,,,,,,,,,,,,,,,
成分,P,S,,,,,,,,,,,,,,
最小值,-,-,,,,,,,,,,,,,,
最大值,0.04,0.035,,,,,,,,,,,,,,
抗拉强度σb Mpa,屈服点σs Mpa,延伸率δ %,,,,,,,,,,,,,,
≥430,≥330,≥20,,,,,,,,,,,,,,
牌号,E5016-CC,,,,,,,,,,,,,,,
对应标准,GB /T 5117-2012 非合金钢及细晶粒钢焊条,,,,,,,,,,,,,,,
归类,碳钢,,,,,,,,,,,,,,,
标签,熔敷金属,,,,,,,,,,,,,,,
成分,C,Si,Mn,P,S,Cr,Cu,,,,,,,,,
最小值,-,-,0.3,-,-,0.3,0.2,,,,,,,,,
最大值,0.12,0.9,1.4,0.03,0.03,0.7,0.6,,,,,,,,,
抗拉强度σb Mpa,屈服点σs Mpa,延伸率δ %,,,,,,,,,,,,,,
≥490,≥390,≥20,,,,,,,,,,,,,,
牌号,CC15K,,,,,,,,,,,,,,,
旧牌号,A4Si,,,,,,,,,,,,,,,
对应标准,ISO 4954-1993 冷镦和冷挤压用钢,,,,,,,,,,,,,,,
归类,碳钢,,,,,,,,,,,,,,,
性能,锻压性,,,,,,,,,,,,,,,
标签,非热处理型冷镦钢  镇静钢,,,,,,,,,,,,,,,
成分,C,Si,Mn,P,S,,,,,,,,,,,
最小值,0.12,0.15,0.3,-,-,,,,,,,,,,,
最大值,0.19,0.35,0.6,0.04,0.04,,,,,,,,,,,
抗拉强度σb Mpa,断面收缩率ψ %,,,,,,,,,,,,,,,
≤530,≥50,,,,,,,,,,,,,,,
牌号,ML45,,,,,,,,,,,,,,,
中国ISC,U40452,,,,,,,,,,,,,,,
对应标准,GB /T 6478-2015 冷镦和冷挤压用钢,,,,,,,,,,,,,,,
归类,碳钢,,,,,,,,,,,,,,,
性能,锻压性,,,,,,,,,,,,,,,
标签,优质碳素结构钢  铆螺钢,,,,,,,,,,,,,,,
说明,调质型冷镦和冷挤压用钢 强度高，冷变形塑性中等，可加工性较好。 用于制作螺栓、销轴，以及要求强度高的紧固件等 1、本标准适用于公称直径为5mm~60mm的热轧盘条和公称直径为12mm~100mm的热轧圆钢。 2、钢材交货状态：一般以热轧状态交货。经供需双方协商，并在合同中注明，也可以退火状态交货。,,,,,,,,,,,,,,,
成分,C,Si,Mn,P,S,,,,,,,,,,,
最小值,0.43,0.1,0.6,-,-,,,,,,,,,,,
最大值,0.48,0.3,0.9,0.025,0.025,,,,,,,,,,,
直径 d mm,热处理或状态,抗拉强度σb Mpa,屈服点σs Mpa,延伸率δ %,断面收缩率ψ %,硬度 HBW,,,,,,,,,,
d=25（试样直径）,经热处理（调质型钢热轧状态）,≥600,≥355,≥16,≥40,热轧状态≤229,,,,,,,,,,
牌号,L625M/X90M,,,,,,,,,,,,,,,
对应标准,GB /T 14164-2013 石油天然气输送管用热轧宽钢带,,,,,,,,,,,,,,,
归类,碳钢,,,,,,,,,,,,,,,
成分,C ①②,Si,Mn ②,P,S,Cr,Ni,Cu,Mo,更多,,,,,,
最小值,-,-,-,-,-,-,-,-,-,Nb+V+Ti≤0.15%,,,,,,
最大值,0.1,0.55,2.1,0.02,0.01,0.5,1,0.5,0.5,Nb+V+Ti≤0.15%,,,,,,
牌号,A563 Grade D,,,,,,,,,,,,,,,
对应标准,ASTM A563-2015 碳钢和合金钢螺母标准规范,,,,,,,,,,,,,,,
归类,碳钢,,,,,,,,,,,,,,,
成分,C,Mn,P,S,,,,,,,,,,,,
最小值,-,-,-,-,,,,,,,,,,,,
最大值,0.55,0.3,0.04,0.05,,,,,,,,,,,,
硬度 HBW,,,,,,,,,,,,,,,,
159~352,,,,,,,,,,,,,,,,
牌号,50Mn,,,,,,,,,,,,,,,
中国ISC,U21502,,,,,,,,,,,,,,,
对应标准,GB /T 699-2015 优质碳素结构钢,,,,,,,,,,,,,,,
归类,碳钢,,,,,,,,,,,,,,,
性能,强度  硬度  弹性,,,,,,,,,,,,,,,
说明,性能与50号相近，但其淬透性较高，热处理后强度、硬度、弹性均稍高于50号钢。焊接性差，具有过热敏感性和回火脆性倾向。 用作在高载荷工作下的零件、高耐磨零件，如齿轮、齿轮轴、摩擦盘、心轴、平板弹簧等。 本标准适用于公称直径或厚度不大于250mm热轧和锻制优质碳素结构钢棒材，经供需双方协商，也可提供公称直径或厚度大于250mm热轧和锻制优质碳素结构钢棒材。,,,,,,,,,,,,,,,
成分,C,Si,Mn,P,S,Cr,Ni,Cu,,,,,,,,
最小值,0.48,0.17,0.7,-,-,-,-,-,,,,,,,,
最大值,0.56,0.37,1,0.035,0.035,0.25,0.3,0.25,,,,,,,,
直径（厚度） d mm,热处理或状态,抗拉强度σb Mpa,屈服点σs Mpa,延伸率δ %,断面收缩率ψ %,硬度 HBW,冲击吸收能量KV2 J,,,,,,,,,
d=25(试样尺寸),正火+淬火+回火,≥645,≥390,≥13,≥40,未经热处理钢≤255,KU2≥31,,,,,,,,,
,,,,,,退火钢≤217,,,,,,,,,,
牌号,S355K2,,,,,,,,,,,,,,,
欧标钢号,1.0596,,,,,,,,,,,,,,,
对应标准,EN 10025-2-2004 结构钢的热轧产品 — 第二部分： 非合金结构钢的技术供货条件,,,,,,,,,,,,,,,
归类,碳钢,,,,,,,,,,,,,,,
标签,非合金钢  镇静钢,,,,,,,,,,,,,,,
Unnamed: 0,成分,C ①,Si,Mn,P ④,S ④⑤,Cu ⑥,更多,,,,,,,,
厚度t≤16,最小值,-,-,-,-,-,-,⑦,,,,,,,,
厚度t≤16,最大值,0.2,0.55,1.6,0.025,0.025,0.55,⑦,,,,,,,,
Unnamed: 0,抗拉强度σb Mpa,屈服点σs Mpa,延伸率δ %,,,,,,,,,,,,,
t＜3,510~680,≥355,见备注,,,,,,,,,,,,,
3＜t≤16,470~630,≥355,≥20,,,,,,,,,,,,,
16＜t≤40,470~630,≥345,≥20,,,,,,,,,,,,,
40＜t≤63,470~630,≥335,≥19,,,,,,,,,,,,,
63＜t≤80,470~630,≥325,≥18,,,,,,,,,,,,,
80＜t≤100,470~630,≥315,≥18,,,,,,,,,,,,,
100＜t≤150,450~600,≥295,≥18,,,,,,,,,,,,,
150＜t≤200,450~600,≥285,≥17,,,,,,,,,,,,,
200＜t≤250,450~600,≥275,≥17,,,,,,,,,,,,,
250＜t≤400,450~600,≥265,只用于J2和K2≥17,,,,,,,,,,,,,
美国UNS,G10950,,,,,,,,,,,,,,,
ASTM  型号或牌号,1095,,,,,,,,,,,,,,,
对应标准,ASTM A29M UNS-2012 热锻碳素钢和合金钢棒材一般要求标准规范,,,,,,,,,,,,,,,
归类,碳钢,,,,,,,,,,,,,,,
性能,锻压性,,,,,,,,,,,,,,,
标签,非硫处理碳素钢,,,,,,,,,,,,,,,
成分,C,Mn,P,S,更多,,,,,,,,,,,
最小值,0.9,0.3,-,-,①②③④⑤,,,,,,,,,,,
最大值,1.03,0.5,0.04,0.05,①②③④⑤,,,,,,,,,,,
牌号,C15E2C,,,,,,,,,,,,,,,
欧标钢号,1.1132,,,,,,,,,,,,,,,
对应标准,EN 10263-3-2001 冷拉钢杆、棒和丝.第3部分:交货技术条件,,,,,,,,,,,,,,,
归类,碳钢,,,,,,,,,,,,,,,
标签,渗碳钢,,,,,,,,,,,,,,,
成分,C,Si,Mn,P,S,Cu,,,,,,,,,,
最小值,0.13,-,0.3,-,-,-,,,,,,,,,,
最大值,0.17,0.3,0.6,0.025,0.025,0.25,,,,,,,,,,
牌号,E5015-N5,,,,,,,,,,,,,,,
对应标准,GB /T 5117-2012 非合金钢及细晶粒钢焊条,,,,,,,,,,,,,,,
归类,碳钢,,,,,,,,,,,,,,,
标签,熔敷金属,,,,,,,,,,,,,,,
成分,C,Si,Mn,P,S,Ni,,,,,,,,,,
最小值,-,-,-,-,-,2,,,,,,,,,,
最大值,0.05,0.5,1.25,0.03,0.03,2.75,,,,,,,,,,
抗拉强度σb Mpa,屈服点σs Mpa,延伸率δ %,,,,,,,,,,,,,,
≥490,≥390,≥20,,,,,,,,,,,,,,
牌号,Ck45,,,,,,,,,,,,,,,
德国W-Nr.,1.1191,,,,,,,,,,,,,,,
对应标准,DIN 17200-1987 调质钢材的供货技术条件,,,,,,,,,,,,,,,
归类,碳钢,,,,,,,,,,,,,,,
标签,高级优质非合金钢,,,,,,,,,,,,,,,
说明,本标准适用于： ——半成品，例如：初轧坯、扁钢坯、棒料坯。 ——热轧钢 ——热轧或锻造钢棒（圆钢、四方钢、六角钢、八角钢和扁钢） ——热轧宽钢带 ——热轧或冷轧钢板和钢带 ——自由锻锻件和模锻锻件,,,,,,,,,,,,,,,
成分,C,Si,Mn,P,S,,,,,,,,,,,
最小值,0.42,-,0.5,-,-,,,,,,,,,,,
最大值,0.5,0.4,0.8,0.035,0.03,,,,,,,,,,,
条件,热处理或状态,抗拉强度σb Mpa,屈服点σs Mpa,延伸率δ %,断面收缩率ψ %,硬度 HBW,冲击吸收能量KV2 J,,,,,,,,,
钢材;所有尺寸,软化退火(G),,,,,≤207,,,,,,,,,,
钢材;d≤16,调质(V),700~850,≥500,≥14,≥35,,ISO-V≥25,,,,,,,,,
钢材;16<d≤40,调质(V),650~800,≥430,≥16,≥40,,≥25,,,,,,,,,
钢材;40<d≤100,调质(V),630~780,≥370,≥17,≥45,,≥25,,,,,,,,,
棒材;16<d≤100,正火(N),590~740,≥335,,≥17,,,,,,,,,,,
扁钢;d≤16,正火(N),580~770,≥340,,纵向≥17,,,,,,,,,,,
扁钢;16<d≤100,正火(N),580~770,≥305,,≥17,,,,,,,,,,,
扁钢;100<d≤160,正火(N),560~750,≥275,,≥15,,,,,,,,,,,
牌号,44SMn28,,,,,,,,,,,,,,,
对应标准,ISO 683-9-1988 热处理钢、合金钢和易切削钢.第9部分:锻造易切削钢,,,,,,,,,,,,,,,
归类,碳钢,,,,,,,,,,,,,,,
性能,易切削性,,,,,,,,,,,,,,,
标签,直接淬火型易切削钢  硫锰系易切削钢,,,,,,,,,,,,,,,
成分,C,Si,Mn,P,S,,,,,,,,,,,
最小值,0.4,0.15,1.3,-,0.24,,,,,,,,,,,
最大值,0.48,0.4,1.7,0.06,0.33,,,,,,,,,,,
牌号,SWRCH12A,,,,,,,,,,,,,,,
对应标准,JIS G 3507-1-2005 冷打或冷镦用碳钢线材,,,,,,,,,,,,,,,
归类,碳钢,,,,,,,,,,,,,,,
性能,锻压性  焊接性,,,,,,,,,,,,,,,
标签,铝镇静钢,,,,,,,,,,,,,,,
说明,Cr含量不应该超过0.20%，此外，作为残留的元素Cu和Ni分别不应该超过0.30%和0.20%,,,,,,,,,,,,,,,
成分,C,Si,Mn,P,S,Al,,,,,,,,,,
最小值,0.1,-,0.3,-,-,0.02,,,,,,,,,,
最大值,0.15,0.1,0.6,0.03,0.035,-,,,,,,,,,,
牌号,25Mn,,,,,,,,,,,,,,,
中国ISC,U21252,,,,,,,,,,,,,,,
对应标准,GB /T 699-1999 优质碳素结构钢,,,,,,,,,,,,,,,
归类,碳钢,,,,,,,,,,,,,,,
性能,冲击韧性  易切削性  焊接性  淬透性,,,,,,,,,,,,,,,
说明,25Mn与25钢相比具有较高的强度和淬透性，冷变形时塑性好，焊接性中等，可切削性良好。热处理时有回火脆性倾向及过热敏感性。 适用于螺栓.螺母.螺钉.拉杆.小轴.刹车机齿轮。 本标准适用于直径或厚度不大于250mm的优质碳素结构钢棒材，经供需双方协商，也可提供直径或厚度大于250mm的优质碳素结构钢棒材。,,,,,,,,,,,,,,,
成分,C,Si,Mn,P,S,Cr,Ni,Cu,,,,,,,,
最小值,0.22,0.17,0.7,-,-,-,-,-,,,,,,,,
最大值,0.29,0.37,1,0.035,0.035,0.25,0.3,0.25,,,,,,,,
直径（厚度） d mm,热处理或状态,抗拉强度σb Mpa,屈服点σs Mpa,延伸率δ %,硬度 HBW,,,,,,,,,,,
d=25（试样直径）,正火或淬火+回火,≥490,≥295,≥22,未热处理钢≤207,,,,,,,,,,,
牌号,B500A,,,,,,,,,,,,,,,
对应标准,BS 4449-2005 钢筋混凝土用钢可焊钢筋棒料、卷材和开卷产品规范,,,,,,,,,,,,,,,
归类,碳钢,,,,,,,,,,,,,,,
成分,C,P,S,Cu,N,,,,,,,,,,,
最小值,-,-,-,-,-,,,,,,,,,,,
最大值,0.22,0.05,0.05,0.8,0.012,,,,,,,,,,,
牌号,35Mn,,,,,,,,,,,,,,,
中国ISC,U21352,,,,,,,,,,,,,,,
对应标准,GB /T 699-2015 优质碳素结构钢,,,,,,,,,,,,,,,
归类,碳钢,,,,,,,,,,,,,,,
性能,易切削性,,,,,,,,,,,,,,,
说明,强度及淬透性比30Mn高，可加工性良好，冷变形塑性中等，焊接性较差。宜调质处理后使用。 适用于转轴、螺栓、螺母、螺钉等，以及心轴.齿轮等。 本标准适用于公称直径或厚度不大于250mm热轧和锻制优质碳素结构钢棒材，经供需双方协商，也可提供公称直径或厚度大于250mm热轧和锻制优质碳素结构钢棒材。,,,,,,,,,,,,,,,
成分,C,Si,Mn,P,S,Cr,Ni,Cu,,,,,,,,
最小值,0.32,0.17,0.7,-,-,-,-,-,,,,,,,,
最大值,0.39,0.37,1,0.035,0.035,0.25,0.3,0.25,,,,,,,,
直径（厚度） d mm,热处理或状态,抗拉强度σb Mpa,屈服点σs Mpa,延伸率δ %,断面收缩率ψ %,硬度 HBW,冲击吸收能量KV2 J,,,,,,,,,
d=25(试样尺寸),正火+淬火+回火,≥560,≥335,≥18,≥45,未经热处理钢≤229,KU2≥55,,,,,,,,,
,,,,,,退火钢≤197,,,,,,,,,,
牌号,J1199 Class 9.8,,,,,,,,,,,,,,,
对应标准,SAE J1199-1978(R2001) 公制外螺纹钢制紧固件材料要求,,,,,,,,,,,,,,,
归类,碳钢,,,,,,,,,,,,,,,
Unnamed: 0,成分,C ②,P,S ①,,,,,,,,,,,,
中碳钢(适用于所有尺寸),最小值,0.28,-,-,,,,,,,,,,,,
中碳钢(适用于所有尺寸),最大值,0.55,0.048,0.058,,,,,,,,,,,,
公称直径,抗拉强度σb Mpa,硬度 HBW,,,,,,,,,,,,,,
M1.6~M16,,HRC(product)27~36,,,,,,,,,,,,,,
M1.6~M16 (全尺寸),≥900,,,,,,,,,,,,,,,
美国UNS,G10120,,,,,,,,,,,,,,,
ASTM  型号或牌号,1012,,,,,,,,,,,,,,,
对应标准,ASTM A29M UNS-2012 热锻碳素钢和合金钢棒材一般要求标准规范,,,,,,,,,,,,,,,
归类,碳钢,,,,,,,,,,,,,,,
性能,锻压性,,,,,,,,,,,,,,,
标签,非硫处理碳素钢,,,,,,,,,,,,,,,
成分,C,Mn,P,S,更多,,,,,,,,,,,
最小值,0.1,0.3,-,-,①②③④⑤,,,,,,,,,,,
最大值,0.15,0.6,0.04,0.05,①②③④⑤,,,,,,,,,,,
牌号,E5515-3M3,,,,,,,,,,,,,,,
对应标准,GB /T 5117-2012 非合金钢及细晶粒钢焊条,,,,,,,,,,,,,,,
归类,碳钢,,,,,,,,,,,,,,,
标签,熔敷金属,,,,,,,,,,,,,,,
成分,C,Si,Mn,P,S,Ni,Mo,,,,,,,,,
最小值,-,-,1,-,-,-,0.4,,,,,,,,,
最大值,0.12,0.8,1.8,0.03,0.03,0.9,0.65,,,,,,,,,
抗拉强度σb Mpa,屈服点σs Mpa,延伸率δ %,,,,,,,,,,,,,,
≥550,≥460,≥17,,,,,,,,,,,,,,
美国UNS,G10300,,,,,,,,,,,,,,,
ASTM  型号或牌号,1030,,,,,,,,,,,,,,,
对应标准,ASTM A29M UNS-2012 热锻碳素钢和合金钢棒材一般要求标准规范,,,,,,,,,,,,,,,
归类,碳钢,,,,,,,,,,,,,,,
标签,非硫处理碳素钢,,,,,,,,,,,,,,,
说明,可用于制作紧固件等,,,,,,,,,,,,,,,
成分,C,Mn,P,S,更多,,,,,,,,,,,
最小值,0.28,0.6,-,-,①②③④⑤,,,,,,,,,,,
最大值,0.34,0.9,0.04,0.05,①②③④⑤,,,,,,,,,,,
牌号,C2C,,,,,,,,,,,,,,,
欧标钢号,1.0314,,,,,,,,,,,,,,,
对应标准,EN 10263-2-2001 冷镦和冷挤压用钢棒、杆和丝.第2部分:冷加工后不热处的钢的交货技术条件,,,,,,,,,,,,,,,
归类,碳钢,,,,,,,,,,,,,,,
标签,非热处理钢,,,,,,,,,,,,,,,
说明,EN10263 标准的本部分适用于用于冷镦和冷挤压，对最终零件无需进行后续热处理的，直径不大 于 100mm 的圆形非合金钢或合金钢钢棒、盘条和钢丝,,,,,,,,,,,,,,,
成分,C,Si,Mn ①,P,S,Al ②,,,,,,,,,,
最小值,-,-,0.2,-,-,0.02,,,,,,,,,,
最大值,0.03,0.1,0.4,0.02,0.025,0.06,,,,,,,,,,
直径 d mm,抗拉强度σb Mpa,断面收缩率ψ %,,,,,,,,,,,,,,
5＜d≤100 (+U 或+U+PE),≤360,≥75,,,,,,,,,,,,,,
5＜d≤10 (+U+C),≤450,≥70,,,,,,,,,,,,,,
10＜d≤40 (+U+C),≤440,≥70,,,,,,,,,,,,,,
40＜d≤100 (+U+C),≤440,≥68,,,,,,,,,,,,,,
2＜d≤5 (+U+C+AC),≤310,≥80,,,,,,,,,,,,,,
5＜d≤100 (+U+C+AC),≤300,≥80,,,,,,,,,,,,,,
2＜d≤5 (+U+C+AC+LC),≤350,≥75,,,,,,,,,,,,,,
5＜d≤100 (+U+C+AC+LC),≤340,≥75,,,,,,,,,,,,,,
牌号,Y30,,,,,,,,,,,,,,,
中国ISC,U70302,,,,,,,,,,,,,,,
对应标准,GB /T 8731-2008 易切削结构钢,,,,,,,,,,,,,,,
归类,碳钢,,,,,,,,,,,,,,,
性能,易切削性,,,,,,,,,,,,,,,
标签,硫系易切削钢,,,,,,,,,,,,,,,
说明,可加工性比Y20钢略好，强度高于Y20钢，与35钢相近，而塑性稍低 用于制造要求抗拉强度较高的部件，一般以冷拉状态使用 本标准适用于机械切削加工用条钢、盘条、钢丝、钢板及钢带等钢材，其化学成分同样适用于锭、坯及其制品,,,,,,,,,,,,,,,
成分,C,Si,Mn,P,S,,,,,,,,,,,
最小值,0.27,0.15,0.7,-,0.08,,,,,,,,,,,
最大值,0.35,0.35,1,0.06,0.15,,,,,,,,,,,
直径 d mm,抗拉强度σb Mpa,延伸率δ %,硬度 HBW,,,,,,,,,,,,,
d=20（试样直径）,热轧状态交货510~655,热轧状态交货≥15,热轧状态交货≤187,,,,,,,,,,,,,
d=8~20（钢材尺寸）,冷拉状态交货600~825,冷拉状态交货≥6,冷拉状态交货174~223,,,,,,,,,,,,,
d>20~30（钢材尺寸）,560~765,≥6,174~223,,,,,,,,,,,,,
d>30（钢材尺寸）,540~735,≥6,174~223,,,,,,,,,,,,,
牌号,C45EC,,,,,,,,,,,,,,,
欧标钢号,1.1192,,,,,,,,,,,,,,,
对应标准,EN 10263-4-2001 冷加工和冷挤压的钢棒、棒材和线材 第4部分 淬火和回火钢交货的一般技术条件,,,,,,,,,,,,,,,
归类,碳钢,,,,,,,,,,,,,,,
成分,C ①,Si ②,Mn,P,S,Cu,,,,,,,,,,
最小值,0.42,-,0.5,-,-,-,,,,,,,,,,
最大值,0.5,0.3,0.8,0.025,0.025,0.25,,,,,,,,,,
美国UNS,G10840,,,,,,,,,,,,,,,
ASTM  型号或牌号,1084,,,,,,,,,,,,,,,
对应标准,ASTM A29M UNS-2012 热锻碳素钢和合金钢棒材一般要求标准规范,,,,,,,,,,,,,,,
归类,碳钢,,,,,,,,,,,,,,,
标签,非硫处理碳素钢,,,,,,,,,,,,,,,
成分,C,Mn,P,S,更多,,,,,,,,,,,
最小值,0.8,0.6,-,-,①②③④⑤,,,,,,,,,,,
最大值,0.93,0.9,0.04,0.05,①②③④⑤,,,,,,,,,,,
牌号,50,,,,,,,,,,,,,,,
中国ISC,U20502,,,,,,,,,,,,,,,
旧牌号,50#,,,,,,,,,,,,,,,
对应标准,GB /T 699-1999 优质碳素结构钢,,,,,,,,,,,,,,,
归类,碳钢,,,,,,,,,,,,,,,
性能,强度  硬度  弹性,,,,,,,,,,,,,,,
标签,镇静钢,,,,,,,,,,,,,,,
说明,强度高，弹性性能好，冷变形塑性低，可加工性中等，焊接性差，无回火脆性，淬透性较低，水淬时易产生裂纹。多在正火、淬火后回火，或高频感应淬火后使用。 用作耐磨性要求高、动载荷及冲击作用不大的机械零件，如锻造齿轮、拉杆、轧辊、轴摩擦盘、机床主轴、发动机曲轴、农业机械犁铧、重载荷心轴等，以及较次要的减震弹簧、弹簧垫圈等 本标准适用于直径或厚度不大于250mm的优质碳素结构钢棒材，经供需双方协商，也可提供直径或厚度大于250mm的优质碳素结构钢棒材。,,,,,,,,,,,,,,,
成分,C,Si,Mn,P,S,Cr,Ni,Cu,,,,,,,,
最小值,0.47,0.17,0.5,-,-,-,-,-,,,,,,,,
最大值,0.55,0.37,0.8,0.035,0.035,0.25,0.3,0.25,,,,,,,,
直径（厚度） d mm,抗拉强度σb Mpa,屈服点σs Mpa,延伸率δ %,硬度 HBW,,,,,,,,,,,,
d=25（试样尺寸）,正火或淬火+回火≥630,正火或淬火+回火≥375,正火或淬火+回火≥14,未热处理钢≤241,,,,,,,,,,,,
,,,,退火钢≤207,,,,,,,,,,,,
牌号,ML15,,,,,,,,,,,,,,,
对应标准,GB /T 5953-1999 冷镦钢丝,,,,,,,,,,,,,,,
归类,碳钢,,,,,,,,,,,,,,,
成分,C,Si,Mn,P,S,Cr,Cu,,,,,,,,,
最小值,0.12,-,-,-,-,-,-,,,,,,,,,
最大值,0.19,0.2,0.6,0.035,0.035,0.2,0.2,,,,,,,,,
牌号,C55,,,,,,,,,,,,,,,
对应标准,ISO 683-18-1996 热处理钢、合金钢和易切削钢,,,,,,,,,,,,,,,
归类,碳钢,,,,,,,,,,,,,,,
标签,直接淬火钢  非合金钢结构钢,,,,,,,,,,,,,,,
成分,C,Si,Mn,P,S,,,,,,,,,,,
最小值,0.52,0.1,0.6,-,-,,,,,,,,,,,
最大值,0.6,0.4,0.9,0.045,0.045,,,,,,,,,,,
美国UNS,G10170,,,,,,,,,,,,,,,
ASTM  型号或牌号,M1017,,,,,,,,,,,,,,,
对应标准,ASTM A29M UNS-2012 热锻碳素钢和合金钢棒材一般要求标准规范,,,,,,,,,,,,,,,
归类,碳钢,,,,,,,,,,,,,,,
标签,M系列碳素钢,,,,,,,,,,,,,,,
成分,C,Mn,P,S,,,,,,,,,,,,
最小值,0.14,0.25,-,-,,,,,,,,,,,,
最大值,0.21,0.6,0.04,0.05,,,,,,,,,,,,
牌号,C40,,,,,,,,,,,,,,,
对应标准,ISO 683-18-1996 热处理钢、合金钢和易切削钢,,,,,,,,,,,,,,,
归类,碳钢,,,,,,,,,,,,,,,
标签,直接淬火钢  优质非合金结构钢,,,,,,,,,,,,,,,
成分,C,Si,Mn,P,S,,,,,,,,,,,
最小值,0.37,0.1,0.5,-,-,,,,,,,,,,,
最大值,0.44,0.4,0.8,0.045,0.045,,,,,,,,,,,
牌号,080A25,,,,,,,,,,,,,,,
对应标准,BS 970-1-1983 英国标准规范机械和相关工程用锻钢 第一部分 碳钢，碳锰钢，合金钢和不锈钢的一般检验试验程序和具体要求,,,,,,,,,,,,,,,
归类,碳钢,,,,,,,,,,,,,,,
成分,C,Si,Mn,P,S,Cr,Ni,Mo,,,,,,,,
最小值,0.23,0.1,0.7,-,-,-,-,-,,,,,,,,
最大值,0.28,0.4,0.9,0.05,0.05,0.3,0.4,0.15,,,,,,,,
牌号,C80D,,,,,,,,,,,,,,,
欧标钢号,1.0622,,,,,,,,,,,,,,,
对应标准,EN 10016-2-1994 拉制和或冷轧用的非合金钢棒 一第2部分：般用途钢棒的特定要求,,,,,,,,,,,,,,,
归类,碳钢,,,,,,,,,,,,,,,
成分,C,Si,Mn,P,S,Cr,Ni,Cu,Mo,Al,,,,,,
最小值,0.78,0.1,0.5,-,-,-,-,-,-,-,,,,,,
最大值,0.83,0.3,0.8,0.035,0.035,0.15,0.2,0.25,0.05,0.01,,,,,,
牌号,C15E4,,,,,,,,,,,,,,,
对应标准,ISO 683-18-1996 热处理钢、合金钢和易切削钢,,,,,,,,,,,,,,,
归类,碳钢,,,,,,,,,,,,,,,
性能,渗碳性,,,,,,,,,,,,,,,
标签,渗碳钢  优质非合金结构钢,,,,,,,,,,,,,,,
成分,C,Si,Mn,P,S,,,,,,,,,,,
最小值,0.12,0.15,0.3,-,-,,,,,,,,,,,
最大值,0.18,0.4,0.6,0.035,0.035,,,,,,,,,,,
牌号,E5018-1,,,,,,,,,,,,,,,
对应标准,GB /T 5117-2012 非合金钢及细晶粒钢焊条,,,,,,,,,,,,,,,
归类,碳钢,,,,,,,,,,,,,,,
标签,熔敷金属,,,,,,,,,,,,,,,
成分,C,Si,Mn,P,S,Cr,Ni,Mo,V,,,,,,,
最小值,-,-,-,-,-,-,-,-,-,,,,,,,
最大值,0.15,0.9,1.6,0.035,0.035,0.2,0.3,0.3,0.08,,,,,,,
抗拉强度σb Mpa,屈服点σs Mpa,延伸率δ %,,,,,,,,,,,,,,
≥490,≥400,≥20,,,,,,,,,,,,,,
牌号,AH550,,,,,,,,,,,,,,,
对应标准,GB 712-2011 船舶及海洋工程用结构钢,,,,,,,,,,,,,,,
归类,碳钢,,,,,,,,,,,,,,,
标签,超高强度结构钢,,,,,,,,,,,,,,,
成分,C,Si,Mn,P,S,N,,,,,,,,,,
最小值,-,-,-,-,-,-,,,,,,,,,,
最大值,0.21,0.55,1.7,0.03,0.03,0.02,,,,,,,,,,
牌号,CE20E4,,,,,,,,,,,,,,,
对应标准,ISO 4954-1993 冷镦和冷挤压用钢,,,,,,,,,,,,,,,
归类,碳钢,,,,,,,,,,,,,,,
标签,表面硬化型冷镦钢,,,,,,,,,,,,,,,
成分,C,Si,Mn,P,S,,,,,,,,,,,
最小值,0.17,-,0.3,-,-,,,,,,,,,,,
最大值,0.23,0.4,0.6,0.035,0.035,,,,,,,,,,,
牌号,E5028-NCC1,,,,,,,,,,,,,,,
对应标准,GB /T 5117-2012 非合金钢及细晶粒钢焊条,,,,,,,,,,,,,,,
归类,碳钢,,,,,,,,,,,,,,,
标签,熔敷金属,,,,,,,,,,,,,,,
成分,C,Si,Mn,P,S,Cr,Ni,Cu,,,,,,,,
最小值,-,-,0.5,-,-,0.45,0.4,0.3,,,,,,,,
最大值,0.12,0.8,1.3,0.03,0.03,0.7,0.8,0.75,,,,,,,,
抗拉强度σb Mpa,屈服点σs Mpa,延伸率δ %,,,,,,,,,,,,,,
≥490,≥390,≥20,,,,,,,,,,,,,,
牌号,H08C,,,,,,,,,,,,,,,
对应标准,GB /T 14957-1994 熔化焊用钢丝,,,,,,,,,,,,,,,
归类,碳钢,,,,,,,,,,,,,,,
成分,C,Si ①,Mn,P,S,Cr,Ni,Cu,,,,,,,,
最小值,-,-,0.3,-,-,-,-,-,,,,,,,,
最大值,0.1,0.03,0.55,0.015,0.015,0.1,0.1,0.2,,,,,,,,
牌号,10S20,,,,,,,,,,,,,,,
德国W-Nr.,1.0721,,,,,,,,,,,,,,,
对应标准,DIN 1651-1988 易切削钢技术供货条件,,,,,,,,,,,,,,,
归类,碳钢,,,,,,,,,,,,,,,
性能,易切削性  渗碳性,,,,,,,,,,,,,,,
标签,渗碳易切削钢,,,,,,,,,,,,,,,
