Repository: chen-snow/DataToNeo4j

# DataToNeo4j
get steel grade data and import to neo4j

File: data/碳钢最终数据.csv (part 7 of 23)
牌号,E5518-N2,,,,,,,,,,,,,,,
说明,1、本标准适用于易切削钢： ——半成品，如大钢坯、扁钢、棒料 ——热轧线材 ——热轧条钢（圆钢、方钢、六角钢、八角钢和扁钢） ——冷拔钢 结构和供货时热处理状态的组合本标准有规定 2、没有其他规定的话，DIN 17010描述的钢和钢产品一般供货技术条件补充适用于本标准的内容 3、易切削钢的特点是具有良好的可切削性和易裂性。这些性能是由于它具有较高的硫含量，必要时也含其他的附加物（如铅）而产生的 4、牌号后缀字符表示材料供货状态和热处理：K=冷拔；U或U+SH=热作或热作及去皮；K+S=冷拔及消除应力；SH+V=去皮及调质；K+V=冷拔及调质,,,,,,,,,,,,,,,
成分,C,Si,Mn,P,S,,,,,,,,,,,
最小值,0.07,0.1,0.7,-,0.18,,,,,,,,,,,
最大值,0.1,0.3,1.1,0.06,0.25,,,,,,,,,,,
条件,热处理或状态,抗拉强度σb Mpa,屈服点σs Mpa,延伸率δ %,硬度 HBW,,,,,,,,,,,
"棒材, 半成品, 线材；t≤10",热作 (U)或热作及去皮(U+SH),360~530,,,≤159,,,,,,,,,,,
"棒材, 半成品, 线材；10<t≤16",热作 (U)或热作及去皮(U+SH),360~530,,,≤159,,,,,,,,,,,
"棒材, 半成品, 线材；16<t≤40",热作 (U)或热作及去皮(U+SH),360~530,,,≤149,,,,,,,,,,,
"棒材, 半成品, 线材；40<t≤63",热作 (U)或热作及去皮(U+SH),360~530,,,≤149,,,,,,,,,,,
"棒材, 半成品, 线材；63<t≤100",热作 (U)或热作及去皮(U+SH),350~490,,,≤146,,,,,,,,,,,
"棒材, 半成品, 线材；t≤10",冷拔（K）,540~780,≥410,≥7,,,,,,,,,,,,
"棒材, 半成品, 线材；10<d≤16",冷拔（K）,490~740,≥390,≥8,,,,,,,,,,,,
"棒材, 半成品, 线材；16<d≤40",冷拔（K）,**460~710,*≥355,≥9,,,,,,,,,,,,
"棒材, 半成品, 线材；40<d≤63",冷拔（K）,390~640,≥295,≥10,,,,,,,,,,,,
"棒材, 半成品, 线材；63<d≤100",冷拔（K）,360~610,≥235,≥11,,,,,,,,,,,,
"棒材, 半成品, 线材；d≤100",冷拔及消除应力 (K+S),≤550,,,,,,,,,,,,,,
牌号,SH,,,,,,,,,,,,,,,
对应标准,GB /T 4357-2009 冷拉碳素弹簧钢丝,,,,,,,,,,,,,,,
归类,碳钢,,,,,,,,,,,,,,,
性能,弹性,,,,,,,,,,,,,,,
成分,C ①,Si,Mn ②,P,S,Cu,,,,,,,,,,
最小值,0.35,0.1,0.3,-,-,-,,,,,,,,,,
最大值,1,0.3,1.2,0.03,0.03,0.2,,,,,,,,,,
牌号,J429 Grade 1,,,,,,,,,,,,,,,
对应标准,SAE J429-2011 外螺纹紧固件机械性质和材料要求,,,,,,,,,,,,,,,
归类,碳钢,,,,,,,,,,,,,,,
说明,可用于公称直径1/4 ~ 1-1/2的螺栓，螺钉，螺柱。,,,,,,,,,,,,,,,
成分,C,P,S,,,,,,,,,,,,,
最小值,-,-,-,,,,,,,,,,,,,
最大值,0.55,0.025,0.025,,,,,,,,,,,,,
Unnamed: 0,抗拉强度σb ksi,屈服点σs ksi,延伸率δ %,断面收缩率ψ %,,,,,,,,,,,,
全尺寸试样,≥60,,,,,,,,,,,,,,,
机加工试样,≥60,≥36,≥18,≥35,,,,,,,,,,,,
牌号,ZG 310-570,,,,,,,,,,,,,,,
对应标准,GB /T 11352-2009 一般工程用铸造碳钢件,,,,,,,,,,,,,,,
归类,碳钢,,,,,,,,,,,,,,,
成分,C ①,Si,Mn ①,P,S,Cr ②,Ni ②,Cu ②,Mo ②,V ②,,,,,,
最小值,-,-,-,-,-,-,-,-,-,-,,,,,,
最大值,0.5,0.6,0.9,0.035,0.035,0.35,0.4,0.4,0.2,0.05,,,,,,
牌号,58,,,,,,,,,,,,,,,
其他名称,55nn,,,,,,,,,,,,,,,
对应标准,GOST 1050-1988 表面光洁的优质碳素结构钢棒料规格,,,,,,,,,,,,,,,
归类,碳钢,,,,,,,,,,,,,,,
标签,优质碳素钢,,,,,,,,,,,,,,,
成分,C,Si,Mn,P,S,Cr,Ni,Cu,As,,,,,,,
最小值,0.55,0.1,-,-,-,-,-,-,-,,,,,,,
最大值,0.63,0.3,0.2,0.035,0.04,0.15,0.3,0.3,0.08,,,,,,,
牌号,C45R,,,,,,,,,,,,,,,
欧标钢号,1.1201,,,,,,,,,,,,,,,
对应标准,EN 10083-2-2006 淬火和回火钢.第2部分:非合金钢交货技术条件,,,,,,,,,,,,,,,
归类,碳钢,,,,,,,,,,,,,,,
成分,C,Si,Mn,P,S,Cr,Ni,Mo,更多,,,,,,,
最小值,0.42,-,0.5,-,0.02,-,-,-,Cr+Mo+Ni ≤0.63,,,,,,,
最大值,0.5,0.4,0.8,0.03,0.04,0.4,0.4,0.1,Cr+Mo+Ni ≤0.63,,,,,,,
牌号,CE20E4,,,,,,,,,,,,,,,
对应标准,ISO 4954-1993 冷镦和冷挤压用钢,,,,,,,,,,,,,,,
归类,碳钢,,,,,,,,,,,,,,,
标签,表面硬化型冷镦钢,,,,,,,,,,,,,,,
成分,C,Si,Mn,P,S,,,,,,,,,,,
最小值,0.17,-,0.3,-,-,,,,,,,,,,,
最大值,0.23,0.4,0.6,0.035,0.035,,,,,,,,,,,
牌号,C4D,,,,,,,,,,,,,,,
欧标钢号,1.03,,,,,,,,,,,,,,,
对应标准,EN 10016-2-1994 拉制和或冷轧用的非合金钢棒 一第2部分：般用途钢棒的特定要求,,,,,,,,,,,,,,,
归类,碳钢,,,,,,,,,,,,,,,
成分,C,Si,Mn,P,S,Cr,Ni,Cu,Mo,Al,,,,,,
最小值,-,-,0.3,-,-,-,-,-,-,-,,,,,,
最大值,0.06,0.3,0.6,0.035,0.035,0.2,0.25,0.3,0.05,0.01,,,,,,
牌号,SS330,,,,,,,,,,,,,,,
旧牌号,SS34,,,,,,,,,,,,,,,
对应标准,JIS G 3101-2011 普通结构用轧制钢材,,,,,,,,,,,,,,,
归类,碳钢,,,,,,,,,,,,,,,
成分,P,S,,,,,,,,,,,,,,
最小值,-,-,,,,,,,,,,,,,,
最大值,0.05,0.05,,,,,,,,,,,,,,
牌号,E4311,,,,,,,,,,,,,,,
对应标准,GB /T 5117-2012 非合金钢及细晶粒钢焊条,,,,,,,,,,,,,,,
归类,碳钢,,,,,,,,,,,,,,,
标签,熔敷金属,,,,,,,,,,,,,,,
成分,C,Si,Mn,P,S,Cr,Ni,Mo,V,,,,,,,
最小值,-,-,-,-,-,-,-,-,-,,,,,,,
最大值,0.2,1,1.2,0.04,0.035,0.2,0.3,0.3,0.08,,,,,,,
抗拉强度σb Mpa,屈服点σs Mpa,延伸率δ %,,,,,,,,,,,,,,
≥430,≥330,≥20,,,,,,,,,,,,,,
牌号,A,,,,,,,,,,,,,,,
中国ISC,U51222,,,,,,,,,,,,,,,
对应标准,GB 712-2011 船舶及海洋工程用结构钢,,,,,,,,,,,,,,,
归类,碳钢,,,,,,,,,,,,,,,
成分,C ⓐ,Si,Mn,P,S,Cr,Ni,Cu,,,,,,,,
最小值,-,-,0.5,-,-,-,-,-,,,,,,,,
最大值,0.21,0.5,-,0.035,0.035,0.3,0.3,0.35,,,,,,,,
牌号,CC8A,,,,,,,,,,,,,,,
旧牌号,A2Al,,,,,,,,,,,,,,,
对应标准,ISO 4954-1993 冷镦和冷挤压用钢,,,,,,,,,,,,,,,
归类,碳钢,,,,,,,,,,,,,,,
标签,非热处理型冷镦钢  铝镇静钢,,,,,,,,,,,,,,,
成分,C,Si,Mn,P,S,Al *,,,,,,,,,,
最小值,0.05,-,0.3,-,-,0.02,,,,,,,,,,
最大值,0.1,0.1,0.6,0.04,0.04,-,,,,,,,,,,
抗拉强度σb Mpa,断面收缩率ψ %,,,,,,,,,,,,,,,
≤470,≥60,,,,,,,,,,,,,,,
牌号,ML15,,,,,,,,,,,,,,,
中国ISC,U40152,,,,,,,,,,,,,,,
对应标准,GB /T 6478-2015 冷镦和冷挤压用钢,,,,,,,,,,,,,,,
归类,碳钢,,,,,,,,,,,,,,,
性能,锻压性  焊接性,,,,,,,,,,,,,,,
标签,优质碳素结构钢  铆螺钢,,,,,,,,,,,,,,,
说明,非热处理型冷镦和冷挤压用钢；该牌号也适用于表面硬化型钢 塑性、韧性及冷镦成形性好，强度高于ML10Al钢，可加工性较差，经热处理后可改善。 用于制作铆钉、螺母、半圆头螺钉、开口销、弹簧插座等。 1、本标准适用于公称直径为5mm~60mm的热轧盘条和公称直径为12mm~100mm的热轧圆钢。 2、钢材交货状态：一般以热轧状态交货。经供需双方协商，并在合同中注明，也可以退火状态交货。,,,,,,,,,,,,,,,
成分,C,Si,Mn,P,S,,,,,,,,,,,
最小值,0.13,0.1,0.3,-,-,,,,,,,,,,,
最大值,0.18,0.3,0.6,0.035,0.035,,,,,,,,,,,
盘条（圆钢）直径 d mm,热处理或状态,抗拉强度σb Mpa,屈服点σs Mpa,延伸率δ %,断面收缩率ψ %,,,,,,,,,,,
5（12）≤d≤60（100）,非热处理型（热轧状态）,≤530,,,≥50,,,,,,,,,,,
5（12）≤d≤60（100）,表面硬化型（退火状态交货）,≤470,,,≥64,,,,,,,,,,,
d=25（试样直径）,经热处理（表面硬化型）,450~750,≥260,≥14,,,,,,,,,,,,
牌号,L415N/X60N,,,,,,,,,,,,,,,
旧牌号,S415,,,,,,,,,,,,,,,
对应标准,GB /T 14164-2013 石油天然气输送管用热轧宽钢带,,,,,,,,,,,,,,,
归类,碳钢,,,,,,,,,,,,,,,
成分,C ①②,Si,Mn ②,P,S,Cr,Ni,Cu,Mo,Ti,V,Nb,更多,,,
最小值,-,-,-,-,-,-,-,-,-,-,-,-,Nb+V+Ti≤0.15%,,,
最大值,0.24,0.45,1.4,0.025,0.015,0.5,1,0.5,0.5,0.04,0.1,0.05,Nb+V+Ti≤0.15%,,,
牌号,E5516-N7,,,,,,,,,,,,,,,
对应标准,GB /T 5117-2012 非合金钢及细晶粒钢焊条,,,,,,,,,,,,,,,
归类,碳钢,,,,,,,,,,,,,,,
标签,熔敷金属,,,,,,,,,,,,,,,
成分,C,Si,Mn,P,S,Ni,,,,,,,,,,
最小值,-,-,-,-,-,3,,,,,,,,,,
最大值,0.12,0.8,1.25,0.03,0.03,3.75,,,,,,,,,,
抗拉强度σb Mpa,屈服点σs Mpa,延伸率δ %,,,,,,,,,,,,,,
≥550,≥460,≥17,,,,,,,,,,,,,,
牌号,Q215B,,,,,,,,,,,,,,,
中国ISC,U12155,,,,,,,,,,,,,,,
其他名称,Q215BZ,,,,,,,,,,,,,,,
旧牌号,C2,,,,,,,,,,,,,,,
对应标准,GB /T 700-2006 碳素结构钢,,,,,,,,,,,,,,,
归类,碳钢,,,,,,,,,,,,,,,
性能,焊接性,,,,,,,,,,,,,,,
标签,镇静钢  质量等级B  碳素结构钢,,,,,,,,,,,,,,,
说明,性能与Q195相似，但塑性稍差。 用途举例： 薄板、镀锌钢丝、钢丝网、焊管、地脚螺栓、铆钉、垫圈、犁板以及渗碳零件、焊接件等。 本标准适用于一般交货状态使用，通常用于焊接、铆接、栓接工程结构用热轧钢板、钢带、型钢和钢棒 ①牌号后缀字母：A、B、C、D表示质量等级 ②F--沸腾钢；Z--镇静钢；TZ--特殊镇静钢 在牌号组成表示中，Z与TZ符号可以省略不写,,,,,,,,,,,,,,,
成分,C,Si,Mn,P,S,Cr,Ni,Cu,As,N,,,,,,
最小值,-,-,-,-,-,-,-,-,-,-,,,,,,
最大值,0.15,0.35,1.2,0.045,0.045,0.3,0.3,0.3,0.08,0.008,,,,,,
厚度（直径） t(d) mm,抗拉强度σb Mpa,屈服点σs Mpa,延伸率δ %,,,,,,,,,,,,,
≤16,335~450,≥215,≥31,,,,,,,,,,,,,
＞16～40,335~450,≥205,≥31,,,,,,,,,,,,,
＞40～60,335~450,≥195,≥30,,,,,,,,,,,,,
＞60～100,335~450,≥185,≥29,,,,,,,,,,,,,
＞100～150,335~450,≥175,≥27,,,,,,,,,,,,,
＞150～200,335~450,≥165,≥26,,,,,,,,,,,,,
美国UNS,G10530,,,,,,,,,,,,,,,
ASTM  型号或牌号,1053,,,,,,,,,,,,,,,
对应标准,ASTM A29M UNS-2012 热锻碳素钢和合金钢棒材一般要求标准规范,,,,,,,,,,,,,,,
归类,碳钢,,,,,,,,,,,,,,,
标签,非硫处理碳素钢,,,,,,,,,,,,,,,
成分,C,Mn,P,S,更多,,,,,,,,,,,
最小值,0.48,0.7,-,-,①②③④⑤,,,,,,,,,,,
最大值,0.55,1,0.04,0.05,①②③④⑤,,,,,,,,,,,
牌号,SWRCH35K-M,,,,,,,,,,,,,,,
对应标准,企标,,,,,,,,,,,,,,,
归类,碳钢,,,,,,,,,,,,,,,
说明,SWRCH35K-M钢材是钢铁设计研究总院与马钢合作研发的8.8级在线免退火的高性能中碳冷镦钢盘条。SWRCH35K-M是SWRCH35K改变轧制工艺技术研制的免退火高强度冷镦钢，制造高强度(8.8级以上)紧固件用的高速线材。主要用于制造螺栓、螺母等紧固件和一些冷镦成形的零部件，用途广泛，需求量大。 执行标准Q/MCB454-2001,,,,,,,,,,,,,,,
成分,C,Si,Mn,P,S,,,,,,,,,,,
最小值,0.32,0.1,0.35,-,-,,,,,,,,,,,
最大值,0.38,0.3,0.7,0.025,0.025,,,,,,,,,,,
抗拉强度σb Mpa,硬度 HBW,,,,,,,,,,,,,,,
热机轧制生产≥568.6,热机轧制生产（HRB）≤75.8,,,,,,,,,,,,,,,
牌号,70,,,,,,,,,,,,,,,
中国ISC,U20702,,,,,,,,,,,,,,,
对应标准,GB /T 699-2015 优质碳素结构钢,,,,,,,,,,,,,,,
归类,碳钢,,,,,,,,,,,,,,,
性能,弹性,,,,,,,,,,,,,,,
说明,70号钢性能与65号钢相近，弹性及强度稍高，70号钢适用于制造截面不大、强度要求不高的、一般机器上的圆、方型螺旋弹簧，如汽车、拖拉机或火车等机械上承受振动的扁形板簧和圆形螺旋弹簧。 本标准适用于公称直径或厚度不大于250mm热轧和锻制优质碳素结构钢棒材，经供需双方协商，也可提供公称直径或厚度大于250mm热轧和锻制优质碳素结构钢棒材。,,,,,,,,,,,,,,,
成分,C,Si,Mn,P,S,Cr,Ni,Cu,,,,,,,,
最小值,0.67,0.17,0.5,-,-,-,-,-,,,,,,,,
最大值,0.75,0.37,0.8,0.035,0.035,0.25,0.3,0.25,,,,,,,,
直径（厚度） d mm,热处理或状态,抗拉强度σb Mpa,屈服点σs Mpa,延伸率δ %,断面收缩率ψ %,硬度 HBW,,,,,,,,,,
d=25(试样尺寸),正火,≥715,≥420,≥9,≥30,未经热处理钢≤269,,,,,,,,,,
,,,,,,退火钢≤229,,,,,,,,,,
牌号,P245NB,,,,,,,,,,,,,,,
欧标钢号,1.0111,,,,,,,,,,,,,,,
对应标准,EN 10120-2008 焊接气瓶用钢板和钢带,,,,,,,,,,,,,,,
归类,碳钢,,,,,,,,,,,,,,,
成分,C,Si,Mn,P,S,N ⓒ,Ti,Nb,Al ⓑ,,,,,,,
最小值,-,-,0.3,-,-,-,-,-,0.02,,,,,,,
最大值,0.16,0.25,-,0.025,0.015,0.009,0.03,0.05,-,,,,,,,
厚度 t mm,热处理或状态,抗拉强度σb Mpa,屈服点σs Mpa,延伸率δ %,,,,,,,,,,,,
t＜3,正火或正火轧制,360~450,≥245,*≥25,,,,,,,,,,,,
3≤t＜5,正火或正火轧制,360~450,≥245,**≥34,,,,,,,,,,,,
美国UNS,G10490,,,,,,,,,,,,,,,
ASTM  型号或牌号,1049,,,,,,,,,,,,,,,
对应标准,ASTM A29M UNS-2012 热锻碳素钢和合金钢棒材一般要求标准规范,,,,,,,,,,,,,,,
归类,碳钢,,,,,,,,,,,,,,,
性能,锻压性,,,,,,,,,,,,,,,
标签,非硫处理碳素钢,,,,,,,,,,,,,,,
成分,C,Mn,P,S,更多,,,,,,,,,,,
最小值,0.46,0.6,-,-,①②③④⑤,,,,,,,,,,,
最大值,0.53,0.9,0.04,0.05,①②③④⑤,,,,,,,,,,,
牌号,L275,,,,,,,,,,,,,,,
欧标钢号,260,,,,,,,,,,,,,,,
对应标准,EN 10224-2002 输送液体（包括人类生活用水）用的非合金钢管和管件,,,,,,,,,,,,,,,
归类,碳钢,,,,,,,,,,,,,,,
标签,锰钢,,,,,,,,,,,,,,,
成分,C,Si,Mn,P,S,,,,,,,,,,,
最小值,-,-,-,-,-,,,,,,,,,,,
最大值,0.2,0.4,1.4,0.03,0.025,,,,,,,,,,,
美国UNS,G10350,,,,,,,,,,,,,,,
ASTM  型号或牌号,1035,,,,,,,,,,,,,,,
旧牌号,C1035,,,,,,,,,,,,,,,
对应标准,ASTM A29M UNS-2012 热锻碳素钢和合金钢棒材一般要求标准规范,,,,,,,,,,,,,,,
归类,碳钢,,,,,,,,,,,,,,,
性能,冲击韧性  易切削性  焊接性  渗碳性,,,,,,,,,,,,,,,
标签,非硫处理碳素钢,,,,,,,,,,,,,,,
成分,C,Mn,P,S,更多,,,,,,,,,,,
最小值,0.32,0.6,-,-,①②③④⑤,,,,,,,,,,,
最大值,0.38,0.9,0.04,0.05,①②③④⑤,,,,,,,,,,,
牌号,SUM31,,,,,,,,,,,,,,,
对应标准,JIS G 4804-2008 易切削钢钢材,,,,,,,,,,,,,,,
归类,碳钢,,,,,,,,,,,,,,,
成分,C,Mn,P,S,,,,,,,,,,,,
最小值,0.14,1,-,0.08,,,,,,,,,,,,
最大值,0.2,1.3,0.04,0.13,,,,,,,,,,,,
牌号,SPHE,,,,,,,,,,,,,,,
对应标准,JIS G 3131-2010 热轧低碳钢钢板和钢带,,,,,,,,,,,,,,,
归类,碳钢,,,,,,,,,,,,,,,
成分,C,Mn,P,S,,,,,,,,,,,,
最小值,-,-,-,-,,,,,,,,,,,,
最大值,0.08,0.4,0.003,0.003,,,,,,,,,,,,
厚度 t mm,抗拉强度σb Mpa,延伸率δ %,,,,,,,,,,,,,,
1.2≤t<1.6,≥270,≥32,,,,,,,,,,,,,,
1.6≤t<2,≥270,≥34,,,,,,,,,,,,,,
2＜t≤2.5,≥270,≥35,,,,,,,,,,,,,,
2.5＜t≤3.2,≥270,≥37,,,,,,,,,,,,,,
3.2＜t≤4,≥270,≥39,,,,,,,,,,,,,,
t>4,≥270,≥41,,,,,,,,,,,,,,
牌号,Q235GJZ-E,,,,,,,,,,,,,,,
对应标准,YB 4104-2000 高层建筑结构用钢板,,,,,,,,,,,,,,,
归类,碳钢,,,,,,,,,,,,,,,
成分,C,Si,Mn,P,Cr ②,Ni ②,Cu ②,Al ①,更多,,,,,,,
最小值,-,-,0.6,-,-,-,-,0.015,Z15：S≤0.01；Z25：S≤0.007；Z35：S≤0.005,,,,,,,
最大值,0.18,0.35,1.2,0.02,0.3,0.3,0.3,-,Z15：S≤0.01；Z25：S≤0.007；Z35：S≤0.005,,,,,,,
牌号,E 275B,,,,,,,,,,,,,,,
旧牌号,Fe 430B,,,,,,,,,,,,,,,
对应标准,ISO 630-1995 结构钢——板料、宽扁钢、钢筋、型材,,,,,,,,,,,,,,,
归类,碳钢,,,,,,,,,,,,,,,
标签,工程用非合金钢  非沸腾钢,,,,,,,,,,,,,,,
Unnamed: 0,成分,C,Si,Mn,P,S,,,,,,,,,,
厚度t≤40 NE,最小值,-,-,-,-,-,,,,,,,,,,
厚度t≤40 NE,最大值,0.21,0.4,1.5,0.45,0.45,,,,,,,,,,
厚度 t mm,抗拉强度σb Mpa,屈服点σs Mpa,延伸率δ %,,,,,,,,,,,,,
t≤16,410~540,≥275,≥22,,,,,,,,,,,,,
16＜t≤40,410~540,≥265,≥22,,,,,,,,,,,,,
40＜t≤63,410~540,≥255,≥21,,,,,,,,,,,,,
63＜t≤80,410~540,≥245,≥20,,,,,,,,,,,,,
80＜t≤100,410~540,≥235,≥20,,,,,,,,,,,,,
100＜t≤150,410~540,≥225,≥18,,,,,,,,,,,,,
150＜t≤200,410~540,≥215,≥17,,,,,,,,,,,,,
牌号,1080,,,,,,,,,,,,,,,
美国UNS,G10800,,,,,,,,,,,,,,,
对应标准,ASTM A 29/A 29M-05 热锻碳钢和合金棒材的标准,,,,,,,,,,,,,,,
归类,碳钢,,,,,,,,,,,,,,,
说明,注：需要硅时，硅含量为：0.1%max；0.1~0.2%；0.15~0.35%；0.2~0.4%；0.3~0.6%,,,,,,,,,,,,,,,
成分,C,Mn,P,S,Cu,,,,,,,,,,,
最小值,0.75,0.6,-,-,-,,,,,,,,,,,
最大值,0.88,0.9,0.04,0.05,0.2,,,,,,,,,,,
牌号,Y15Sn,,,,,,,,,,,,,,,
中国ISC,U74152,,,,,,,,,,,,,,,
对应标准,GB /T 8731-2008 易切削结构钢,,,,,,,,,,,,,,,
归类,碳钢,,,,,,,,,,,,,,,
标签,锡系易切削钢,,,,,,,,,,,,,,,
说明,本标准适用于机械切削加工用条钢、盘条、钢丝、钢板及钢带等钢材，其化学成分同样适用于锭、坯及其制品,,,,,,,,,,,,,,,
成分,C,Si,Mn,P,S,Sn,,,,,,,,,,
最小值,0.13,-,0.4,0.03,-,0.09,,,,,,,,,,
最大值,0.18,0.15,0.7,0.07,0.05,0.25,,,,,,,,,,
直径 d mm,抗拉强度σb Mpa,延伸率δ %,硬度 HBW,,,,,,,,,,,,,
d=20（试样直径）,热轧状态交货390~540,热轧状态交货≥22,热轧状态交货≤165,,,,,,,,,,,,,
d=8~20（钢材尺寸）,冷拉状态交货530~755,冷拉状态交货≥7,冷拉状态交货152~217,,,,,,,,,,,,,
d>20~30（钢材尺寸）,510~735,≥7,152~217,,,,,,,,,,,,,
d>30（钢材尺寸）,490~685,≥7,152~217,,,,,,,,,,,,,
牌号,P295GH,,,,,,,,,,,,,,,
欧标钢号,1.0481,,,,,,,,,,,,,,,
对应标准,EN 10028-2-2009 压力容器用的钢板制品.规定了高温性能的非合金和合金钢,,,,,,,,,,,,,,,
归类,碳钢,,,,,,,,,,,,,,,
成分,C,Si,Mn ③,P,S,Cr,Ni,Cu ⑤,Mo,N ④,Ti,V,Nb,Al,更多,
最小值,0.08,-,0.9,-,-,-,-,-,-,-,-,-,-,0.02,Cr+Cu+Mo+ Ni≤ 0.7,
最大值,0.2,0.4,1.5,0.025,0.01,0.3,0.3,0.3,0.08,0.012,0.03,0.02,0.02,-,Cr+Cu+Mo+ Ni≤ 0.7,
厚度 t mm,热处理或状态,抗拉强度σb Mpa,屈服点σs Mpa,延伸率δ %,冲击吸收能量KV2 J,,,,,,,,,,,
t≤16,正火（+N）,460~580,≥295,≥21,*≥40,,,,,,,,,,,
16＜t≤40,正火（+N）,460~580,≥290,≥21,≥40,,,,,,,,,,,
40＜t≤60,正火（+N）,460~580,≥285,≥21,≥40,,,,,,,,,,,
60＜t≤100,正火（+N）,460~580,≥260,≥21,≥40,,,,,,,,,,,
100＜t≤150,正火（+N）,440~570,≥235,≥21,≥40,,,,,,,,,,,
150＜t≤250,正火（+N）,430~570,≥220,≥21,≥40,,,,,,,,,,,
牌号,DM,,,,,,,,,,,,,,,
对应标准,ISO 8458-2-2002 机械用弹簧钢丝-第2部分：铅淬火冷拉碳素钢丝,,,,,,,,,,,,,,,
归类,碳钢,,,,,,,,,,,,,,,
性能,弹性,,,,,,,,,,,,,,,
标签,碳素弹簧钢丝,,,,,,,,,,,,,,,
说明,①钢丝直径允许偏差级别应在合同中注明 ②钢丝圆度不得大于钢丝直径公差之半,,,,,,,,,,,,,,,
成分,C,Si,Mn,P,S,Cu,,,,,,,,,,
最小值,0.45,0.1,0.3,-,-,-,,,,,,,,,,
最大值,1,0.3,1.2,0.02,0.025,0.12,,,,,,,,,,
美国UNS,G11090,,,,,,,,,,,,,,,
ASTM  型号或牌号,1109,,,,,,,,,,,,,,,
对应标准,ASTM A29M UNS-2012 热锻碳素钢和合金钢棒材一般要求标准规范,,,,,,,,,,,,,,,
归类,碳钢,,,,,,,,,,,,,,,
性能,易切削性,,,,,,,,,,,,,,,
标签,硫处理碳素钢  易切削钢,,,,,,,,,,,,,,,
成分,C,Mn,P,S,更多,,,,,,,,,,,
最小值,0.08,0.6,-,0.08,①②③,,,,,,,,,,,
最大值,0.13,0.9,0.04,0.13,①②③,,,,,,,,,,,
牌号,E5545-P2,,,,,,,,,,,,,,,
对应标准,GB /T 5117-2012 非合金钢及细晶粒钢焊条,,,,,,,,,,,,,,,
归类,碳钢,,,,,,,,,,,,,,,
标签,熔敷金属,,,,,,,,,,,,,,,
成分,C,Si,Mn,P,S,Cr,Ni,Mo,V,,,,,,,
最小值,-,-,0.9,-,-,-,-,-,-,,,,,,,
最大值,0.12,0.8,1.7,0.03,0.03,0.2,1,0.5,0.05,,,,,,,
抗拉强度σb Mpa,屈服点σs Mpa,延伸率δ %,,,,,,,,,,,,,,
≥550,≥460,≥17,,,,,,,,,,,,,,
牌号,C45E,,,,,,,,,,,,,,,
欧标钢号,1.1191,,,,,,,,,,,,,,,
对应标准,EN 10083-2-2006 淬火和回火钢.第2部分:非合金钢交货技术条件,,,,,,,,,,,,,,,
归类,碳钢,,,,,,,,,,,,,,,
成分,C,Si,Mn,P,S *,Cr,Ni,Mo,更多,,,,,,,
最小值,0.42,-,0.5,-,-,-,-,-,Cr+Mo+Ni ≤0.63,,,,,,,
最大值,0.5,0.4,0.8,0.03,0.035,0.4,0.4,0.1,Cr+Mo+Ni ≤0.63,,,,,,,
牌号,EH550,,,,,,,,,,,,,,,
对应标准,GB 712-2011 船舶及海洋工程用结构钢,,,,,,,,,,,,,,,
归类,碳钢,,,,,,,,,,,,,,,
标签,超高强度结构钢,,,,,,,,,,,,,,,
成分,C,Si,Mn,P,S,N,,,,,,,,,,
最小值,-,-,-,-,-,-,,,,,,,,,,
最大值,0.2,0.55,1.7,0.025,0.025,0.02,,,,,,,,,,
牌号,C20E2C,,,,,,,,,,,,,,,
欧标钢号,1.1152,,,,,,,,,,,,,,,
对应标准,EN 10263-3-2001 冷拉钢杆、棒和丝.第3部分:交货技术条件,,,,,,,,,,,,,,,
归类,碳钢,,,,,,,,,,,,,,,
标签,渗碳钢,,,,,,,,,,,,,,,
成分,C,Si,Mn,P,S,Cu,,,,,,,,,,
最小值,0.18,-,0.3,-,-,-,,,,,,,,,,
最大值,0.22,0.3,0.6,0.025,0.025,0.25,,,,,,,,,,
牌号,65,,,,,,,,,,,,,,,
中国ISC,U20652,,,,,,,,,,,,,,,
对应标准,GB /T 1222-2007 弹簧钢,,,,,,,,,,,,,,,
归类,碳钢,,,,,,,,,,,,,,,
性能,弹性,,,,,,,,,,,,,,,
标签,优质碳素结构钢,,,,,,,,,,,,,,,
说明,经热处理或冷作硬化后具有较高的强度与弹性，冷变形塑性低，淬透性不好，承受动载荷和疲劳载荷的能力低，一般采用油淬，大截面部件采用水冷+油淬，或正火处理 应用广泛，多用于工作温度不高、尺寸较小的弹簧，或不太重要的较大尺寸弹簧，如汽车、拖拉机、铁道车辆及一般机械用的弹簧等 本标准适用于直径或边长不大于100mm的弹簧圆钢和方钢（简称棒材）、厚度不大于40mm的弹簧扁钢、直径不大于25mm的弹簧钢盘条（不包括油淬火-回火弹簧钢丝用盘条（YB/T 5365））。经供需双方协商，也可供应直径或边长大于100mm的棒材、厚度大于40mm的扁钢和直径大于25mm的盘条。 本标准规定的牌号及化学成分也适用于钢锭、钢坯及其制品,,,,,,,,,,,,,,,
成分,C,Si,Mn,P,S,Cr,Ni,Cu,,,,,,,,
最小值,0.62,0.17,0.5,-,-,-,-,-,,,,,,,,
最大值,0.7,0.37,0.8,0.035,0.035,0.25,0.25,0.25,,,,,,,,
牌号,Q370qC,,,,,,,,,,,,,,,
对应标准,GB /T 714-2008 桥梁用结构钢,,,,,,,,,,,,,,,
归类,碳钢,,,,,,,,,,,,,,,
成分,C,Si,Mn,P,S,Cr,Ni,Cu,Mo,N,Ti ①,V ①,Nb ①,B,Al ②,
最小值,-,-,1,-,-,-,-,-,-,-,-,-,-,-,0.015,
最大值,0.18,0.55,1.7,0.03,0.025,0.8,0.5,0.55,0.2,0.012,0.03,0.08,0.06,0.004,-,
牌号,DC01,,,,,,,,,,,,,,,
旧牌号,08Al,,,,,,,,,,,,,,,
对应标准,GB /T 5213-2019 冷轧低碳钢板及钢带,,,,,,,,,,,,,,,
归类,碳钢,,,,,,,,,,,,,,,
说明,旧牌号来源于GB/T 5213-2001,,,,,,,,,,,,,,,
成分,C,Mn,P,S,Al ①,,,,,,,,,,,
最小值,-,-,-,-,0.02,,,,,,,,,,,
最大值,0.12,0.6,0.03,0.03,-,,,,,,,,,,,
牌号,30,,,,,,,,,,,,,,,
对应标准,GOST 1050-1988 表面光洁的优质碳素结构钢棒料规格,,,,,,,,,,,,,,,
归类,碳钢,,,,,,,,,,,,,,,
性能,焊接性  渗碳性,,,,,,,,,,,,,,,
标签,优质碳素结构钢  镇静钢,,,,,,,,,,,,,,,
说明,相当于我国的30钢,,,,,,,,,,,,,,,
成分,C,Si,Mn,P,S,Cr,Ni,Cu,As,,,,,,,
最小值,0.27,0.17,0.5,-,-,-,-,-,-,,,,,,,
最大值,0.35,0.37,0.8,0.035,0.04,0.25,0.3,0.3,0.08,,,,,,,
牌号,VDC,,,,,,,,,,,,,,,
对应标准,GB /T 18983-2017 淬火-回火弹簧钢丝,,,,,,,,,,,,,,,
归类,碳钢,,,,,,,,,,,,,,,
说明,耐高疲劳级钢丝，代号前缀字母VD，适用于剧烈运动的场合的弹簧，如阀门弹簧等。 VDC，常用其他代表性牌号：65、70、65Mn。,,,,,,,,,,,,,,,
成分,C,Si,Mn,P,S,Cr,Ni,Cu,,,,,,,,
最小值,0.6,0.17,0.9,-,-,-,-,-,,,,,,,,
最大值,0.75,0.37,1.2,0.03,0.03,0.25,0.35,0.12,,,,,,,,
牌号,A31 Grade A,,,,,,,,,,,,,,,
对应标准,ASTM A31-2014 铆钉和压力容器用棒材,,,,,,,,,,,,,,,
归类,碳钢,,,,,,,,,,,,,,,
Unnamed: 0,成分,C,Mn,P,S,,,,,,,,,,,
Heat Analysis,最小值,-,0.3,-,-,,,,,,,,,,,
Heat Analysis,最大值,0.18,0.6,0.04,0.05,,,,,,,,,,,
Unnamed: 0,抗拉强度σb Mpa,屈服点σs Mpa,延伸率δ %,,,,,,,,,,,,,
L0=200mm,310~400,≥160,≥27,,,,,,,,,,,,,
L0=50mm,310~400,≥160,≥33,,,,,,,,,,,,,
美国UNS,G10550,,,,,,,,,,,,,,,
ASTM  型号或牌号,1055,,,,,,,,,,,,,,,
对应标准,ASTM A29M UNS-2012 热锻碳素钢和合金钢棒材一般要求标准规范,,,,,,,,,,,,,,,
归类,碳钢,,,,,,,,,,,,,,,
标签,非硫处理碳素钢,,,,,,,,,,,,,,,
成分,C,Mn,P,S,更多,,,,,,,,,,,
最小值,0.5,0.6,-,-,①②③④⑤,,,,,,,,,,,
最大值,0.6,0.9,0.04,0.05,①②③④⑤,,,,,,,,,,,
牌号,T7A,,,,,,,,,,,,,,,
中国ISC,T00073,,,,,,,,,,,,,,,
对应标准,GB /T 1298-2008 碳素工具钢,,,,,,,,,,,,,,,
归类,碳钢,,,,,,,,,,,,,,,
标签,高级优质钢,,,,,,,,,,,,,,,
成分,C,Si,Mn,P,S,Cr,Ni,Cu,Mo,W,V,,,,,
最小值,0.65,-,-,-,-,-,-,-,-,-,-,,,,,
最大值,0.74,0.35,0.4,0.03,0.02,0.25,0.2,0.25,0.2,0.3,0.02,,,,,
牌号,35S20,,,,,,,,,,,,,,,
欧标钢号,1.0726,,,,,,,,,,,,,,,
对应标准,EN 10277-3-1999 光亮钢产品技术交货条件 第3部分 高速切削钢,,,,,,,,,,,,,,,
归类,碳钢,,,,,,,,,,,,,,,
标签,淬火钢,,,,,,,,,,,,,,,
成分,C,Si,Mn,P,S,,,,,,,,,,,
最小值,0.32,-,0.7,-,0.15,,,,,,,,,,,
最大值,0.39,0.4,1.1,0.06,0.25,,,,,,,,,,,
牌号,20Mn5,,,,,,,,,,,,,,,
欧标钢号,1.1133,,,,,,,,,,,,,,,
对应标准,EN 10269-2006 规定高温和/或低温性能的紧固件用钢和镍合金,,,,,,,,,,,,,,,
归类,碳钢,,,,,,,,,,,,,,,
性能,淬透性,,,,,,,,,,,,,,,
标签,调质型钢,,,,,,,,,,,,,,,
密度,7.85 g/cm3,,,,,,,,,,,,,,,
成分,C,Si,Mn,P,S,Cr,Ni,Mo,Al,更多,,,,,,
最小值,0.17,-,1,-,-,-,-,-,0.02,Cr+Mo+Ni ≤ 0.63,,,,,,
最大值,0.23,0.4,1.5,0.03,0.035,0.4,0.4,0.1,-,Cr+Mo+Ni ≤ 0.63,,,,,,
牌号,C48D,,,,,,,,,,,,,,,
欧标钢号,1.0517,,,,,,,,,,,,,,,
对应标准,EN 10016-2-1994 拉制和或冷轧用的非合金钢棒 一第2部分：般用途钢棒的特定要求,,,,,,,,,,,,,,,
归类,碳钢,,,,,,,,,,,,,,,
成分,C,Si,Mn,P,S,Cr,Ni,Cu,Mo,Al,,,,,,
最小值,0.45,0.1,0.5,-,-,-,-,-,-,-,,,,,,
最大值,0.5,0.3,0.8,0.035,0.035,0.15,0.2,0.25,0.05,0.01,,,,,,
牌号,E5003,,,,,,,,,,,,,,,
对应标准,GB /T 5117-2012 非合金钢及细晶粒钢焊条,,,,,,,,,,,,,,,
归类,碳钢,,,,,,,,,,,,,,,
标签,熔敷金属,,,,,,,,,,,,,,,
成分,C,Si,Mn,P,S,Cr,Ni,Mo,V,,,,,,,
最小值,-,-,-,-,-,-,-,-,-,,,,,,,
最大值,0.15,0.9,1.25,0.04,0.035,0.2,0.3,0.3,0.08,,,,,,,
抗拉强度σb Mpa,屈服点σs Mpa,延伸率δ %,,,,,,,,,,,,,,
≥490,≥400,≥20,,,,,,,,,,,,,,
牌号,E5028-CC,,,,,,,,,,,,,,,
对应标准,GB /T 5117-2012 非合金钢及细晶粒钢焊条,,,,,,,,,,,,,,,
归类,碳钢,,,,,,,,,,,,,,,
标签,熔敷金属,,,,,,,,,,,,,,,
成分,C,Si,Mn,P,S,Cr,Cu,,,,,,,,,
最小值,-,-,0.3,-,-,0.3,0.2,,,,,,,,,
最大值,0.12,0.9,1.4,0.03,0.03,0.7,0.6,,,,,,,,,
抗拉强度σb Mpa,屈服点σs Mpa,延伸率δ %,,,,,,,,,,,,,,
≥490,≥390,≥20,,,,,,,,,,,,,,
牌号,L690M/X100M,,,,,,,,,,,,,,,
对应标准,GB /T 14164-2013 石油天然气输送管用热轧宽钢带,,,,,,,,,,,,,,,
归类,碳钢,,,,,,,,,,,,,,,
成分,C ①②,Si,Mn ②,P,S,Cr,Ni,Cu,Mo,B ③,更多,,,,,
最小值,-,-,-,-,-,-,-,-,-,-,Nb+V+Ti≤0.15%,,,,,
最大值,0.1,0.55,2.1,0.02,0.01,0.5,1,0.5,0.5,0.001,Nb+V+Ti≤0.15%,,,,,
牌号,60Mn,,,,,,,,,,,,,,,
中国ISC,U21602,,,,,,,,,,,,,,,
对应标准,GB /T 699-2015 优质碳素结构钢,,,,,,,,,,,,,,,
归类,碳钢,,,,,,,,,,,,,,,
性能,强度  硬度  弹性,,,,,,,,,,,,,,,
说明,强度.硬度.弹性和淬透性比60钢稍高，退火态可加工性良好，冷变形塑性和焊接性差。具有过热敏感和回火脆性倾向。 适用于大尺寸螺旋弹簧.板簧.各种圆扁弹簧.弹簧环、片，冷拉钢丝及发条。 本标准适用于公称直径或厚度不大于250mm热轧和锻制优质碳素结构钢棒材，经供需双方协商，也可提供公称直径或厚度大于250mm热轧和锻制优质碳素结构钢棒材。,,,,,,,,,,,,,,,
成分,C,Si,Mn,P,S,Cr,Ni,Cu,,,,,,,,
最小值,0.57,0.17,0.7,-,-,-,-,-,,,,,,,,
最大值,0.65,0.37,1,0.035,0.035,0.25,0.3,0.25,,,,,,,,
直径（厚度） d mm,热处理或状态,抗拉强度σb Mpa,屈服点σs Mpa,延伸率δ %,断面收缩率ψ %,硬度 HBW,,,,,,,,,,
d=25(试样尺寸),正火,≥690,≥410,≥11,≥35,未经热处理钢≤269,,,,,,,,,,
,,,,,,退火钢≤229,,,,,,,,,,
牌号,C35,,,,,,,,,,,,,,,
欧标钢号,1.0501,,,,,,,,,,,,,,,
对应标准,EN 10083-2-2006 淬火和回火钢.第2部分:非合金钢交货技术条件,,,,,,,,,,,,,,,
归类,碳钢,,,,,,,,,,,,,,,
成分,C,Si,Mn,P,S,Cr,Ni,Mo,更多,,,,,,,
最小值,0.32,-,0.5,-,-,-,-,-,Cr+Mo+Ni≤ 0.63,,,,,,,
最大值,0.39,0.4,0.8,0.045,0.045,0.4,0.4,0.1,Cr+Mo+Ni≤ 0.63,,,,,,,
牌号,C17E2C,,,,,,,,,,,,,,,
欧标钢号,1.1147,,,,,,,,,,,,,,,
对应标准,EN 10263-3-2001 冷拉钢杆、棒和丝.第3部分:交货技术条件,,,,,,,,,,,,,,,
归类,碳钢,,,,,,,,,,,,,,,
标签,渗碳钢,,,,,,,,,,,,,,,
成分,C,Si,Mn,P,S,Cu,,,,,,,,,,
最小值,0.15,-,0.6,-,-,-,,,,,,,,,,
最大值,0.19,0.3,0.9,0.025,0.025,0.25,,,,,,,,,,
牌号,E5016-N5,,,,,,,,,,,,,,,
对应标准,GB /T 5117-2012 非合金钢及细晶粒钢焊条,,,,,,,,,,,,,,,
归类,碳钢,,,,,,,,,,,,,,,
标签,熔敷金属,,,,,,,,,,,,,,,
成分,C,Si,Mn,P,S,Ni,,,,,,,,,,
最小值,-,-,-,-,-,2,,,,,,,,,,
最大值,0.05,0.5,1.25,0.03,0.03,2.75,,,,,,,,,,
抗拉强度σb Mpa,屈服点σs Mpa,延伸率δ %,,,,,,,,,,,,,,
≥490,≥390,≥20,,,,,,,,,,,,,,
美国UNS,G10450,,,,,,,,,,,,,,,
ASTM  型号或牌号,1045,,,,,,,,,,,,,,,
对应标准,ASTM A29/A29M-2012 热锻碳素钢和合金钢棒材一般要求标准规范,,,,,,,,,,,,,,,
归类,碳钢,,,,,,,,,,,,,,,
标签,非硫处理碳素钢,,,,,,,,,,,,,,,
成分,C,Mn,P,S,更多,,,,,,,,,,,
最小值,0.43,0.6,-,-,①②③④⑤,,,,,,,,,,,
最大值,0.5,0.9,0.04,0.05,①②③④⑤,,,,,,,,,,,
牌号,SWRCH15A,,,,,,,,,,,,,,,
对应标准,JIS G 3507-1-2005 冷打或冷镦用碳钢线材,,,,,,,,,,,,,,,
归类,碳钢,,,,,,,,,,,,,,,
性能,锻压性,,,,,,,,,,,,,,,
标签,铝镇静钢,,,,,,,,,,,,,,,
成分,C,Si,Mn,P,S,Cr,Ni,Cu,Al,,,,,,,
最小值,0.13,-,0.3,-,-,-,-,-,0.02,,,,,,,
最大值,0.18,0.1,0.6,0.03,0.035,0.2,0.2,0.3,-,,,,,,,
牌号,L415/X60,,,,,,,,,,,,,,,
旧牌号,S415,,,,,,,,,,,,,,,
对应标准,GB /T 14164-2013 石油天然气输送管用热轧宽钢带,,,,,,,,,,,,,,,
归类,碳钢,,,,,,,,,,,,,,,
成分,C ①,Si,Mn ①,P,S,Cr,Ni,Cu,Mo,更多,,,,,,
最小值,-,-,-,-,-,-,-,-,-,Nb+V+Ti≤0.15%,,,,,,
最大值,0.26,0.4,1.4,0.03,0.03,0.5,0.5,0.5,0.15,Nb+V+Ti≤0.15%,,,,,,
牌号,320,,,,,,,,,,,,,,,
中国ISC,U33202,,,,,,,,,,,,,,,
对应标准,GB /T 5312-2009 船舶用碳钢和碳锰钢无疑钢管,,,,,,,,,,,,,,,
归类,碳钢,,,,,,,,,,,,,,,
成分,C,Mn,P,S,Cr,Ni,Cu,Mo,更多,,,,,,,
最小值,-,0.4,-,-,-,-,-,-,Cr+Mo+Ni+Cu≤0.70,,,,,,,
最大值,0.16,0.7,0.025,0.02,0.25,0.3,0.3,0.1,Cr+Mo+Ni+Cu≤0.70,,,,,,,
美国UNS,G10260,,,,,,,,,,,,,,,
ASTM  型号或牌号,1026,,,,,,,,,,,,,,,
对应标准,ASTM A29M UNS-2012 热锻碳素钢和合金钢棒材一般要求标准规范,,,,,,,,,,,,,,,
归类,碳钢,,,,,,,,,,,,,,,
标签,非硫处理碳素钢,,,,,,,,,,,,,,,
成分,C,Mn,P,S,更多,,,,,,,,,,,
最小值,0.22,0.6,-,-,①②③④⑤,,,,,,,,,,,
最大值,0.28,0.9,0.04,0.05,①②③④⑤,,,,,,,,,,,
牌号,B500C,,,,,,,,,,,,,,,
对应标准,BS 4449-2005 钢筋混凝土用钢可焊钢筋棒料、卷材和开卷产品规范,,,,,,,,,,,,,,,
归类,碳钢,,,,,,,,,,,,,,,
成分,C,P,S,Cu,N,,,,,,,,,,,
最小值,-,-,-,-,-,,,,,,,,,,,
最大值,0.22,0.05,0.05,0.8,0.012,,,,,,,,,,,
牌号,1018,,,,,,,,,,,,,,,
对应标准,ASTM A1040-2010 锻制碳钢、低合金钢和合金钢统一标准等级成分指南,,,,,,,,,,,,,,,
归类,碳钢,,,,,,,,,,,,,,,
说明,"1018是美国材料,他的含锰量比较高,和国内的16Mn或者15Mn,20Mn化学组成类似,和20号钢和Q235的含碳差不多,但是含锰量就差很多了.10代表碳锰钢 18代表碳含量. 1018钢材高锰低碳渗透钢,合金结构钢广泛用于活塞、螺钉、传动轴、机床,弹簧,制造注射模的推板、锁楔、凹模套、复位杆、直径较大的推杆、型芯固定板等结构上. 硬度:50硬度,未热处理,≤197HB,热处理规范,正火,910℃. 注：硅含量：≤0.1%；0.07～0.15%；0.1～0.2%；0.15～0.35%；0.2～0.4%或0.3～0.6%",,,,,,,,,,,,,,,
成分,C,Mn,P,S,,,,,,,,,,,,
最小值,0.15,0.6,-,-,,,,,,,,,,,,
最大值,0.2,0.9,0.04,0.035,,,,,,,,,,,,
牌号,E155,,,,,,,,,,,,,,,
欧标钢号,1.0033,,,,,,,,,,,,,,,
对应标准,EN 10296-1-2003 机械和一般工程用焊接圆钢管.技术交货条件.非合金和合金钢管,,,,,,,,,,,,,,,
归类,碳钢,,,,,,,,,,,,,,,
成分,C,Si,Mn,P,S,,,,,,,,,,,
最小值,-,-,-,-,-,,,,,,,,,,,
最大值,0.11,0.35,0.7,0.045,0.045,,,,,,,,,,,
美国UNS,G10130,,,,,,,,,,,,,,,
ASTM  型号或牌号,1013,,,,,,,,,,,,,,,
对应标准,ASTM A29M UNS-2012 热锻碳素钢和合金钢棒材一般要求标准规范,,,,,,,,,,,,,,,
归类,碳钢,,,,,,,,,,,,,,,
性能,锻压性,,,,,,,,,,,,,,,
标签,非硫处理碳素钢,,,,,,,,,,,,,,,
成分,C,Mn,P,S,更多,,,,,,,,,,,
最小值,0.11,0.5,-,-,①②③④⑤,,,,,,,,,,,
最大值,0.16,0.8,0.04,0.05,①②③④⑤,,,,,,,,,,,
牌号,E5516-3M3,,,,,,,,,,,,,,,
对应标准,GB /T 5117-2012 非合金钢及细晶粒钢焊条,,,,,,,,,,,,,,,
归类,碳钢,,,,,,,,,,,,,,,
标签,熔敷金属,,,,,,,,,,,,,,,
成分,C,Si,Mn,P,S,Ni,Mo,,,,,,,,,
最小值,-,-,1,-,-,-,0.4,,,,,,,,,
最大值,0.12,0.8,1.8,0.03,0.03,0.9,0.65,,,,,,,,,
抗拉强度σb Mpa,屈服点σs Mpa,延伸率δ %,,,,,,,,,,,,,,
≥550,≥460,≥17,,,,,,,,,,,,,,
牌号,25,,,,,,,,,,,,,,,
中国ISC,U20252,,,,,,,,,,,,,,,
对应标准,GB /T 699-1999 优质碳素结构钢,,,,,,,,,,,,,,,
归类,碳钢,,,,,,,,,,,,,,,
性能,冲击韧性  锻压性  焊接性,,,,,,,,,,,,,,,
标签,优质碳素结构钢,,,,,,,,,,,,,,,
说明,焊接性及冷应变塑性高，具有一定强度、硬度。塑性和韧性好。被切削性中等、淬透性、淬硬性差。淬火后低温回火后强韧性好。无回火脆性倾向。 一般用于制造重型和中型机械中负荷不大的冷冲压件、小锻件和机械加工小零件如垫圈、销轴、螺栓、螺母等；进行渗碳或碳氮共渗处理后，可制造摩擦片、活塞销和不重要的齿轮；经正火处理，可用作 -20～475 ℃的压力容器锻件用钢。焊接件、热锻、热冲压件渗碳后用作耐磨件。 本标准适用于直径或厚度不大于250mm的优质碳素结构钢棒材，经供需双方协商，也可提供直径或厚度大于250mm的优质碳素结构钢棒材。,,,,,,,,,,,,,,,
成分,C,Si,Mn,P,S,Cr,Ni,Cu,,,,,,,,
最小值,0.22,0.17,0.5,-,-,-,-,-,,,,,,,,
最大值,0.29,0.37,0.8,0.035,0.035,0.25,0.3,0.25,,,,,,,,
直径（厚度） d mm,热处理或状态,抗拉强度σb Mpa,屈服点σs Mpa,延伸率δ %,硬度 HBW,,,,,,,,,,,
d=25（试样直径）,正火或淬火+回火,≥450,≥275,≥23,未经热处理钢≤170,,,,,,,,,,,
美国UNS,G11320,,,,,,,,,,,,,,,
ASTM  型号或牌号,1132,,,,,,,,,,,,,,,
对应标准,ASTM A29M UNS-2012 热锻碳素钢和合金钢棒材一般要求标准规范,,,,,,,,,,,,,,,
归类,碳钢,,,,,,,,,,,,,,,
标签,硫处理碳素钢,,,,,,,,,,,,,,,
成分,C,Mn,P,S,更多,,,,,,,,,,,
最小值,0.27,1.35,-,0.08,①②③,,,,,,,,,,,
最大值,0.34,1.65,0.04,0.13,①②③,,,,,,,,,,,
牌号,C86D,,,,,,,,,,,,,,,
欧标钢号,1.0616,,,,,,,,,,,,,,,
对应标准,EN 10016-2-1994 拉制和或冷轧用的非合金钢棒 一第2部分：般用途钢棒的特定要求,,,,,,,,,,,,,,,
归类,碳钢,,,,,,,,,,,,,,,
成分,C,Si,Mn,P,S,Cr,Ni,Cu,Mo,Al,,,,,,
最小值,0.83,0.1,0.5,-,-,-,-,-,-,-,,,,,,
最大值,0.88,0.3,0.8,0.035,0.035,0.15,0.2,0.25,0.05,0.01,,,,,,
牌号,Q235GJ-C,,,,,,,,,,,,,,,
对应标准,YB 4104-2000 高层建筑结构用钢板,,,,,,,,,,,,,,,
归类,碳钢,,,,,,,,,,,,,,,
成分,C,Si,Mn,P,S,Cr ②,Ni ②,Cu ②,Al ①,,,,,,,
最小值,-,-,0.6,-,-,-,-,-,0.015,,,,,,,
最大值,0.2,0.35,1.2,0.025,0.015,0.3,0.3,0.3,-,,,,,,,
牌号,1050,,,,,,,,,,,,,,,
美国UNS,G10500,,,,,,,,,,,,,,,
对应标准,ASTM A 29/A 29M-05 热锻碳钢和合金棒材的标准,,,,,,,,,,,,,,,
归类,碳钢,,,,,,,,,,,,,,,
成分,C,Mn,P,S,Cu,,,,,,,,,,,
最小值,0.48,0.6,-,-,-,,,,,,,,,,,
最大值,0.55,0.9,0.04,0.05,0.2,,,,,,,,,,,
牌号,ML18,,,,,,,,,,,,,,,
对应标准,GB /T 5953-1999 冷镦钢丝,,,,,,,,,,,,,,,
归类,碳钢,,,,,,,,,,,,,,,
成分,C,Si,Mn,P,S,Cr,Cu,,,,,,,,,
最小值,0.15,-,-,-,-,-,-,,,,,,,,,
最大值,0.2,0.2,0.6,0.035,0.035,0.2,0.2,,,,,,,,,
牌号,A449 Type 2,,,,,,,,,,,,,,,
对应标准,ASTM A449-2000 淬火和回火钢螺栓和螺柱标准规范,,,,,,,,,,,,,,,
归类,碳钢,,,,,,,,,,,,,,,
成分,C,Mn,P,S,B,,,,,,,,,,,
最小值,0.15,0.7,-,-,0.0005,,,,,,,,,,,
最大值,0.38,-,0.04,0.05,-,,,,,,,,,,,
公称直径 inch (机加工试样),抗拉强度σb Mpa,屈服点σs Mpa,延伸率δ %,断面收缩率ψ %,,,,,,,,,,,,
1/4 ~ 1,≥825,≥635,≥14,≥35,,,,,,,,,,,,
1 ~ 1-1/2,≥725,≥560,≥14,≥35,,,,,,,,,,,,
1-1/2 ~ 3,≥620,≥400,≥14,≥35,,,,,,,,,,,,
牌号,1022,,,,,,,,,,,,,,,
美国UNS,G10220,,,,,,,,,,,,,,,
旧牌号,C1022,,,,,,,,,,,,,,,
对应标准,ASTM A1040-2010 锻制碳钢、低合金钢和合金钢统一标准等级成分指南,,,,,,,,,,,,,,,
归类,碳钢,,,,,,,,,,,,,,,
性能,焊接性,,,,,,,,,,,,,,,
标签,高锰低碳渗透钢,,,,,,,,,,,,,,,
说明,性能与15Mn钢相似。可用于制造自攻螺钉等紧固件 注 硅含量：≤0.1%；0.07～0.15%；0.1～0.2%；0.15～0.35%；0.2～0.4%或0.3～0.6%,,,,,,,,,,,,,,,
成分,C,Mn,P,S,,,,,,,,,,,,
最小值,0.18,0.7,-,-,,,,,,,,,,,,
最大值,0.23,1,0.04,0.05,,,,,,,,,,,,
牌号,J995 Grade 2,,,,,,,,,,,,,,,
对应标准,SAE J995-1999 钢制螺母材料要求,,,,,,,,,,,,,,,
归类,碳钢,,,,,,,,,,,,,,,
成分,C,P,S,,,,,,,,,,,,,
最小值,-,-,-,,,,,,,,,,,,,
最大值,0.47,0.12,0.15,,,,,,,,,,,,,
公称规格,硬度 HBW,,,,,,,,,,,,,,,
1/4 ~ 1-1/2,HRC≤32,,,,,,,,,,,,,,,
牌号,C55M2,,,,,,,,,,,,,,,
对应标准,ISO 683-18-1996 热处理钢、合金钢和易切削钢,,,,,,,,,,,,,,,
归类,碳钢,,,,,,,,,,,,,,,
标签,直接淬火钢  高级优质非合金钢结构钢,,,,,,,,,,,,,,,
成分,C,Si,Mn,P,S,,,,,,,,,,,
最小值,0.52,0.1,0.6,-,0.02,,,,,,,,,,,
最大值,0.6,0.4,0.9,0.035,0.04,,,,,,,,,,,
ASTM  型号或牌号,M1020,,,,,,,,,,,,,,,
对应标准,ASTM A29/A29M-2012 热锻碳素钢和合金钢棒材一般要求标准规范,,,,,,,,,,,,,,,
归类,碳钢,,,,,,,,,,,,,,,
标签,M系列碳素钢,,,,,,,,,,,,,,,
成分,C,Mn,P,S,,,,,,,,,,,,
最小值,0.17,0.25,-,-,,,,,,,,,,,,
最大值,0.24,0.6,0.04,0.05,,,,,,,,,,,,
牌号,C40M2,,,,,,,,,,,,,,,
对应标准,ISO 683-18-1996 热处理钢、合金钢和易切削钢,,,,,,,,,,,,,,,
归类,碳钢,,,,,,,,,,,,,,,
标签,直接淬火钢  优质非合金结构钢,,,,,,,,,,,,,,,
成分,C,Si,Mn,P,S,,,,,,,,,,,
最小值,0.37,0.1,0.5,-,0.02,,,,,,,,,,,
最大值,0.44,0.4,0.8,0.035,0.04,,,,,,,,,,,
牌号,12M5,,,,,,,,,,,,,,,
对应标准,法国,,,,,,,,,,,,,,,
归类,碳钢,,,,,,,,,,,,,,,
成分,C,Si,Mn,P,S,,,,,,,,,,,
最小值,0.1,-,0.9,-,-,,,,,,,,,,,
最大值,0.15,0.4,1.4,0.04,0.035,,,,,,,,,,,
牌号,C82D,,,,,,,,,,,,,,,
欧标钢号,1.0626,,,,,,,,,,,,,,,
对应标准,EN 10016-2-1994 拉制和或冷轧用的非合金钢棒 一第2部分：般用途钢棒的特定要求,,,,,,,,,,,,,,,
归类,碳钢,,,,,,,,,,,,,,,
成分,C,Si,Mn,P,S,Cr,Ni,Cu,Mo,Al,,,,,,
最小值,0.8,0.1,0.5,-,-,-,-,-,-,-,,,,,,
最大值,0.85,0.3,0.8,0.035,0.035,0.15,0.2,0.25,0.05,0.01,,,,,,
牌号,S15CK,,,,,,,,,,,,,,,
对应标准,JIS G 4051-2005 机械结构用碳素钢,,,,,,,,,,,,,,,
归类,碳钢,,,,,,,,,,,,,,,
说明,本标准对由热轧、热锻等热加工制成，通常用于锻造、切削加工及实施热处理的机械用碳素结构钢做了规定。不适用于管材,,,,,,,,,,,,,,,
成分,C,Si,Mn,P,S,Cr,Ni,Cu,更多,,,,,,,
最小值,0.13,0.15,0.3,-,-,-,-,-,Ni+Cr≤0.3%*,,,,,,,
最大值,0.18,0.35,0.6,0.025,0.025,0.2,0.2,0.25,Ni+Cr≤0.3%*,,,,,,,
牌号,E5019,,,,,,,,,,,,,,,
对应标准,GB /T 5117-2012 非合金钢及细晶粒钢焊条,,,,,,,,,,,,,,,
归类,碳钢,,,,,,,,,,,,,,,
标签,熔敷金属,,,,,,,,,,,,,,,
成分,C,Si,Mn,P,S,Cr,Ni,Mo,V,,,,,,,
最小值,-,-,-,-,-,-,-,-,-,,,,,,,
最大值,0.15,0.9,1.25,0.035,0.035,0.2,0.3,0.3,0.08,,,,,,,
抗拉强度σb Mpa,屈服点σs Mpa,延伸率δ %,,,,,,,,,,,,,,
≥490,≥400,≥20,,,,,,,,,,,,,,
牌号,Y15Pb,,,,,,,,,,,,,,,
中国ISC,U72152,,,,,,,,,,,,,,,
对应标准,GB /T 8731-2008 易切削结构钢,,,,,,,,,,,,,,,
归类,碳钢,,,,,,,,,,,,,,,
性能,易切削性,,,,,,,,,,,,,,,
标签,铅系易切削钢,,,,,,,,,,,,,,,
说明,"Y15Pb易切削结构钢，易切削钢是易被(车、铣、拉、刨、钻等)切削加工的钢种,又叫自动机床加工用钢,简称自动钢。与不含铅的钢相比，含铅钢的切削性能可提高20～50%，而机械性能与热处理性能基本保持不变，对冷、热加工性和焊接性也无影响。铅易切削钢已广泛用作制造精密仪表零件、汽车零件、各类机械的重要零件。但是铅易切削钢的接触疲劳低，故不宜用于承受疲劳应力负荷大的齿轮、轴承等零部件。 主要用于制作受力较小而对尺寸和光洁度要求严格的仪器仪表、手表零件、汽车、机床和其他各种机器上使用的，对尺寸精度和光洁度要求严格，而对机械性能要求相对较低的标准件，如齿轮、轴、螺栓、槽销、阀门、衬套、销钉、管接头、弹簧座垫及机床丝杠、塑料成型模具、外科和牙科手续用具等。 本标准适用于机械切削加工用条钢、盘条、钢丝、钢板及钢带等钢材，其化学成分同样适用于锭、坯及其制品",,,,,,,,,,,,,,,
成分,C,Si,Mn,P,S,Pb,,,,,,,,,,
最小值,0.1,-,0.8,0.05,0.23,0.15,,,,,,,,,,
最大值,0.18,0.15,1.2,0.1,0.33,0.35,,,,,,,,,,
直径 d mm,热处理或状态,抗拉强度σb Mpa,延伸率δ %,硬度 HBW,,,,,,,,,,,,
d=20（试样直径）,热轧状态交货,390~540,≥22,≤170,,,,,,,,,,,,
d=8~20（钢材尺寸）,冷拉状态交货,530~755,≥7,152~217,,,,,,,,,,,,
d>20~30（钢材尺寸）,冷拉状态交货,510~735,≥7,152~217,,,,,,,,,,,,
d>30（钢材尺寸）,冷拉状态交货,490~685,≥7,152~217,,,,,,,,,,,,
牌号,AH620,,,,,,,,,,,,,,,
对应标准,GB 712-2011 船舶及海洋工程用结构钢,,,,,,,,,,,,,,,
归类,碳钢,,,,,,,,,,,,,,,
标签,超高强度结构钢,,,,,,,,,,,,,,,
成分,C,Si,Mn,P,S,N,,,,,,,,,,
最小值,-,-,-,-,-,-,,,,,,,,,,
最大值,0.21,0.55,1.7,0.03,0.03,0.02,,,,,,,,,,
牌号,E5516-NCC1,,,,,,,,,,,,,,,
对应标准,GB /T 5117-2012 非合金钢及细晶粒钢焊条,,,,,,,,,,,,,,,
归类,碳钢,,,,,,,,,,,,,,,
标签,熔敷金属,,,,,,,,,,,,,,,
成分,C,Si,Mn,P,S,Cr,Ni,Cu,,,,,,,,
最小值,-,0.35,0.5,-,-,0.45,0.4,0.3,,,,,,,,
最大值,0.12,0.8,1.3,0.03,0.03,0.7,0.8,0.75,,,,,,,,
抗拉强度σb Mpa,屈服点σs Mpa,延伸率δ %,,,,,,,,,,,,,,
≥550,≥460,≥17,,,,,,,,,,,,,,
牌号,H08MnA,,,,,,,,,,,,,,,
对应标准,GB /T 14957-1994 熔化焊用钢丝,,,,,,,,,,,,,,,
归类,碳钢,,,,,,,,,,,,,,,
成分,C,Si,Mn,P,S,Cr,Ni,Cu,,,,,,,,
最小值,-,-,0.8,-,-,-,-,-,,,,,,,,
最大值,0.1,0.07,1.1,0.03,0.03,0.2,0.3,0.2,,,,,,,,
牌号,1033,,,,,,,,,,,,,,,
美国UNS,G10330,,,,,,,,,,,,,,,
对应标准,SAE J 403-2001 碳素钢化学成分,,,,,,,,,,,,,,,
归类,碳钢,,,,,,,,,,,,,,,
成分,C,Mn,P,S,,,,,,,,,,,,
最小值,0.3,0.7,-,-,,,,,,,,,,,,
最大值,0.36,1,0.03,0.05,,,,,,,,,,,,
对应标准,牌号,,,,,,,,,,,,,,,
SAE J 403-2001,牌号  1033  美国UNS  G10330,,,,,,,,,,,,,,,
SAE J403-2014,牌号  1033  美国UNS  G10330,,,,,,,,,,,,,,,
牌号,DH,,,,,,,,,,,,,,,
对应标准,GB /T 4357-2009 冷拉碳素弹簧钢丝,,,,,,,,,,,,,,,
归类,碳钢,,,,,,,,,,,,,,,
性能,弹性,,,,,,,,,,,,,,,
成分,C ①,Si,Mn ②,P,S,Cu,,,,,,,,,,
最小值,0.45,0.1,0.5,-,-,-,,,,,,,,,,
最大值,1,0.3,1.2,0.02,0.025,0.12,,,,,,,,,,
牌号,J429 Grade 2,,,,,,,,,,,,,,,
对应标准,SAE J429-2011 外螺纹紧固件机械性质和材料要求,,,,,,,,,,,,,,,
归类,碳钢,,,,,,,,,,,,,,,
说明,可用于公称直径1/4 ~ 1-1/2的螺栓，螺钉，螺柱。,,,,,,,,,,,,,,,
成分,C,P,S ①,,,,,,,,,,,,,
最小值,0.15,-,-,,,,,,,,,,,,,
最大值,0.55,0.025,0.025,,,,,,,,,,,,,
公称直径 inch,抗拉强度σb ksi,屈服点σs ksi,延伸率δ %,断面收缩率ψ %,,,,,,,,,,,,
1/4 ~ 3/4（全尺寸试样）*,≥74,,,,,,,,,,,,,,,
3/4 ~ 1-1/2（全尺寸试样）,≥60,,,,,,,,,,,,,,,
1/4 ~ 3/4（机加工试样）*,≥74,≥57,≥18,≥35,,,,,,,,,,,,
3/4 ~ 1-1/2（机加工试样）,≥60,≥36,≥18,≥35,,,,,,,,,,,,
牌号,ZG 340-640,,,,,,,,,,,,,,,
对应标准,GB /T 11352-2009 一般工程用铸造碳钢件,,,,,,,,,,,,,,,
归类,碳钢,,,,,,,,,,,,,,,
成分,C ①,Si,Mn ①,P,S,Cr ②,Ni ②,Cu ②,Mo ②,V ②,,,,,,
最小值,-,-,-,-,-,-,-,-,-,-,,,,,,
最大值,0.6,0.6,0.9,0.035,0.035,0.35,0.4,0.4,0.2,0.05,,,,,,
牌号,SM45,,,,,,,,,,,,,,,
中国ISC,T10450,,,,,,,,,,,,,,,
对应标准,GB /T 1299-2014 工模具钢,,,,,,,,,,,,,,,
归类,碳钢,,,,,,,,,,,,,,,
标签,塑料模具用钢,,,,,,,,,,,,,,,
成分,C,Si,Mn,P,S,,,,,,,,,,,
最小值,0.42,0.17,0.5,-,-,,,,,,,,,,,
最大值,0.48,0.37,0.8,0.03,0.03,,,,,,,,,,,
牌号,16MnCr5E,,,,,,,,,,,,,,,
旧牌号,B11,,,,,,,,,,,,,,,
对应标准,ISO 4954-1993 冷镦和冷挤压用钢,,,,,,,,,,,,,,,
归类,碳钢,,,,,,,,,,,,,,,
标签,表面硬化型冷镦钢,,,,,,,,,,,,,,,
成分,C,Si,Mn,P,S,Cr,,,,,,,,,,
最小值,0.13,-,1,-,-,0.8,,,,,,,,,,
最大值,0.19,0.4,1.3,0.035,0.035,1.1,,,,,,,,,,
牌号,30Mn5,,,,,,,,,,,,,,,
德国W-Nr.,1.1173,,,,,,,,,,,,,,,
对应标准,德标,,,,,,,,,,,,,,,
归类,碳钢,,,,,,,,,,,,,,,
标签,热处理碳素钢,,,,,,,,,,,,,,,
成分,C,Si,Mn,P,S,N,,,,,,,,,,
最小值,0.31,-,0.45,-,-,-,,,,,,,,,,
最大值,0.38,0.2,0.55,0.025,0.025,0.007,,,,,,,,,,
牌号,C7D,,,,,,,,,,,,,,,
欧标钢号,1.0313,,,,,,,,,,,,,,,
对应标准,EN 10016-2-1994 拉制和或冷轧用的非合金钢棒 一第2部分：般用途钢棒的特定要求,,,,,,,,,,,,,,,
归类,碳钢,,,,,,,,,,,,,,,
成分,C,Si,Mn,P,S,Cr,Ni,Cu,Mo,Al,,,,,,
最小值,0.05,-,0.3,-,-,-,-,-,-,-,,,,,,
最大值,0.09,0.3,0.6,0.035,0.035,0.2,0.25,0.3,0.05,0.01,,,,,,
美国UNS,G10100,,,,,,,,,,,,,,,
ASTM  型号或牌号,1010,,,,,,,,,,,,,,,
对应标准,ASTM A29M UNS-2012 热锻碳素钢和合金钢棒材一般要求标准规范,,,,,,,,,,,,,,,
归类,碳钢,,,,,,,,,,,,,,,
标签,非硫处理碳素钢,,,,,,,,,,,,,,,
成分,C,Mn,P,S,更多,,,,,,,,,,,
最小值,0.08,0.3,-,-,①②③④⑤,,,,,,,,,,,
最大值,0.13,0.6,0.04,0.05,①②③④⑤,,,,,,,,,,,
牌号,E4312,,,,,,,,,,,,,,,
对应标准,GB /T 5117-2012 非合金钢及细晶粒钢焊条,,,,,,,,,,,,,,,
归类,碳钢,,,,,,,,,,,,,,,
标签,熔敷金属,,,,,,,,,,,,,,,
成分,C,Si,Mn,P,S,Cr,Ni,Mo,V,,,,,,,
最小值,-,-,-,-,-,-,-,-,-,,,,,,,
最大值,0.2,1,1.2,0.04,0.035,0.2,0.3,0.3,0.08,,,,,,,
抗拉强度σb Mpa,屈服点σs Mpa,延伸率δ %,,,,,,,,,,,,,,
≥430,≥330,≥16,,,,,,,,,,,,,,
牌号,E5518-N7,,,,,,,,,,,,,,,
对应标准,GB /T 5117-2012 非合金钢及细晶粒钢焊条,,,,,,,,,,,,,,,
归类,碳钢,,,,,,,,,,,,,,,
标签,熔敷金属,,,,,,,,,,,,,,,
成分,C,Si,Mn,P,S,Ni,,,,,,,,,,
最小值,-,-,-,-,-,3,,,,,,,,,,
最大值,0.12,0.8,1.25,0.03,0.03,3.75,,,,,,,,,,
抗拉强度σb Mpa,屈服点σs Mpa,延伸率δ %,,,,,,,,,,,,,,
≥550,≥460,≥17,,,,,,,,,,,,,,
牌号,C8C,,,,,,,,,,,,,,,
欧标钢号,1.0213,,,,,,,,,,,,,,,
对应标准,EN 10263-2-2001 冷镦和冷挤压用钢棒、杆和丝.第2部分:冷加工后不热处的钢的交货技术条件,,,,,,,,,,,,,,,
归类,碳钢,,,,,,,,,,,,,,,
标签,非热处理钢,,,,,,,,,,,,,,,
说明,EN10263 标准的本部分适用于用于冷镦和冷挤压，对最终零件无需进行后续热处理的，直径不大 于 100mm 的圆形非合金钢或合金钢钢棒、盘条和钢丝,,,,,,,,,,,,,,,
成分,C,Si,Mn,P,S,Al *,,,,,,,,,,
最小值,0.06,-,0.25,-,-,0.02,,,,,,,,,,
最大值,0.1,0.1,0.45,0.02,0.025,0.06,,,,,,,,,,
直径 d mm,抗拉强度σb Mpa,断面收缩率ψ %,,,,,,,,,,,,,,
5＜d≤100 (+U 或+U+PE),≤410,≥65,,,,,,,,,,,,,,
5＜d≤100 (+AC 或 AC+PE),≤360,≥70,,,,,,,,,,,,,,
5＜d≤10 (+U+C),≤490,≥63,,,,,,,,,,,,,,
10＜d≤40 (+U+C),≥480,≥63,,,,,,,,,,,,,,
2＜d≤5 (+U+C+AC),≤350,≥72,,,,,,,,,,,,,,
5＜d≤40 (+U+C+AC),≤340,≥72,,,,,,,,,,,,,,
2＜d≤5 (+U+C+AC+LC),≤390,≥68,,,,,,,,,,,,,,
5＜d≤40 (+U+C+AC+LC),≤380,≥68,,,,,,,,,,,,,,
5＜d≤10 (+AC+C),≤450,≥65,,,,,,,,,,,,,,
10＜d≤40 (+AC+C),≤440,≥65,,,,,,,,,,,,,,
牌号,ML20Al,,,,,,,,,,,,,,,
中国ISC,U40208,,,,,,,,,,,,,,,
对应标准,GB /T 6478-2015 冷镦和冷挤压用钢,,,,,,,,,,,,,,,
归类,碳钢,,,,,,,,,,,,,,,
性能,锻压性,,,,,,,,,,,,,,,
标签,铝镇静钢  铆螺钢  优质碳素结构钢,,,,,,,,,,,,,,,
说明,非热处理型冷镦和冷挤压用钢；该牌号也适用于表面硬化型钢 塑性、韧性好，强度较高，经热处理后可改善可加工性，无回火脆性。 用于制作六角螺钉、螺栓、弹簧座、固定销等。 1、本标准适用于公称直径为5mm~60mm的热轧盘条和公称直径为12mm~100mm的热轧圆钢。 2、钢材交货状态：一般以热轧状态交货。经供需双方协商，并在合同中注明，也可以退火状态交货。,,,,,,,,,,,,,,,
成分,C,Si,Mn,P,S,Al a,,,,,,,,,,
最小值,0.18,-,0.3,-,-,0.02,,,,,,,,,,
最大值,0.23,0.1,0.6,0.035,0.035,-,,,,,,,,,,
盘条（圆钢）直径 d mm,热处理或状态,抗拉强度σb Mpa,屈服点σs Mpa,延伸率δ %,断面收缩率ψ %,硬度 HBW,,,,,,,,,,
5（12）≤d≤60（100）,非热处理型（热轧状态交货）,≤580,,,≥45,,,,,,,,,,,
5（12）≤d≤60（100）,表面硬化型（退火状态交货）,≤490,,,≥63,,,,,,,,,,,
d=25（试样直径）,经热处理(表面硬化型热轧状态）,520~820,≥320,≥11,,热轧状态≤156,,,,,,,,,,
牌号,L245M/BM,,,,,,,,,,,,,,,
旧牌号,S245,,,,,,,,,,,,,,,
对应标准,GB /T 14164-2013 石油天然气输送管用热轧宽钢带,,,,,,,,,,,,,,,
归类,碳钢,,,,,,,,,,,,,,,
成分,C ①②,Si,Mn ②,P,S,Cr,Ni,Cu,Mo,Ti,V,Nb,,,,
最小值,-,-,-,-,-,-,-,-,-,-,-,-,,,,
最大值,0.22,0.45,1.2,0.025,0.015,0.3,0.3,0.5,0.15,0.04,0.05,0.05,,,,
牌号,1008,,,,,,,,,,,,,,,
美国UNS,G10080,,,,,,,,,,,,,,,
对应标准,SAE J 403-2001 碳素钢化学成分,,,,,,,,,,,,,,,
归类,碳钢,,,,,,,,,,,,,,,
性能,焊接性,,,,,,,,,,,,,,,
说明,1008是优质碳素结构钢，优质碳素结构钢是含碳小于0.8%的碳素钢，这种钢中所含的硫、磷及非金属夹杂物比碳素结构钢少，机械性能较为优良。1008碳钢有良好的工作性能，易被硬化和被焊接，通过冷加工处理可持续改善其强度特性。 一般用于制作紧固件。,,,,,,,,,,,,,,,
成分,C,Mn *,P,S,,,,,,,,,,,,
最小值,-,0.3,-,-,,,,,,,,,,,,
最大值,0.1,0.6,0.03,0.05,,,,,,,,,,,,
对应标准,牌号,,,,,,,,,,,,,,,
SAE J 403-2001,牌号  1008  美国UNS  G10080,,,,,,,,,,,,,,,
SAE J403-2014,牌号  1008  美国UNS  G10080,,,,,,,,,,,,,,,
牌号,20MnB4,,,,,,,,,,,,,,,
欧标钢号,1.5525,,,,,,,,,,,,,,,
对应标准,EN 10263-4-2001 冷加工和冷挤压的钢棒、棒材和线材 第4部分 淬火和回火钢交货的一般技术条件,,,,,,,,,,,,,,,
归类,碳钢,,,,,,,,,,,,,,,
标签,调质钢  锰硼钢,,,,,,,,,,,,,,,
成分,C,Si ①,Mn,P,S,Cr ②,Cu,B,,,,,,,,
最小值,0.18,-,0.9,-,-,-,-,0.0008,,,,,,,,
最大值,0.23,0.3,1.2,0.025,0.025,0.3,0.25,0.005,,,,,,,,
牌号,75,,,,,,,,,,,,,,,
中国ISC,U20752,,,,,,,,,,,,,,,
对应标准,GB /T 699-2015 优质碳素结构钢,,,,,,,,,,,,,,,
归类,碳钢,,,,,,,,,,,,,,,
性能,强度  弹性,,,,,,,,,,,,,,,
说明,75号钢性能与65号钢相近，其弹性比65号钢稍差，强度较高，淬透性较低，一般在淬火和回火状态下使用。用于制造强度不高，截面尺寸稍小的螺旋弹簧、板弹簧、受磨损的机械零件。 本标准适用于公称直径或厚度不大于250mm热轧和锻制优质碳素结构钢棒材，经供需双方协商，也可提供公称直径或厚度大于250mm热轧和锻制优质碳素结构钢棒材。,,,,,,,,,,,,,,,
成分,C,Si,Mn,P,S,Cr,Ni,Cu,,,,,,,,
最小值,0.72,0.17,0.5,-,-,-,-,-,,,,,,,,
最大值,0.8,0.37,0.8,0.035,0.035,0.25,0.3,0.25,,,,,,,,
直径（厚度） d mm,热处理或状态,抗拉强度σb Mpa,屈服点σs Mpa,延伸率δ %,断面收缩率ψ %,硬度 HBW,,,,,,,,,,
试样**,淬火+回火,≥1080,≥880,≥7,≥30,未经热处理钢≤285,,,,,,,,,,
,,,,,,退火钢≤241,,,,,,,,,,
牌号,P265NB,,,,,,,,,,,,,,,
欧标钢号,1.0423,,,,,,,,,,,,,,,
对应标准,EN 10120-2008 焊接气瓶用钢板和钢带,,,,,,,,,,,,,,,
归类,碳钢,,,,,,,,,,,,,,,
成分,C,Si,Mn,P,S,N ⓒ,Ti,Nb,Al ⓑ,,,,,,,
最小值,-,-,0.4,-,-,-,-,-,0.02,,,,,,,
最大值,0.19,0.25,-,0.025,0.015,0.009,0.03,0.05,-,,,,,,,
厚度 t mm,热处理或状态,抗拉强度σb Mpa,屈服点σs Mpa,延伸率δ %,,,,,,,,,,,,
t＜3,正火或正火轧制,410~500,≥265,*≥24,,,,,,,,,,,,
3≤t＜5,正火或正火轧制,410~500,≥265,**≥32,,,,,,,,,,,,
美国UNS,G10500,,,,,,,,,,,,,,,
ASTM  型号或牌号,1050,,,,,,,,,,,,,,,
对应标准,ASTM A29M UNS-2012 热锻碳素钢和合金钢棒材一般要求标准规范,,,,,,,,,,,,,,,
归类,碳钢,,,,,,,,,,,,,,,
性能,锻压性,,,,,,,,,,,,,,,
标签,非硫处理碳素钢,,,,,,,,,,,,,,,
成分,C,Mn,P,S,更多,,,,,,,,,,,
最小值,0.48,0.6,-,-,①②③④⑤,,,,,,,,,,,
最大值,0.55,0.9,0.04,0.05,①②③④⑤,,,,,,,,,,,
牌号,L355,,,,,,,,,,,,,,,
欧标钢号,419,,,,,,,,,,,,,,,
对应标准,EN 10224-2002 输送液体（包括人类生活用水）用的非合金钢管和管件,,,,,,,,,,,,,,,
归类,碳钢,,,,,,,,,,,,,,,
标签,碳锰钢,,,,,,,,,,,,,,,
成分,C,Si,Mn,P,S,,,,,,,,,,,
最小值,-,-,-,-,-,,,,,,,,,,,
最大值,0.22,0.55,1.6,0.03,0.025,,,,,,,,,,,
牌号,40,,,,,,,,,,,,,,,
中国ISC,U20402,,,,,,,,,,,,,,,
对应标准,GB /T 699-1999 优质碳素结构钢,,,,,,,,,,,,,,,
归类,碳钢,,,,,,,,,,,,,,,
性能,强度  锻压性  易切削性,,,,,,,,,,,,,,,
标签,镇静钢,,,,,,,,,,,,,,,
说明,强度较高，可加工性良好，冷变形能力中等，焊接性差，淬透性低，无回火脆性，易生水淬裂纹，多在调质或正火态使用，表面淬火后可用于制造承受较大应力件。 适于制造机器的运动零件，如辊子、曲轴、心轴、传动轴、活塞杆、连杆、链轮、齿轮等，作焊接件时需先预热，焊后缓冷。 本标准适用于直径或厚度不大于250mm的优质碳素结构钢棒材，经供需双方协商，也可提供直径或厚度大于250mm的优质碳素结构钢棒材。,,,,,,,,,,,,,,,
成分,C,Si,Mn,P,S,Cr,Ni,Cu,,,,,,,,
最小值,0.37,0.17,0.5,-,-,-,-,-,,,,,,,,
最大值,0.44,0.37,0.8,0.035,0.035,0.25,0.3,0.25,,,,,,,,
直径（厚度） d mm,抗拉强度σb Mpa,屈服点σs Mpa,延伸率δ %,硬度 HBW,,,,,,,,,,,,
d=25（试样尺寸）,正火或淬火+回火≥570,正火或淬火+回火≥335,正火或淬火+回火≥19,未经热处理钢≤217,,,,,,,,,,,,
,,,,退火钢≤187,,,,,,,,,,,,
美国UNS,H15411,,,,,,,,,,,,,,,
ASTM  型号或牌号,15B41H,,,,,,,,,,,,,,,
对应标准,ASTM A 304-2004 须符合端部淬火硬度要求的碳钢与合金钢棒材规格,,,,,,,,,,,,,,,
归类,碳钢,,,,,,,,,,,,,,,
性能,淬透性,,,,,,,,,,,,,,,
标签,碳素结构钢  H钢,,,,,,,,,,,,,,,
成分,C,Si,Mn,P,S,,,,,,,,,,,
最小值,0.33,0.15,1.25,-,-,,,,,,,,,,,
最大值,0.45,0.3,1.75,0.025,0.025,,,,,,,,,,,
牌号,Q235D,,,,,,,,,,,,,,,
中国ISC,U12359,,,,,,,,,,,,,,,
其他名称,Q235DTZ,,,,,,,,,,,,,,,
对应标准,GB /T 700-2006 碳素结构钢,,,,,,,,,,,,,,,
归类,碳钢,,,,,,,,,,,,,,,
性能,焊接性  渗碳性,,,,,,,,,,,,,,,
标签,特殊镇静钢  质量等级D  碳素结构钢,,,,,,,,,,,,,,,
说明,良好的塑性、韧性和焊接性能、冷冲压性能，以及一定的强度、好的冷弯性能，适合钢结构及钢筋混凝土结构钢要求 用户举例： 广泛用于制造薄板、钢筋、钢结构用各种型钢、建筑结构、桥梁、机座、机械零件、渗碳或碳氮共渗零件、焊接件、支架、受力不大的拉杆、连杆、销、轴、螺钉、螺母、套圈等。 本标准适用于一般交货状态使用，通常用于焊接、铆接、栓接工程结构用热轧钢板、钢带、型钢和钢棒 ①牌号后缀字母：A、B、C、D表示质量等级 ②F--沸腾钢；Z--镇静钢；TZ--特殊镇静钢 在牌号组成表示中，Z与TZ符号可以省略不写,,,,,,,,,,,,,,,
成分,C,Si,Mn,P,S,Cr,Ni,Cu,As,N,,,,,,
最小值,-,-,-,-,-,-,-,-,-,-,,,,,,
最大值,0.17,0.35,1.4,0.035,0.035,0.3,0.3,0.3,0.08,0.008,,,,,,
厚度（直径） t(d) mm,抗拉强度σb Mpa,屈服点σs Mpa,延伸率δ %,,,,,,,,,,,,,
≤16,370~500,≥235,≥26,,,,,,,,,,,,,
＞16～40,370~500,≥225,≥26,,,,,,,,,,,,,
＞40～60,370~500,≥215,≥25,,,,,,,,,,,,,
＞60～100,370~500,≥215,≥24,,,,,,,,,,,,,
＞100～150,370~500,≥195,≥22,,,,,,,,,,,,,
＞150～200,370~500,≥185,≥21,,,,,,,,,,,,,
牌号,SPHF,,,,,,,,,,,,,,,
对应标准,JIS G 3131-2010 热轧低碳钢钢板和钢带,,,,,,,,,,,,,,,
归类,碳钢,,,,,,,,,,,,,,,
成分,C,Mn,P,S,,,,,,,,,,,,
最小值,-,-,-,-,,,,,,,,,,,,
最大值,0.08,0.35,0.025,0.025,,,,,,,,,,,,
厚度 t mm,抗拉强度σb Mpa,延伸率δ %,,,,,,,,,,,,,,
1.2≤t<1.6,≥270,≥37,,,,,,,,,,,,,,
1.6≤t<2,≥270,≥38,,,,,,,,,,,,,,
2＜t≤2.5,≥270,≥39,,,,,,,,,,,,,,
2.5＜t≤3.2,≥270,≥39,,,,,,,,,,,,,,
3.2＜t≤4,≥270,≥40,,,,,,,,,,,,,,
t>4,≥270,≥42,,,,,,,,,,,,,,
牌号,L175/A25,,,,,,,,,,,,,,,
旧牌号,S175Ⅰ,,,,,,,,,,,,,,,
对应标准,GB /T 14164-2013 石油天然气输送管用热轧宽钢带,,,,,,,,,,,,,,,
归类,碳钢,,,,,,,,,,,,,,,
成分,C ①,Si,Mn ①,P,S,Cr,Ni,Cu,Mo,,,,,,,
最小值,-,-,-,-,-,-,-,-,-,,,,,,,
最大值,0.21,0.35,0.6,0.03,0.03,0.5,0.5,0.5,0.15,,,,,,,
牌号,E 275C,,,,,,,,,,,,,,,
旧牌号,Fe 430C,,,,,,,,,,,,,,,
对应标准,ISO 630-1995 结构钢——板料、宽扁钢、钢筋、型材,,,,,,,,,,,,,,,
归类,碳钢,,,,,,,,,,,,,,,
标签,工程用非合金钢  非沸腾钢,,,,,,,,,,,,,,,
Unnamed: 0,成分,C,Si,Mn,P,S,,,,,,,,,,
NE,最小值,-,-,-,-,-,,,,,,,,,,
NE,最大值,0.2,0.4,1.5,0.04,0.04,,,,,,,,,,
厚度 t mm,抗拉强度σb Mpa,屈服点σs Mpa,延伸率δ %,,,,,,,,,,,,,
t≤16,410~540,≥275,≥22,,,,,,,,,,,,,
16＜t≤40,410~540,≥265,≥22,,,,,,,,,,,,,
40＜t≤63,410~540,≥255,≥21,,,,,,,,,,,,,
63＜t≤80,410~540,≥245,≥20,,,,,,,,,,,,,
80＜t≤100,410~540,≥235,≥20,,,,,,,,,,,,,
100＜t≤150,410~540,≥225,≥18,,,,,,,,,,,,,
150＜t≤200,410~540,≥215,≥17,,,,,,,,,,,,,
美国UNS,G10750,,,,,,,,,,,,,,,
ASTM  型号或牌号,1075,,,,,,,,,,,,,,,
对应标准,ASTM A29M UNS-2012 热锻碳素钢和合金钢棒材一般要求标准规范,,,,,,,,,,,,,,,
归类,碳钢,,,,,,,,,,,,,,,
标签,非硫处理碳素钢  碳素结构钢,,,,,,,,,,,,,,,
成分,C,Mn,P,S,更多,,,,,,,,,,,
最小值,0.7,0.4,-,-,①②③④⑤,,,,,,,,,,,
最大值,0.8,0.7,0.04,0.05,①②③④⑤,,,,,,,,,,,
牌号,1039,,,,,,,,,,,,,,,
美国UNS,G10390,,,,,,,,,,,,,,,
旧牌号,C1039,,,,,,,,,,,,,,,
对应标准,ASTM A510/A510M-2013 碳钢及合金钢盘条和粗圆钢丝通用要求,,,,,,,,,,,,,,,
归类,碳钢,,,,,,,,,,,,,,,
性能,焊接性,,,,,,,,,,,,,,,
标签,高锰低碳渗透钢,,,,,,,,,,,,,,,
说明,该牌号线材是10级或12级螺母用材料。 注 硅含量：≤0.1%；0.07～0.15%；0.1～0.2%；0.15～0.35%；0.2～0.4%或0.3～0.6%,,,,,,,,,,,,,,,
成分,C,Mn,P,S,B,,,,,,,,,,,
最小值,0.37,0.7,-,-,0.0005,,,,,,,,,,,
最大值,0.44,1,0.04,0.05,0.003,,,,,,,,,,,
牌号,Y08Sn,,,,,,,,,,,,,,,
中国ISC,U74082,,,,,,,,,,,,,,,
对应标准,GB /T 8731-2008 易切削结构钢,,,,,,,,,,,,,,,
归类,碳钢,,,,,,,,,,,,,,,
标签,锡系易切削钢,,,,,,,,,,,,,,,
说明,本标准适用于机械切削加工用条钢、盘条、钢丝、钢板及钢带等钢材，其化学成分同样适用于锭、坯及其制品,,,,,,,,,,,,,,,
成分,C,Si,Mn,P,S,Sn,,,,,,,,,,
最小值,-,-,0.75,0.04,0.26,0.09,,,,,,,,,,
最大值,0.09,0.15,1.2,0.09,0.4,0.25,,,,,,,,,,
直径 d mm,抗拉强度σb Mpa,延伸率δ %,硬度 HBW,,,,,,,,,,,,,
d=20（试样直径）,热轧状态交货350~500,热轧状态交货≥25,热轧状态交货≤165,,,,,,,,,,,,,
d=8~20（钢材尺寸）,冷拉状态交货480~705,冷拉状态交货≥7.5,冷拉状态交货140~200,,,,,,,,,,,,,
d>20~30（钢材尺寸）,460~685,≥7.5,140~200,,,,,,,,,,,,,
d>30（钢材尺寸）,440~635,≥7.5,140~200,,,,,,,,,,,,,
牌号,P355GH,,,,,,,,,,,,,,,
欧标钢号,1.0473,,,,,,,,,,,,,,,
对应标准,EN 10028-2-2009 压力容器用的钢板制品.规定了高温性能的非合金和合金钢,,,,,,,,,,,,,,,
归类,碳钢,,,,,,,,,,,,,,,
说明,P355GH的特性和应用：具有良好的综合力学性能和加工性能，属于中压锅炉用钢板,,,,,,,,,,,,,,,
成分,C,Si,Mn,P,S,Cr,Ni,Cu ⑤,Mo,N ④,Ti,V,Nb,Al,更多,
最小值,0.1,-,1.1,-,-,-,-,-,-,-,-,-,-,0.02,Cr+Cu+Mo+ Ni≤ 0.7,
最大值,0.22,0.6,1.7,0.025,0.01,0.3,0.3,0.3,0.08,0.012,0.03,0.02,0.04,-,Cr+Cu+Mo+ Ni≤ 0.7,
厚度 t mm,热处理或状态,抗拉强度σb Mpa,屈服点σs Mpa,延伸率δ %,冲击吸收能量KV2 J,,,,,,,,,,,
t≤16,正火（+N）,510~650,≥355,≥20,*≥40,,,,,,,,,,,
16＜t≤40,正火（+N）,510~650,≥345,≥20,≥40,,,,,,,,,,,
40＜t≤60,正火（+N）,510~650,≥335,≥20,≥40,,,,,,,,,,,
