Repository: chen-snow/DataToNeo4j

# DataToNeo4j
get steel grade data and import to neo4j

File: data/碳钢最终数据.csv (part 8 of 23)
牌号,E5518-N2,,,,,,,,,,,,,,,
60＜t≤100,正火（+N）,490~630,≥315,≥20,≥40,,,,,,,,,,,
100＜t≤150,正火（+N）,480~630,≥295,≥20,≥40,,,,,,,,,,,
150＜t≤250,正火（+N）,470~630,≥280,≥20,≥40,,,,,,,,,,,
牌号,SL,,,,,,,,,,,,,,,
对应标准,ISO 8458-2-2002 机械用弹簧钢丝-第2部分：铅淬火冷拉碳素钢丝,,,,,,,,,,,,,,,
归类,碳钢,,,,,,,,,,,,,,,
性能,弹性,,,,,,,,,,,,,,,
标签,碳素弹簧钢丝,,,,,,,,,,,,,,,
说明,①钢丝直径允许偏差级别应在合同中注明 ②钢丝圆度不得大于钢丝直径公差之半,,,,,,,,,,,,,,,
成分,C,Si,Mn,P,S,Cu,,,,,,,,,,
最小值,0.35,0.1,0.3,-,-,-,,,,,,,,,,
最大值,1,0.3,1.2,0.03,0.03,0.2,,,,,,,,,,
美国UNS,G11100,,,,,,,,,,,,,,,
ASTM  型号或牌号,1110,,,,,,,,,,,,,,,
对应标准,ASTM A29M UNS-2012 热锻碳素钢和合金钢棒材一般要求标准规范,,,,,,,,,,,,,,,
归类,碳钢,,,,,,,,,,,,,,,
性能,易切削性,,,,,,,,,,,,,,,
标签,硫处理碳素钢  易切削钢,,,,,,,,,,,,,,,
成分,C,Mn,P,S,更多,,,,,,,,,,,
最小值,0.08,0.3,-,0.08,①②③,,,,,,,,,,,
最大值,0.13,0.6,0.04,0.13,①②③,,,,,,,,,,,
牌号,19MnB4,,,,,,,,,,,,,,,
欧标钢号,1.5523,,,,,,,,,,,,,,,
对应标准,EN 10269-2006 规定高温和/或低温性能的紧固件用钢和镍合金,,,,,,,,,,,,,,,
归类,碳钢,,,,,,,,,,,,,,,
标签,调质钢  锰-硼钢,,,,,,,,,,,,,,,
密度,7.85 g/cm3,,,,,,,,,,,,,,,
成分,C,Si,Mn,P,S,B,Al,,,,,,,,,
最小值,0.17,-,0.8,-,-,0.0008,0.02,,,,,,,,,
最大值,0.24,0.4,1.15,0.03,0.035,0.005,-,,,,,,,,,
牌号,E5003-1M3,,,,,,,,,,,,,,,
对应标准,GB /T 5117-2012 非合金钢及细晶粒钢焊条,,,,,,,,,,,,,,,
归类,碳钢,,,,,,,,,,,,,,,
标签,熔敷金属,,,,,,,,,,,,,,,
成分,C,Si,Mn,P,S,Mo,,,,,,,,,,
最小值,-,-,-,-,-,0.4,,,,,,,,,,
最大值,0.12,0.4,0.6,0.03,0.03,0.65,,,,,,,,,,
抗拉强度σb Mpa,屈服点σs Mpa,延伸率δ %,,,,,,,,,,,,,,
≥490,≥400,≥20,,,,,,,,,,,,,,
牌号,20,,,,,,,,,,,,,,,
中国ISC,U20202,,,,,,,,,,,,,,,
对应标准,GB /T 699-1999 优质碳素结构钢,,,,,,,,,,,,,,,
归类,碳钢,,,,,,,,,,,,,,,
性能,冲击韧性  锻压性  焊接性,,,,,,,,,,,,,,,
标签,优质碳素结构钢,,,,,,,,,,,,,,,
说明,该钢属于优质低碳碳素钢，冷挤压、渗碳淬硬钢。该钢强度低，韧性、塑性和焊接性均好。20号钢特性与15号钢基本相仿，但强度和硬度稍高。热轧和正火后韧性好，经热处理后可改善其加工性，无回火脆性。 用于受力不大但要求较高的韧性的各种机械零件，如杠杆、螺钉、起重钩等，也用作6Mpa(60atm)、450°C以下及非腐蚀介质中使用的管子、导管等；还可用作心部强度要求不高的渗碳件，如轴套、链轮等 本标准适用于直径或厚度不大于250mm的优质碳素结构钢棒材，经供需双方协商，也可提供直径或厚度大于250mm的优质碳素结构钢棒材。,,,,,,,,,,,,,,,
成分,C,Si,Mn,P,S,Cr,Ni,Cu,,,,,,,,
最小值,0.17,0.17,0.35,-,-,-,-,-,,,,,,,,
最大值,0.23,0.37,0.65,0.035,0.035,0.25,0.3,0.25,,,,,,,,
直径（厚度） d mm,标记,抗拉强度σb Mpa,屈服点σs Mpa,延伸率δ %,硬度 HBW,,,,,,,,,,,
d=25（试样直径）,正火,≥410,≥245,≥25,未经热处理钢≤156,,,,,,,,,,,
牌号,Y15,,,,,,,,,,,,,,,
中国ISC,U71152,,,,,,,,,,,,,,,
对应标准,GB /T 8731-2008 易切削结构钢,,,,,,,,,,,,,,,
归类,碳钢,,,,,,,,,,,,,,,
性能,易切削性,,,,,,,,,,,,,,,
标签,硫系易切削钢,,,,,,,,,,,,,,,
说明,与Y12钢比，钢的硫含量提高，可加工性好，塑性相近，强度略高。 用于自动车床加工紧固件和标准件，如双头螺柱栓、螺钉、螺母、管接头、弹簧座等 本标准适用于机械切削加工用条钢、盘条、钢丝、钢板及钢带等钢材，其化学成分同样适用于锭、坯及其制品,,,,,,,,,,,,,,,
成分,C,Si,Mn,P,S,,,,,,,,,,,
最小值,0.1,-,0.8,0.05,0.23,,,,,,,,,,,
最大值,0.18,0.15,1.2,0.1,0.33,,,,,,,,,,,
直径 d mm,热处理或状态,抗拉强度σb Mpa,延伸率δ %,硬度 HBW,,,,,,,,,,,,
d=20（试样直径）,热轧状态交货,390~540,≥22,≤170,,,,,,,,,,,,
d=8~20（钢材尺寸）,冷拉状态交货,530~755,≥7,152~217,,,,,,,,,,,,
d>20~30（钢材尺寸）,冷拉状态交货,510~735,≥7,152~217,,,,,,,,,,,,
d>30（钢材尺寸）,冷拉状态交货,490~685,≥7,152~217,,,,,,,,,,,,
牌号,EH620,,,,,,,,,,,,,,,
对应标准,GB 712-2011 船舶及海洋工程用结构钢,,,,,,,,,,,,,,,
归类,碳钢,,,,,,,,,,,,,,,
标签,超高强度结构钢,,,,,,,,,,,,,,,
成分,C,Si,Mn,P,S,N,,,,,,,,,,
最小值,-,-,-,-,-,-,,,,,,,,,,
最大值,0.2,0.55,1.7,0.025,0.025,0.02,,,,,,,,,,
牌号,DC03,,,,,,,,,,,,,,,
对应标准,GB /T 5213-2019 冷轧低碳钢板及钢带,,,,,,,,,,,,,,,
归类,碳钢,,,,,,,,,,,,,,,
成分,C,Mn,P,S,Al ①,,,,,,,,,,,
最小值,-,-,-,-,0.02,,,,,,,,,,,
最大值,0.1,0.45,0.025,0.025,-,,,,,,,,,,,
牌号,35,,,,,,,,,,,,,,,
对应标准,GOST 1050-1988 表面光洁的优质碳素结构钢棒料规格,,,,,,,,,,,,,,,
归类,碳钢,,,,,,,,,,,,,,,
性能,焊接性  渗碳性,,,,,,,,,,,,,,,
标签,优质碳素结构钢  镇静钢,,,,,,,,,,,,,,,
说明,相当于我国的35钢。,,,,,,,,,,,,,,,
成分,C,Si,Mn,P,S,Cr,Ni,Cu,As,,,,,,,
最小值,0.32,0.17,0.5,-,-,-,-,-,-,,,,,,,
最大值,0.4,0.37,0.8,0.035,0.04,0.25,0.3,0.3,0.08,,,,,,,
牌号,FDCrV,,,,,,,,,,,,,,,
对应标准,GB /T 18983-2017 淬火-回火弹簧钢丝,,,,,,,,,,,,,,,
归类,碳钢,,,,,,,,,,,,,,,
说明,静态级钢丝，代号前缀字母FD，适用于一般用途弹簧。 FDCrV，常用其他代表性牌号：50CrV。,,,,,,,,,,,,,,,
成分,C,Si,Mn,P,S,Cr,Ni,Cu,V,,,,,,,
最小值,0.46,0.17,0.5,-,-,0.8,-,-,0.1,,,,,,,
最大值,0.54,0.37,0.8,0.025,0.02,1.1,0.35,0.25,0.2,,,,,,,
牌号,A31 Grade B,,,,,,,,,,,,,,,
对应标准,ASTM A31-2014 铆钉和压力容器用棒材,,,,,,,,,,,,,,,
归类,碳钢,,,,,,,,,,,,,,,
Unnamed: 0,成分,C,Mn,P,S,,,,,,,,,,,
Heat Analysis,最小值,-,0.3,-,-,,,,,,,,,,,
Heat Analysis,最大值,0.28,0.8,0.04,0.05,,,,,,,,,,,
Unnamed: 0,抗拉强度σb Mpa,屈服点σs Mpa,延伸率δ %,,,,,,,,,,,,,
L0=200mm,400~470,≥200,≥22,,,,,,,,,,,,,
L0=50mm,400~470,≥200,≥25,,,,,,,,,,,,,
牌号,C55E4,,,,,,,,,,,,,,,
对应标准,ISO 683-18-1996 热处理钢、合金钢和易切削钢,,,,,,,,,,,,,,,
归类,碳钢,,,,,,,,,,,,,,,
标签,直接淬火钢  优质非合金钢结构钢,,,,,,,,,,,,,,,
成分,C,Si,Mn,P,S,,,,,,,,,,,
最小值,0.52,0.1,0.6,-,-,,,,,,,,,,,
最大值,0.6,0.4,0.9,0.035,0.035,,,,,,,,,,,
牌号,10B35,,,,,,,,,,,,,,,
美国UNS,G10351,,,,,,,,,,,,,,,
对应标准,SAE J 403-2001 碳素钢化学成分,,,,,,,,,,,,,,,
归类,碳钢,,,,,,,,,,,,,,,
性能,锻压性,,,,,,,,,,,,,,,
说明,可用于制造螺栓、螺钉、螺柱等紧固件 注： 硅含量：≤0.1%；0.07～0.15%；0.1～0.2%；0.15～0.35%；0.2～0.4%或0.3～0.6%,,,,,,,,,,,,,,,
成分,C,Mn,P,S,Cu,B,,,,,,,,,,
最小值,0.32,0.6,-,-,-,0.0005,,,,,,,,,,
最大值,0.38,0.9,0.04,0.05,0.2,0.003,,,,,,,,,,
牌号,T8A,,,,,,,,,,,,,,,
中国ISC,T00083,,,,,,,,,,,,,,,
对应标准,GB /T 1298-2008 碳素工具钢,,,,,,,,,,,,,,,
归类,碳钢,,,,,,,,,,,,,,,
标签,高级优质钢,,,,,,,,,,,,,,,
成分,C,Si,Mn,P,S,Cr,Ni,Cu,Mo,W,V,,,,,
最小值,0.75,-,-,-,-,-,-,-,-,-,-,,,,,
最大值,0.84,0.35,0.4,0.03,0.02,0.25,0.2,0.25,0.2,0.3,0.02,,,,,
牌号,C50D,,,,,,,,,,,,,,,
欧标钢号,1.0586,,,,,,,,,,,,,,,
对应标准,EN 10016-2-1994 拉制和或冷轧用的非合金钢棒 一第2部分：般用途钢棒的特定要求,,,,,,,,,,,,,,,
归类,碳钢,,,,,,,,,,,,,,,
成分,C,Si,Mn,P,S,Cr,Ni,Cu,Mo,Al,,,,,,
最小值,0.48,0.1,0.5,-,-,-,-,-,-,-,,,,,,
最大值,0.53,0.3,0.8,0.035,0.035,0.15,0.2,0.25,0.05,0.01,,,,,,
牌号,E 235D,,,,,,,,,,,,,,,
旧牌号,Fe 360D,,,,,,,,,,,,,,,
对应标准,ISO 630-1995 结构钢——板料、宽扁钢、钢筋、型材,,,,,,,,,,,,,,,
归类,碳钢,,,,,,,,,,,,,,,
标签,工程用非合金钢  镇静钢,,,,,,,,,,,,,,,
Unnamed: 0,成分,C,Si,Mn,P,S,,,,,,,,,,
GF,最小值,-,-,-,-,-,,,,,,,,,,
GF,最大值,0.17,0.4,1.4,0.035,0.035,,,,,,,,,,
厚度 t mm,抗拉强度σb Mpa,屈服点σs Mpa,延伸率δ %,,,,,,,,,,,,,
t≤16,340~470,≥235,≥26,,,,,,,,,,,,,
16＜t≤40,340~470,≥225,≥26,,,,,,,,,,,,,
40＜t≤63,340~470,≥215,≥25,,,,,,,,,,,,,
63＜t≤100,340~470,≥215,≥24,,,,,,,,,,,,,
100＜t≤150,340~470,≥195,≥22,,,,,,,,,,,,,
150＜t≤200,340~470,≥185,≥21,,,,,,,,,,,,,
牌号,E5010,,,,,,,,,,,,,,,
对应标准,GB /T 5117-2012 非合金钢及细晶粒钢焊条,,,,,,,,,,,,,,,
归类,碳钢,,,,,,,,,,,,,,,
标签,熔敷金属,,,,,,,,,,,,,,,
成分,C,Si,Mn,P,S,Cr,Ni,Mo,V,,,,,,,
最小值,-,-,-,-,-,-,-,-,-,,,,,,,
最大值,0.2,0.9,1.25,0.035,0.035,0.2,0.3,0.3,0.08,,,,,,,
抗拉强度σb Mpa,屈服点σs Mpa,延伸率δ %,,,,,,,,,,,,,,
490~650,≥400,≥20,,,,,,,,,,,,,,
牌号,E5716-CC,,,,,,,,,,,,,,,
对应标准,GB /T 5117-2012 非合金钢及细晶粒钢焊条,,,,,,,,,,,,,,,
归类,碳钢,,,,,,,,,,,,,,,
标签,熔敷金属,,,,,,,,,,,,,,,
成分,C,Si,Mn,P,S,Cr,Cu,,,,,,,,,
最小值,-,-,0.3,-,-,0.3,0.2,,,,,,,,,
最大值,0.12,0.9,1.4,0.03,0.03,0.7,0.6,,,,,,,,,
抗拉强度σb Mpa,屈服点σs Mpa,延伸率δ %,,,,,,,,,,,,,,
≥570,≥490,≥16,,,,,,,,,,,,,,
牌号,ML25Mn,,,,,,,,,,,,,,,
中国ISC,U41252,,,,,,,,,,,,,,,
对应标准,GB /T 6478-2015 冷镦和冷挤压用钢,,,,,,,,,,,,,,,
归类,碳钢,,,,,,,,,,,,,,,
性能,锻压性  焊接性,,,,,,,,,,,,,,,
标签,优质碳素结构钢  铆螺钢,,,,,,,,,,,,,,,
说明,调质型冷镦和冷挤压用钢 性能与ML25钢相近，但塑性、强度均有所提高。 用于制作要求强度较高的螺钉、螺母等紧固件。 1、本标准适用于公称直径为5mm~60mm的热轧盘条和公称直径为12mm~100mm的热轧圆钢。 2、钢材交货状态：一般以热轧状态交货。经供需双方协商，并在合同中注明，也可以退火状态交货。,,,,,,,,,,,,,,,
成分,C,Si,Mn,P,S,,,,,,,,,,,
最小值,0.23,0.1,0.6,-,-,,,,,,,,,,,
最大值,0.28,0.3,0.9,0.025,0.025,,,,,,,,,,,
盘条（圆钢）直径 d mm,抗拉强度σb Mpa,屈服点σs Mpa,延伸率δ %,硬度 HBW,,,,,,,,,,,,
5(12)≤d≤60(100),调质型钢（退火状态交货）≤540,,断面收缩率Z%≥60,,,,,,,,,,,,,
d=25（试样直径）,经热处理（调质型钢热轧状态）≥450,经热处理（调质型钢热轧状态）≥275,断后伸长率%≥23,热轧状态≤170,,,,,,,,,,,,
牌号,28B2,,,,,,,,,,,,,,,
欧标钢号,1.551,,,,,,,,,,,,,,,
对应标准,EN 10263-4-2001 冷加工和冷挤压的钢棒、棒材和线材 第4部分 淬火和回火钢交货的一般技术条件,,,,,,,,,,,,,,,
归类,碳钢,,,,,,,,,,,,,,,
标签,调质钢  硼钢,,,,,,,,,,,,,,,
成分,C,Si ①,Mn,P,S,Cr ②,Cu,B,,,,,,,,
最小值,0.25,-,0.6,-,-,-,-,0.0008,,,,,,,,
最大值,0.3,0.3,0.9,0.025,0.025,0.3,0.25,0.005,,,,,,,,
牌号,L830M/X120M,,,,,,,,,,,,,,,
对应标准,GB /T 14164-2013 石油天然气输送管用热轧宽钢带,,,,,,,,,,,,,,,
归类,碳钢,,,,,,,,,,,,,,,
成分,C ①②,Si,Mn ②,P,S,Cr,Ni,Cu,Mo,B ③,更多,,,,,
最小值,-,-,-,-,-,-,-,-,-,-,Nb+V+Ti≤0.15%,,,,,
最大值,0.1,0.55,2.1,0.02,0.01,0.5,1,0.5,0.5,0.001,Nb+V+Ti≤0.15%,,,,,
牌号,A563 Grade DH,,,,,,,,,,,,,,,
对应标准,ASTM A563-2015 碳钢和合金钢螺母标准规范,,,,,,,,,,,,,,,
归类,碳钢,,,,,,,,,,,,,,,
成分,C,Mn,P,S,,,,,,,,,,,,
最小值,0.2,-,-,-,,,,,,,,,,,,
最大值,0.55,0.6,0.04,0.05,,,,,,,,,,,,
硬度 HBW,,,,,,,,,,,,,,,,
248~352,,,,,,,,,,,,,,,,
牌号,65Mn,,,,,,,,,,,,,,,
中国ISC,U21652,,,,,,,,,,,,,,,
对应标准,GB /T 699-2015 优质碳素结构钢,,,,,,,,,,,,,,,
归类,碳钢,,,,,,,,,,,,,,,
性能,弹性  耐疲劳性,,,,,,,,,,,,,,,
标签,弹簧钢,,,,,,,,,,,,,,,
说明,热处理及冷拔硬化后，强度较高，具有一定的韧性和塑性；相同表面状态和完全淬透情况下，疲劳极限与合金弹簧相当。但淬透性差，主要用于较小尺寸的弹簧，如调压调速弹簧、测力弹簧、一般机械上的圆、方螺旋弹簧或拉成钢丝作小型机械上的弹簧。 可制作弹簧垫圈、开槽弹性圆柱销、开口挡圈等标准件 本标准适用于公称直径或厚度不大于250mm热轧和锻制优质碳素结构钢棒材，经供需双方协商，也可提供公称直径或厚度大于250mm热轧和锻制优质碳素结构钢棒材。,,,,,,,,,,,,,,,
成分,C,Si,Mn,P,S,Cr,Ni,Cu,,,,,,,,
最小值,0.62,0.17,0.9,-,-,-,-,-,,,,,,,,
最大值,0.7,0.37,1.2,0.035,0.035,0.25,0.3,0.25,,,,,,,,
直径（厚度） d mm,热处理或状态,抗拉强度σb Mpa,屈服点σs Mpa,延伸率δ %,断面收缩率ψ %,硬度 HBW,,,,,,,,,,
d=25(试样尺寸),正火,≥735,≥430,≥9,≥30,未经热处理钢≤285,,,,,,,,,,
,,,,,,退火钢≤229,,,,,,,,,,
牌号,C40,,,,,,,,,,,,,,,
欧标钢号,1.0511,,,,,,,,,,,,,,,
对应标准,EN 10083-2-2006 淬火和回火钢.第2部分:非合金钢交货技术条件,,,,,,,,,,,,,,,
归类,碳钢,,,,,,,,,,,,,,,
成分,C,Si,Mn,P,S,Cr,Ni,Mo,更多,,,,,,,
最小值,0.37,-,0.5,-,-,-,-,-,Cr+Mo+Ni ≤0.63,,,,,,,
最大值,0.44,0.4,0.8,0.045,0.045,0.4,0.4,0.1,Cr+Mo+Ni ≤0.63,,,,,,,
牌号,CE28B,,,,,,,,,,,,,,,
旧牌号,E4,,,,,,,,,,,,,,,
对应标准,ISO 4954-1993 冷镦和冷挤压用钢,,,,,,,,,,,,,,,
归类,碳钢,,,,,,,,,,,,,,,
标签,调质型冷镦钢  硼钢,,,,,,,,,,,,,,,
成分,C,Si,Mn,P,S,B ①,Al ②,,,,,,,,,
最小值,0.25,-,0.6,-,-,0.0008,-,,,,,,,,,
最大值,0.32,0.4,0.9,0.035,0.035,0.005,0.02,,,,,,,,,
牌号,15B2,,,,,,,,,,,,,,,
欧标钢号,1.5501,,,,,,,,,,,,,,,
对应标准,EN 10263-3-2001 冷拉钢杆、棒和丝.第3部分:交货技术条件,,,,,,,,,,,,,,,
归类,碳钢,,,,,,,,,,,,,,,
标签,渗碳钢,,,,,,,,,,,,,,,
成分,C,Si,Mn,P,S,Cu,B,,,,,,,,,
最小值,0.13,-,0.6,-,-,-,0.0008,,,,,,,,,
最大值,0.16,0.3,0.8,0.025,0.025,0.25,0.005,,,,,,,,,
牌号,E5018-N5,,,,,,,,,,,,,,,
对应标准,GB /T 5117-2012 非合金钢及细晶粒钢焊条,,,,,,,,,,,,,,,
归类,碳钢,,,,,,,,,,,,,,,
标签,熔敷金属,,,,,,,,,,,,,,,
成分,C,Si,Mn,P,S,Ni,,,,,,,,,,
最小值,-,-,-,-,-,2,,,,,,,,,,
最大值,0.05,0.5,1.25,0.03,0.03,2.75,,,,,,,,,,
抗拉强度σb Mpa,屈服点σs Mpa,延伸率δ %,,,,,,,,,,,,,,
≥490,≥390,≥20,,,,,,,,,,,,,,
牌号,65Mn,,,,,,,,,,,,,,,
中国ISC,U21652,,,,,,,,,,,,,,,
对应标准,GB /T 699-1999 优质碳素结构钢,,,,,,,,,,,,,,,
归类,碳钢,,,,,,,,,,,,,,,
性能,强度  弹性  耐疲劳性,,,,,,,,,,,,,,,
标签,弹簧钢,,,,,,,,,,,,,,,
说明,热处理及冷拔硬化后，强度较高，具有一定的韧性和塑性；相同表面状态和完全淬透情况下，疲劳极限与合金弹簧相当。但淬透性差，主要用于较小尺寸的弹簧，如调压调速弹簧、测力弹簧、一般机械上的圆、方螺旋弹簧或拉成钢丝作小型机械上的弹簧。 可制作弹簧垫圈、开槽弹性圆柱销、开口挡圈等标准件 本标准适用于直径或厚度不大于250mm的优质碳素结构钢棒材，经供需双方协商，也可提供直径或厚度大于250mm的优质碳素结构钢棒材。,,,,,,,,,,,,,,,
成分,C,Si,Mn,P,S,Cr,Ni,Cu,,,,,,,,
最小值,0.62,0.17,0.9,-,-,-,-,-,,,,,,,,
最大值,0.7,0.37,1.2,0.035,0.035,0.25,0.3,0.25,,,,,,,,
直径（厚度） d mm,抗拉强度σb Mpa,屈服点σs Mpa,延伸率δ %,硬度 HBW,,,,,,,,,,,,
d=25(试样尺寸）,正火≥735,正火≥430,正火≥9,未热处理钢≤285,,,,,,,,,,,,
,,,,退火钢≥229,,,,,,,,,,,,
牌号,Y45MnS,,,,,,,,,,,,,,,
中国ISC,U70458,,,,,,,,,,,,,,,
对应标准,GB /T 8731-2008 易切削结构钢,,,,,,,,,,,,,,,
归类,碳钢,,,,,,,,,,,,,,,
性能,强度  易切削性,,,,,,,,,,,,,,,
标签,硫系易切削钢,,,,,,,,,,,,,,,
说明,本标准适用于机械切削加工用条钢、盘条、钢丝、钢板及钢带等钢材，其化学成分同样适用于锭、坯及其制品,,,,,,,,,,,,,,,
成分,C,Si,Mn,P,S,,,,,,,,,,,
最小值,0.4,-,1.35,-,0.24,,,,,,,,,,,
最大值,0.48,0.4,1.65,0.4,0.33,,,,,,,,,,,
直径 d mm,抗拉强度σb Mpa,延伸率δ %,硬度 HBW,,,,,,,,,,,,,
d=20（试样直径）,热轧状态交货610~900,热轧状态交货≥12,热轧状态交货≤241,,,,,,,,,,,,,
d=8~20（钢材尺寸）,冷拉状态交货695~980,冷拉状态交货≥6,冷拉状态交货196~255,,,,,,,,,,,,,
d>20~30（钢材尺寸）,655~880,≥6,196~255,,,,,,,,,,,,,
d>30（钢材尺寸）,580~880,≥6,196~255,,,,,,,,,,,,,
牌号,SWRCH16A,,,,,,,,,,,,,,,
对应标准,JIS G 3507-1-2005 冷打或冷镦用碳钢线材,,,,,,,,,,,,,,,
归类,碳钢,,,,,,,,,,,,,,,
性能,锻压性,,,,,,,,,,,,,,,
标签,铝镇静钢,,,,,,,,,,,,,,,
说明,Cr含量不应该超过0.20%，此外，作为残留的元素Cu和Ni分别不应该超过0.30%和0.20%,,,,,,,,,,,,,,,
成分,C,Si,Mn,P,S,Al,,,,,,,,,,
最小值,0.13,-,0.6,-,-,0.02,,,,,,,,,,
最大值,0.18,0.1,0.9,0.03,0.035,-,,,,,,,,,,
牌号,Q245R,,,,,,,,,,,,,,,
对应标准,GB 713-2014 锅炉和压力容器用钢板,,,,,,,,,,,,,,,
归类,碳钢,,,,,,,,,,,,,,,
成分,C ①,Si,Mn ⑥,P,S,Cr,Ni,Cu,Mo,Ti,V,Nb,Al ③,更多,,
最小值,-,-,0.5,-,-,-,-,-,-,-,-,-,0.02,Cu+Ni+Cr+Mo≤0.70,,
最大值,0.2,0.35,1.1,0.025,0.01,0.3,0.3,0.3,0.08,0.03,0.05,0.05,-,Cu+Ni+Cr+Mo≤0.70,,
牌号,L450/X65,,,,,,,,,,,,,,,
旧牌号,S450,,,,,,,,,,,,,,,
对应标准,GB /T 14164-2013 石油天然气输送管用热轧宽钢带,,,,,,,,,,,,,,,
归类,碳钢,,,,,,,,,,,,,,,
成分,C ①,Si,Mn ①,P,S,Cr,Ni,Cu,Mo,更多,,,,,,
最小值,-,-,-,-,-,-,-,-,-,Nb+V+Ti≤0.15%,,,,,,
最大值,0.26,0.4,1.45,0.03,0.03,0.5,0.5,0.5,0.15,Nb+V+Ti≤0.15%,,,,,,
牌号,360,,,,,,,,,,,,,,,
中国ISC,U33602,,,,,,,,,,,,,,,
对应标准,GB /T 5312-2009 船舶用碳钢和碳锰钢无疑钢管,,,,,,,,,,,,,,,
归类,碳钢,,,,,,,,,,,,,,,
成分,C,Si,Mn,P,S,Cr,Ni,Cu,Mo,更多,,,,,,
最小值,-,-,0.4,-,-,-,-,-,-,Cr+Mo+Ni+Cu≤0.70,,,,,,
最大值,0.17,0.35,0.8,0.025,0.02,0.25,0.3,0.3,0.1,Cr+Mo+Ni+Cu≤0.70,,,,,,
牌号,30Mn,,,,,,,,,,,,,,,
中国ISC,U21302,,,,,,,,,,,,,,,
对应标准,GB /T 699-1999 优质碳素结构钢,,,,,,,,,,,,,,,
归类,碳钢,,,,,,,,,,,,,,,
性能,强度  硬度  冲击韧性  易切削性  淬透性,,,,,,,,,,,,,,,
说明,与30钢相比具有较高的强度和淬透性，冷变形塑性好，焊接性中等，可加工性良好，热处理时有回火脆倾向及过热敏感性。 用于各种结构部件和机械零件，如齿轮.曲柄轴，支架、较链、螺钉、螺栓、螺母、铆焊结构件，还可用冷拉钢制作在高应力下工作的细小零件，如农机上的钩环链等 本标准适用于直径或厚度不大于250mm的优质碳素结构钢棒材，经供需双方协商，也可提供直径或厚度大于250mm的优质碳素结构钢棒材。,,,,,,,,,,,,,,,
成分,C,Si,Mn,P,S,Cr,Ni,Cu,,,,,,,,
最小值,0.27,0.17,0.7,-,-,-,-,-,,,,,,,,
最大值,0.34,0.37,1,0.035,0.035,0.25,0.3,0.25,,,,,,,,
直径（厚度） d mm,抗拉强度σb Mpa,屈服点σs Mpa,延伸率δ %,硬度 HBW,,,,,,,,,,,,
d=25（试样尺寸）,正火或淬火+回火≥540,正火或淬火+回火≥315,正火或淬火+回火≥20,未热处理钢≤217,,,,,,,,,,,,
,,,,退火钢≤187,,,,,,,,,,,,
牌号,500N,,,,,,,,,,,,,,,
对应标准,AS NZS 4671-2001 钢筋材料,,,,,,,,,,,,,,,
归类,碳钢,,,,,,,,,,,,,,,
说明,碳当量Ceq=0.46,,,,,,,,,,,,,,,
成分,C,P,S,,,,,,,,,,,,,
最小值,-,-,-,,,,,,,,,,,,,
最大值,0.24,0.055,0.055,,,,,,,,,,,,,
屈服点σs Mpa,延伸率δ %,,,,,,,,,,,,,,,
500~650,≥5,,,,,,,,,,,,,,,
牌号,20,,,,,,,,,,,,,,,
中国ISC,U20202,,,,,,,,,,,,,,,
对应标准,GB /T 699-2015 优质碳素结构钢,,,,,,,,,,,,,,,
归类,碳钢,,,,,,,,,,,,,,,
性能,冲击韧性  锻压性  焊接性,,,,,,,,,,,,,,,
标签,优质碳素结构钢,,,,,,,,,,,,,,,
说明,该钢属于优质低碳碳素钢，冷挤压、渗碳淬硬钢。该钢强度低，韧性、塑性和焊接性均好。20号钢特性与15号钢基本相仿，但强度和硬度稍高。热轧和正火后韧性好，经热处理后可改善其加工性，无回火脆性。 用于受力不大但要求较高的韧性的各种机械零件，如杠杆、螺钉、起重钩等，也用作6Mpa(60atm)、450°C以下及非腐蚀介质中使用的管子、导管等；还可用作心部强度要求不高的渗碳件，如轴套、链轮等 本标准适用于公称直径或厚度不大于250mm热轧和锻制优质碳素结构钢棒材，经供需双方协商，也可提供公称直径或厚度大于250mm热轧和锻制优质碳素结构钢棒材。,,,,,,,,,,,,,,,
成分,C,Si,Mn,P,S,Cr,Ni,Cu,,,,,,,,
最小值,0.17,0.17,0.35,-,-,-,-,-,,,,,,,,
最大值,0.23,0.37,0.65,0.035,0.035,0.25,0.3,0.25,,,,,,,,
直径（厚度） d mm,热处理或状态,抗拉强度σb Mpa,屈服点σs Mpa,疲劳极限拉压σ-1T Mpa,延伸率δ %,硬度 HBW,,,,,,,,,,
d=25(试样尺寸),正火,≥410,≥245,≥25,≥55,未经热处理钢≤156,,,,,,,,,,
牌号,E190,,,,,,,,,,,,,,,
欧标钢号,1.0031,,,,,,,,,,,,,,,
对应标准,EN 10296-1-2003 机械和一般工程用焊接圆钢管.技术交货条件.非合金和合金钢管,,,,,,,,,,,,,,,
归类,碳钢,,,,,,,,,,,,,,,
成分,C,Si,Mn,P,S,,,,,,,,,,,
最小值,-,-,-,-,-,,,,,,,,,,,
最大值,0.1,0.35,0.7,0.045,0.045,,,,,,,,,,,
美国UNS,G10170,,,,,,,,,,,,,,,
ASTM  型号或牌号,1017,,,,,,,,,,,,,,,
对应标准,ASTM A29M UNS-2012 热锻碳素钢和合金钢棒材一般要求标准规范,,,,,,,,,,,,,,,
归类,碳钢,,,,,,,,,,,,,,,
性能,锻压性,,,,,,,,,,,,,,,
标签,非硫处理碳素钢,,,,,,,,,,,,,,,
成分,C,Mn,P,S,更多,,,,,,,,,,,
最小值,0.15,0.3,-,-,①②③④⑤,,,,,,,,,,,
最大值,0.2,0.6,0.04,0.05,①②③④⑤,,,,,,,,,,,
牌号,E5518-3M3,,,,,,,,,,,,,,,
对应标准,GB /T 5117-2012 非合金钢及细晶粒钢焊条,,,,,,,,,,,,,,,
归类,碳钢,,,,,,,,,,,,,,,
标签,熔敷金属,,,,,,,,,,,,,,,
成分,C,Si,Mn,P,S,Ni,Mo,,,,,,,,,
最小值,-,-,1,-,-,-,0.4,,,,,,,,,
最大值,0.12,0.8,1.8,0.03,0.03,0.9,0.65,,,,,,,,,
抗拉强度σb Mpa,屈服点σs Mpa,延伸率δ %,,,,,,,,,,,,,,
≥550,≥460,≥17,,,,,,,,,,,,,,
牌号,C25E4,,,,,,,,,,,,,,,
对应标准,ISO 683-18-1996 热处理钢、合金钢和易切削钢,,,,,,,,,,,,,,,
归类,碳钢,,,,,,,,,,,,,,,
标签,直接淬火钢  优质非合金结构钢,,,,,,,,,,,,,,,
成分,C,Si,Mn,P,S,,,,,,,,,,,
最小值,0.22,0.1,0.4,-,-,,,,,,,,,,,
最大值,0.29,0.4,0.7,0.035,0.035,,,,,,,,,,,
牌号,S235JRC,,,,,,,,,,,,,,,
欧标钢号,1.0122,,,,,,,,,,,,,,,
对应标准,EN 10277-2-2008 光亮钢制品.交货技术条件.第2部分:一般工程用钢,,,,,,,,,,,,,,,
归类,碳钢,,,,,,,,,,,,,,,
成分,C,Mn,P,S,Cu,N,,,,,,,,,,
最小值,-,-,-,-,-,-,,,,,,,,,,
最大值,0.17,1.4,0.04,0.04,0.55,0.012,,,,,,,,,,
牌号,35S20,,,,,,,,,,,,,,,
ISO数字牌号,7,,,,,,,,,,,,,,,
对应标准,ISO 683-9-1988 热处理钢、合金钢和易切削钢.第9部分:锻造易切削钢,,,,,,,,,,,,,,,
归类,碳钢,,,,,,,,,,,,,,,
性能,易切削性,,,,,,,,,,,,,,,
标签,直接淬火型易切削钢  硫系易切削钢,,,,,,,,,,,,,,,
成分,C,Si,Mn,P,S,,,,,,,,,,,
最小值,0.32,0.15,0.7,-,0.15,,,,,,,,,,,
最大值,0.39,0.4,1.1,0.06,0.25,,,,,,,,,,,
牌号,Q195F,,,,,,,,,,,,,,,
中国ISC,U11950,,,,,,,,,,,,,,,
其他名称,Q195,,,,,,,,,,,,,,,
对应标准,GB /T 700-2006 碳素结构钢,,,,,,,,,,,,,,,
归类,碳钢,,,,,,,,,,,,,,,
性能,焊接性,,,,,,,,,,,,,,,
标签,沸腾钢  碳素结构钢,,,,,,,,,,,,,,,
说明,具有高的塑性、韧性和焊接性能，良好的压力加工性能，但强度低。 用于制造地脚螺栓、犁铧、烟筒、屋面板、铆钉、低碳钢丝、薄板、焊管、拉杆、吊钩、支架、焊接结构等 本标准适用于一般交货状态使用，通常用于焊接、铆接、栓接工程结构用热轧钢板、钢带、型钢和钢棒 ①牌号后缀字母：A、B、C、D表示质量等级 ②F--沸腾钢；Z--镇静钢；TZ--特殊镇静钢 在牌号组成表示中，Z与TZ符号可以省略不写,,,,,,,,,,,,,,,
密度,7.85 g/cm3,,,,,,,,,,,,,,,
成分,C,Si,Mn,P,S,Cr,Ni,Cu,As,N,,,,,,
最小值,-,-,-,-,-,-,-,-,-,-,,,,,,
最大值,0.12,0.3,0.5,0.035,0.04,0.3,0.3,0.3,0.08,0.008,,,,,,
厚度（直径） t(d) mm,抗拉强度σb Mpa,屈服点σs Mpa,延伸率δ %,,,,,,,,,,,,,
≤16,315~430,≥195,≥33,,,,,,,,,,,,,
＞16～40,315~430,≥185,≥33,,,,,,,,,,,,,
牌号,65Mn,,,,,,,,,,,,,,,
中国ISC,U21653,,,,,,,,,,,,,,,
对应标准,GB /T 1222-2007 弹簧钢,,,,,,,,,,,,,,,
归类,碳钢,,,,,,,,,,,,,,,
性能,强度  弹性  耐疲劳性,,,,,,,,,,,,,,,
标签,优质碳素结构钢,,,,,,,,,,,,,,,
说明,强度高，淬透性和综合力学性能较好，脱碳倾向小，但有过热敏感性及回火脆性，易出现淬火裂纹 用于尺寸稍大的普通弹簧，如5~10mm的板簧和线径1~15mm螺旋弹簧，也可作弹簧环、气门弹簧、发条、减震器和离合器簧片，以及用拉拔钢丝制造冷卷螺旋弹簧等 本标准适用于直径或边长不大于100mm的弹簧圆钢和方钢（简称棒材）、厚度不大于40mm的弹簧扁钢、直径不大于25mm的弹簧钢盘条（不包括油淬火-回火弹簧钢丝用盘条（YB/T 5365））。经供需双方协商，也可供应直径或边长大于100mm的棒材、厚度大于40mm的扁钢和直径大于25mm的盘条。 本标准规定的牌号及化学成分也适用于钢锭、钢坯及其制品,,,,,,,,,,,,,,,
成分,C,Si,Mn,P,S,Cr,Ni,Cu,,,,,,,,
最小值,0.62,0.17,0.9,-,-,-,-,-,,,,,,,,
最大值,0.7,0.37,1.2,0.035,0.035,0.25,0.25,0.25,,,,,,,,
牌号,St37-3,,,,,,,,,,,,,,,
德国W-Nr.,1.0116,,,,,,,,,,,,,,,
对应标准,DIN 17100-1980 普通结构钢质量标准,,,,,,,,,,,,,,,
归类,碳钢,,,,,,,,,,,,,,,
标签,结构钢,,,,,,,,,,,,,,,
成分,C,P,S,,,,,,,,,,,,,
最小值,-,-,-,,,,,,,,,,,,,
最大值,0.17,0.04,0.04,,,,,,,,,,,,,
厚度 t mm,抗拉强度σb Mpa,屈服点σs Mpa,延伸率δ %,,,,,,,,,,,,,
t＜3,360~510,≥235,15~21,,,,,,,,,,,,,
3≤t≤16,340~470,≥235,24~26,,,,,,,,,,,,,
16＜t≤40,340~470,≥225,24~26,,,,,,,,,,,,,
40＜t≤63,340~470,≥215,23~25,,,,,,,,,,,,,
63＜t≤80,340~470,≥215,22~24,,,,,,,,,,,,,
80＜t≤100,340~470,≥215,22~24,,,,,,,,,,,,,
牌号,B,,,,,,,,,,,,,,,
对应标准,GB /T 9945-2012 热轧球扁钢,,,,,,,,,,,,,,,
归类,碳钢,,,,,,,,,,,,,,,
成分,C ②,Si,Mn,P,S,Cr ①,Ni ①,Cu ①,,,,,,,,
最小值,-,-,0.6,-,-,-,-,-,,,,,,,,
最大值,0.21,0.35,-,0.035,0.035,0.3,0.3,0.35,,,,,,,,
牌号,060A62,,,,,,,,,,,,,,,
对应标准,BS 970-1-1983 英国标准规范机械和相关工程用锻钢 第一部分 碳钢，碳锰钢，合金钢和不锈钢的一般检验试验程序和具体要求,,,,,,,,,,,,,,,
归类,碳钢,,,,,,,,,,,,,,,
成分,C,Mn,P,S,Cr,Ni,Mo,,,,,,,,,
最小值,0.6,0.5,-,0.025,-,-,-,,,,,,,,,
最大值,0.65,0.7,0.05,0.05,0.3,0.4,0.15,,,,,,,,,
牌号,Q235GJ-D,,,,,,,,,,,,,,,
对应标准,YB 4104-2000 高层建筑结构用钢板,,,,,,,,,,,,,,,
归类,碳钢,,,,,,,,,,,,,,,
成分,C,Si,Mn,P,S,Cr ②,Ni ②,Cu ②,Al ①,,,,,,,
最小值,-,-,0.6,-,-,-,-,-,0.015,,,,,,,
最大值,0.18,0.35,1.2,0.025,0.015,0.3,0.3,0.3,-,,,,,,,
牌号,ML20,,,,,,,,,,,,,,,
对应标准,GB /T 5953-1999 冷镦钢丝,,,,,,,,,,,,,,,
归类,碳钢,,,,,,,,,,,,,,,
成分,C,Si,Mn,P,S,Cr,Cu,,,,,,,,,
最小值,0.17,-,-,-,-,-,-,,,,,,,,,
最大值,0.24,0.2,0.6,0.035,0.035,0.2,0.2,,,,,,,,,
牌号,1019,,,,,,,,,,,,,,,
对应标准,ASTM A1040-2010 锻制碳钢、低合金钢和合金钢统一标准等级成分指南,,,,,,,,,,,,,,,
归类,碳钢,,,,,,,,,,,,,,,
说明,注：硅含量：≤0.1%；0.07～0.15%；0.1～0.2%；0.15～0.35%；0.2～0.4%或0.3～0.6%,,,,,,,,,,,,,,,
成分,C,Mn,P,S,Cu,B,,,,,,,,,,
最小值,0.15,0.7,-,-,0.2,0.0005,,,,,,,,,,
最大值,0.2,1,0.04,0.05,-,0.003,,,,,,,,,,
牌号,J995 Grade 5,,,,,,,,,,,,,,,
对应标准,SAE J995-1999 钢制螺母材料要求,,,,,,,,,,,,,,,
归类,碳钢,,,,,,,,,,,,,,,
成分,C,Mn,P,S,,,,,,,,,,,,
最小值,-,0.3,-,-,,,,,,,,,,,,
最大值,0.55,-,0.05,0.15,,,,,,,,,,,,
公称规格,硬度 HBW,,,,,,,,,,,,,,,
1/4 ~ 1-1/2,HRC≤32,,,,,,,,,,,,,,,
牌号,C15M2,,,,,,,,,,,,,,,
对应标准,ISO 683-18-1996 热处理钢、合金钢和易切削钢,,,,,,,,,,,,,,,
归类,碳钢,,,,,,,,,,,,,,,
性能,渗碳性,,,,,,,,,,,,,,,
标签,渗碳钢  高级优质非合金结构钢,,,,,,,,,,,,,,,
成分,C,Si,Mn,P,S,,,,,,,,,,,
最小值,0.12,0.15,0.3,-,0.02,,,,,,,,,,,
最大值,0.18,0.4,0.6,0.035,0.04,,,,,,,,,,,
美国UNS,G10230,,,,,,,,,,,,,,,
ASTM  型号或牌号,M1023,,,,,,,,,,,,,,,
对应标准,ASTM A29M UNS-2012 热锻碳素钢和合金钢棒材一般要求标准规范,,,,,,,,,,,,,,,
归类,碳钢,,,,,,,,,,,,,,,
标签,M系列碳素钢,,,,,,,,,,,,,,,
成分,C,Mn,P,S,,,,,,,,,,,,
最小值,0.19,0.25,-,-,,,,,,,,,,,,
最大值,0.27,0.6,0.04,0.05,,,,,,,,,,,,
牌号,C45,,,,,,,,,,,,,,,
对应标准,ISO 683-18-1996 热处理钢、合金钢和易切削钢,,,,,,,,,,,,,,,
归类,碳钢,,,,,,,,,,,,,,,
标签,直接淬火钢  优质非合金结构钢,,,,,,,,,,,,,,,
成分,C,Si,Mn,P,S,,,,,,,,,,,
最小值,0.42,0.1,0.5,-,-,,,,,,,,,,,
最大值,0.5,0.4,0.8,0.045,0.045,,,,,,,,,,,
牌号,Ck67,,,,,,,,,,,,,,,
德国W-Nr.,1.1231,,,,,,,,,,,,,,,
对应标准,DIN 17222-1979 弹簧用冷轧带钢; 交货技术条件,,,,,,,,,,,,,,,
归类,碳钢,,,,,,,,,,,,,,,
标签,特种钢,,,,,,,,,,,,,,,
说明,该牌号是制造DIN 7343 - 1969 卷制弹性圆柱销—标准型、DIN 7344 - 1969 重型卷制弹性圆柱销、DIN 7980 - 1987 圆柱头螺栓用弹簧垫圈的材料之一,,,,,,,,,,,,,,,
成分,C,Si,Mn,P,S,,,,,,,,,,,
最小值,0.65,0.15,0.6,-,-,,,,,,,,,,,
最大值,0.72,0.35,0.9,0.035,0.035,,,,,,,,,,,
厚度 t mm,热处理或状态,抗拉强度σb Mpa,延伸率δ %,硬度 HBW,,,,,,,,,,,,
t≤3*,冷轧+软化退火（G）,≤640,≥12,HV**≤190,,,,,,,,,,,,
t≤2.5****,冷轧+淬火+回火（H+A）,***1230~1770,,365~525,,,,,,,,,,,,
t≤2.5,淬火,,,≥680,,,,,,,,,,,,
牌号,C88D,,,,,,,,,,,,,,,
欧标钢号,1.0628,,,,,,,,,,,,,,,
对应标准,EN 10016-2-1994 拉制和或冷轧用的非合金钢棒 一第2部分：般用途钢棒的特定要求,,,,,,,,,,,,,,,
归类,碳钢,,,,,,,,,,,,,,,
成分,C,Si,Mn,P,S,Cr,Ni,Cu,Mo,Al,,,,,,
最小值,0.85,0.1,0.5,-,-,-,-,-,-,-,,,,,,
最大值,0.9,0.3,0.8,0.035,0.035,0.15,0.2,0.25,0.05,0.01,,,,,,
牌号,E5024,,,,,,,,,,,,,,,
对应标准,GB /T 5117-2012 非合金钢及细晶粒钢焊条,,,,,,,,,,,,,,,
归类,碳钢,,,,,,,,,,,,,,,
标签,熔敷金属,,,,,,,,,,,,,,,
成分,C,Si,Mn,P,S,Cr,Ni,Mo,V,,,,,,,
最小值,-,-,-,-,-,-,-,-,-,,,,,,,
最大值,0.15,0.9,1.25,0.035,0.035,0.2,0.3,0.3,0.08,,,,,,,
抗拉强度σb Mpa,屈服点σs Mpa,延伸率δ %,,,,,,,,,,,,,,
≥490,≥400,≥16,,,,,,,,,,,,,,
牌号,E5518-NCC1,,,,,,,,,,,,,,,
对应标准,GB /T 5117-2012 非合金钢及细晶粒钢焊条,,,,,,,,,,,,,,,
归类,碳钢,,,,,,,,,,,,,,,
标签,熔敷金属,,,,,,,,,,,,,,,
成分,C,Si,Mn,P,S,Cr,Ni,Cu,,,,,,,,
最小值,-,0.35,0.5,-,-,0.45,0.4,0.3,,,,,,,,
最大值,0.12,0.8,1.3,0.03,0.03,0.7,0.8,0.75,,,,,,,,
抗拉强度σb Mpa,屈服点σs Mpa,延伸率δ %,,,,,,,,,,,,,,
≥550,≥460,≥17,,,,,,,,,,,,,,
牌号,SUM24L,,,,,,,,,,,,,,,
对应标准,JIS G 4804-2008 易切削钢钢材,,,,,,,,,,,,,,,
归类,碳钢,,,,,,,,,,,,,,,
成分,C,Mn,P,S,Pb,,,,,,,,,,,
最小值,-,0.85,0.04,0.26,0.1,,,,,,,,,,,
最大值,0.15,1.15,0.09,0.35,0.35,,,,,,,,,,,
牌号,AH690,,,,,,,,,,,,,,,
对应标准,GB 712-2011 船舶及海洋工程用结构钢,,,,,,,,,,,,,,,
归类,碳钢,,,,,,,,,,,,,,,
标签,超高强度结构钢,,,,,,,,,,,,,,,
成分,C,Si,Mn,P,S,N,,,,,,,,,,
最小值,-,-,-,-,-,-,,,,,,,,,,
最大值,0.21,0.55,1.7,0.03,0.03,0.02,,,,,,,,,,
牌号,H15A,,,,,,,,,,,,,,,
对应标准,GB /T 14957-1994 熔化焊用钢丝,,,,,,,,,,,,,,,
归类,碳钢,,,,,,,,,,,,,,,
成分,C,Si,Mn,P,S,Cr,Ni,Cu,,,,,,,,
最小值,0.11,-,0.35,-,-,-,-,-,,,,,,,,
最大值,0.18,0.03,0.65,0.03,0.03,0.2,0.3,0.2,,,,,,,,
牌号,10B33,,,,,,,,,,,,,,,
美国UNS,G10331,,,,,,,,,,,,,,,
对应标准,SAE J 403-2001 碳素钢化学成分,,,,,,,,,,,,,,,
归类,碳钢,,,,,,,,,,,,,,,
标签,镇静钢  精细钢,,,,,,,,,,,,,,,
说明,可用于制造螺栓、螺母等紧固件 注：盘条材料硅含量，通常使用以下范围或极限：0.1%max；0.07~0.15%；0.1~0.2%；0.15~0.35%；0.2~0.4%或0.3~0.6%,,,,,,,,,,,,,,,
成分,C,Mn,P,S,Cu,B,,,,,,,,,,
最小值,0.3,0.7,-,-,-,0.0005,,,,,,,,,,
最大值,0.36,1,0.03,0.05,0.2,0.003,,,,,,,,,,
牌号,DM,,,,,,,,,,,,,,,
对应标准,GB /T 4357-2009 冷拉碳素弹簧钢丝,,,,,,,,,,,,,,,
归类,碳钢,,,,,,,,,,,,,,,
性能,弹性,,,,,,,,,,,,,,,
成分,C ①,Si,Mn ②,P,S,Cu,,,,,,,,,,
最小值,0.45,0.1,0.5,-,-,-,,,,,,,,,,
最大值,1,0.3,1.2,0.02,0.025,0.12,,,,,,,,,,
牌号,J429 Grade 4,,,,,,,,,,,,,,,
对应标准,SAE J429-2011 外螺纹紧固件机械性质和材料要求,,,,,,,,,,,,,,,
归类,碳钢,,,,,,,,,,,,,,,
说明,可用于公称直径1/4 ~ 1-1/2的螺柱。,,,,,,,,,,,,,,,
成分,C,P,S,,,,,,,,,,,,,
最小值,0.28,-,-,,,,,,,,,,,,,
最大值,0.55,0.025,0.13,,,,,,,,,,,,,
Unnamed: 0,抗拉强度σb ksi,屈服点σs ksi,延伸率δ %,断面收缩率ψ %,,,,,,,,,,,,
全尺寸试样,≥115,,,,,,,,,,,,,,,
机加工试样,≥115,≥100,≥10,≥35,,,,,,,,,,,,
牌号,10B22,,,,,,,,,,,,,,,
美国UNS,G10221,,,,,,,,,,,,,,,
对应标准,SAE J 403-2001 碳素钢化学成分,,,,,,,,,,,,,,,
归类,碳钢,,,,,,,,,,,,,,,
性能,焊接性,,,,,,,,,,,,,,,
说明,性能与15Mn钢相似。可用于制造自攻螺钉等紧固件,,,,,,,,,,,,,,,
成分,C,Si,Mn,P,S,Cu,B,,,,,,,,,
最小值,0.18,0.17,0.7,-,-,-,0.0005,,,,,,,,,
最大值,0.23,0.37,1,0.03,0.05,0.2,0.003,,,,,,,,,
牌号,20,,,,,,,,,,,,,,,
对应标准,GB /T 8163-2018 输送流体用无缝钢管,,,,,,,,,,,,,,,
归类,碳钢,,,,,,,,,,,,,,,
成分,C,Si,Mn,P,S,Cr,Ni,Cu,,,,,,,,
最小值,0.17,0.17,0.35,-,-,-,-,-,,,,,,,,
最大值,0.23,0.37,0.65,0.03,0.03,0.25,0.3,0.2,,,,,,,,
抗拉强度σb Mpa,屈服点σs Mpa,延伸率δ %,,,,,,,,,,,,,,
410~530,≥245,≥20,,,,,,,,,,,,,,
牌号,SM50,,,,,,,,,,,,,,,
中国ISC,T10500,,,,,,,,,,,,,,,
对应标准,GB /T 1299-2014 工模具钢,,,,,,,,,,,,,,,
归类,碳钢,,,,,,,,,,,,,,,
标签,塑料模具用钢,,,,,,,,,,,,,,,
成分,C,Si,Mn,P,S,,,,,,,,,,,
最小值,0.47,0.17,0.5,-,-,,,,,,,,,,,
最大值,0.53,0.37,0.8,0.03,0.03,,,,,,,,,,,
牌号,C55R,,,,,,,,,,,,,,,
欧标钢号,1.1209,,,,,,,,,,,,,,,
对应标准,EN 10083-2-2006 淬火和回火钢.第2部分:非合金钢交货技术条件,,,,,,,,,,,,,,,
归类,碳钢,,,,,,,,,,,,,,,
成分,C,Si,Mn,P,S,Cr,Ni,Mo,更多,,,,,,,
最小值,0.52,-,0.6,-,0.02,-,-,-,Cr+Mo+Ni ≤0.63,,,,,,,
最大值,0.6,0.4,0.9,0.03,0.04,0.4,0.4,0.1,Cr+Mo+Ni ≤0.63,,,,,,,
牌号,18CrMo4E,,,,,,,,,,,,,,,
旧牌号,B30,,,,,,,,,,,,,,,
对应标准,ISO 4954-1993 冷镦和冷挤压用钢,,,,,,,,,,,,,,,
归类,碳钢,,,,,,,,,,,,,,,
标签,表面硬化型冷镦钢,,,,,,,,,,,,,,,
成分,C,Si,Mn,P,S,Cr,Mo,,,,,,,,,
最小值,0.15,-,0.6,-,-,0.9,0.15,,,,,,,,,
最大值,0.21,0.4,0.9,0.035,0.035,1.2,0.25,,,,,,,,,
牌号,C9D,,,,,,,,,,,,,,,
欧标钢号,1.0304,,,,,,,,,,,,,,,
对应标准,EN 10016-2-1994 拉制和或冷轧用的非合金钢棒 一第2部分：般用途钢棒的特定要求,,,,,,,,,,,,,,,
归类,碳钢,,,,,,,,,,,,,,,
成分,C,Si,Mn,P,S,Cr,Ni,Cu,Mo,,,,,,,
最小值,-,-,-,-,-,-,-,-,-,,,,,,,
最大值,0.1,0.3,0.6,0.035,0.035,0.2,0.25,0.35,0.08,,,,,,,
牌号,SS490,,,,,,,,,,,,,,,
旧牌号,SS50,,,,,,,,,,,,,,,
对应标准,JIS G 3101-2011 普通结构用轧制钢材,,,,,,,,,,,,,,,
归类,碳钢,,,,,,,,,,,,,,,
成分,P,S,,,,,,,,,,,,,,
最小值,-,-,,,,,,,,,,,,,,
最大值,0.05,0.05,,,,,,,,,,,,,,
牌号,E4313,,,,,,,,,,,,,,,
对应标准,GB /T 5117-2012 非合金钢及细晶粒钢焊条,,,,,,,,,,,,,,,
归类,碳钢,,,,,,,,,,,,,,,
标签,熔敷金属,,,,,,,,,,,,,,,
成分,C,Si,Mn,P,S,Cr,Ni,Mo,V,,,,,,,
最小值,-,-,-,-,-,-,-,-,-,,,,,,,
最大值,0.2,1,1.2,0.04,0.035,0.2,0.3,0.3,0.08,,,,,,,
抗拉强度σb Mpa,屈服点σs Mpa,延伸率δ %,,,,,,,,,,,,,,
≥430,≥330,≥16,,,,,,,,,,,,,,
牌号,E5515-N13,,,,,,,,,,,,,,,
对应标准,GB /T 5117-2012 非合金钢及细晶粒钢焊条,,,,,,,,,,,,,,,
归类,碳钢,,,,,,,,,,,,,,,
标签,熔敷金属,,,,,,,,,,,,,,,
成分,C,Si,Mn,P,S,Ni,,,,,,,,,,
最小值,-,-,-,-,-,6,,,,,,,,,,
最大值,0.06,0.6,1,0.025,0.02,7,,,,,,,,,,
抗拉强度σb Mpa,屈服点σs Mpa,延伸率δ %,,,,,,,,,,,,,,
≥550,≥460,≥17,,,,,,,,,,,,,,
牌号,ML20,,,,,,,,,,,,,,,
中国ISC,U40202,,,,,,,,,,,,,,,
对应标准,GB /T 6478-2015 冷镦和冷挤压用钢,,,,,,,,,,,,,,,
归类,碳钢,,,,,,,,,,,,,,,
性能,锻压性  焊接性  淬透性  渗碳性,,,,,,,,,,,,,,,
标签,优质碳素结构钢  铆螺钢,,,,,,,,,,,,,,,
说明,非热处理型冷镦和冷挤压用钢；该牌号也适用于表面硬化型钢 塑性、韧性好，强度较高，经热处理后可改善可加工性，无回火脆性。 用于制作六角螺钉、螺栓、弹簧座、固定销等。 1、本标准适用于公称直径为5mm~60mm的热轧盘条和公称直径为12mm~100mm的热轧圆钢。 2、钢材交货状态：一般以热轧状态交货。经供需双方协商，并在合同中注明，也可以退火状态交货。,,,,,,,,,,,,,,,
成分,C,Si,Mn,P,S,,,,,,,,,,,
最小值,0.18,0.1,0.3,-,-,,,,,,,,,,,
最大值,0.23,0.3,0.6,0.035,0.035,,,,,,,,,,,
盘条（圆钢）直径 d mm,热处理或状态,抗拉强度σb Mpa,屈服点σs Mpa,延伸率δ %,断面收缩率ψ %,,,,,,,,,,,
5（12）≤d≤60（100）,非热处理型（热轧状态交货）,≤580,,,≥45,,,,,,,,,,,
5（12）≤d≤60（100）,表面硬化型（退火状态交货）,≤490,,,≥63,,,,,,,,,,,
d=25（试样直径）,经热处理,520~820,≥320,≥11,,,,,,,,,,,,
牌号,20g,,,,,,,,,,,,,,,
中国ISC,U50202,,,,,,,,,,,,,,,
对应标准,GB 713-1997 锅炉和压力容器用钢板,,,,,,,,,,,,,,,
归类,碳钢,,,,,,,,,,,,,,,
成分,C ①,Si,Mn ②,P,S,Cr,Ni,Cu,Mo,V,,,,,,
最小值,-,0.15,0.5,-,-,-,-,-,-,-,,,,,,
最大值,0.2,0.3,0.9,0.035,0.035,0.3,0.3,0.3,0.1,0.01,,,,,,
牌号,L290M/X42M,,,,,,,,,,,,,,,
旧牌号,S290,,,,,,,,,,,,,,,
对应标准,GB /T 14164-2013 石油天然气输送管用热轧宽钢带,,,,,,,,,,,,,,,
归类,碳钢,,,,,,,,,,,,,,,
成分,C ①②,Si,Mn ②,P,S,Cr,Ni,Cu,Mo,Ti,V,Nb,,,,
最小值,-,-,-,-,-,-,-,-,-,-,-,-,,,,
最大值,0.22,0.45,1.3,0.025,0.015,0.3,0.3,0.5,0.15,0.04,0.05,0.05,,,,
牌号,C50E4,,,,,,,,,,,,,,,
对应标准,ISO 683-18-1996 热处理钢、合金钢和易切削钢,,,,,,,,,,,,,,,
归类,碳钢,,,,,,,,,,,,,,,
标签,直接淬火钢  优质非合金结构钢,,,,,,,,,,,,,,,
成分,C,Si,Mn,P,S,,,,,,,,,,,
最小值,0.47,0.1,0.6,-,-,,,,,,,,,,,
最大值,0.55,0.4,0.9,0.035,0.035,,,,,,,,,,,
牌号,80,,,,,,,,,,,,,,,
中国ISC,U20802,,,,,,,,,,,,,,,
对应标准,GB /T 699-2015 优质碳素结构钢,,,,,,,,,,,,,,,
归类,碳钢,,,,,,,,,,,,,,,
性能,强度  弹性,,,,,,,,,,,,,,,
说明,性能与70钢相近，强度较高而弹性略低，淬透性不好。通常在淬火、回火后使用 适用于制造板弹簧、螺旋弹簧、抗磨损零件、较低速车轮等 本标准适用于公称直径或厚度不大于250mm热轧和锻制优质碳素结构钢棒材，经供需双方协商，也可提供公称直径或厚度大于250mm热轧和锻制优质碳素结构钢棒材。,,,,,,,,,,,,,,,
成分,C,Si,Mn,P,S,Cr,Ni,Cu,,,,,,,,
最小值,0.77,0.17,0.5,-,-,-,-,-,,,,,,,,
最大值,0.85,0.37,0.8,0.035,0.035,0.25,0.3,0.25,,,,,,,,
直径（厚度） d mm,热处理或状态,抗拉强度σb Mpa,屈服点σs Mpa,延伸率δ %,断面收缩率ψ %,硬度 HBW,,,,,,,,,,
试样**,淬火+回火,≥1080,≥930,≥6,≥30,未经热处理钢≤285,,,,,,,,,,
,,,,,,退火钢≤241,,,,,,,,,,
牌号,P310NB,,,,,,,,,,,,,,,
欧标钢号,1.0437,,,,,,,,,,,,,,,
对应标准,EN 10120-2008 焊接气瓶用钢板和钢带,,,,,,,,,,,,,,,
归类,碳钢,,,,,,,,,,,,,,,
成分,C,Si,Mn,P,S,N ⓒ,Ti,Nb,Al ⓑ,,,,,,,
最小值,-,-,0.7,-,-,-,-,-,0.02,,,,,,,
最大值,0.2,0.5,-,0.025,0.015,0.009,0.03,0.05,-,,,,,,,
厚度 t mm,热处理或状态,抗拉强度σb Mpa,屈服点σs Mpa,延伸率δ %,,,,,,,,,,,,
t＜3,正火或正火轧制,460~550,≥310,*≥21,,,,,,,,,,,,
3≤t＜5,正火或正火轧制,460~550,≥310,**≥28,,,,,,,,,,,,
牌号,S235JR,,,,,,,,,,,,,,,
欧标钢号,1.0038,,,,,,,,,,,,,,,
对应标准,EN 10025-2-2004 结构钢的热轧产品 — 第二部分： 非合金结构钢的技术供货条件,,,,,,,,,,,,,,,
归类,碳钢,,,,,,,,,,,,,,,
标签,非合金钢  不允许沸腾钢,,,,,,,,,,,,,,,
Unnamed: 0,成分,C,Mn,P ②,S ②③,Cu ④,N ⑤,更多,,,,,,,,
厚度t≤ 16,最小值,-,-,-,-,-,-,⑥,,,,,,,,
厚度t≤ 16,最大值,0.17,1.4,0.035,0.035,0.55,0.012,⑥,,,,,,,,
厚度 t mm,抗拉强度σb Mpa,屈服点σs Mpa,延伸率δ %,,,,,,,,,,,,,
t＜3,360~510,≥235,见备注,,,,,,,,,,,,,
3≤t≤16,360~510,≥235,≥26,,,,,,,,,,,,,
16＜t≤40,360~510,≥225,≥26,,,,,,,,,,,,,
40＜t≤63,360~510,≥215,≥25,,,,,,,,,,,,,
63＜t≤80,360~510,≥215,≥24,,,,,,,,,,,,,
80＜t≤100,360~510,≥215,≥24,,,,,,,,,,,,,
100＜t≤150,350~500,≥195,≥22,,,,,,,,,,,,,
150＜t≤200,340~490,≥185,≥21,,,,,,,,,,,,,
200＜t≤250,340~490,≥175,≥21,,,,,,,,,,,,,
美国UNS,G10590,,,,,,,,,,,,,,,
ASTM  型号或牌号,1059,,,,,,,,,,,,,,,
对应标准,ASTM A29M UNS-2012 热锻碳素钢和合金钢棒材一般要求标准规范,,,,,,,,,,,,,,,
归类,碳钢,,,,,,,,,,,,,,,
性能,锻压性,,,,,,,,,,,,,,,
标签,非硫处理碳素钢,,,,,,,,,,,,,,,
成分,C,Mn,P,S,更多,,,,,,,,,,,
最小值,0.55,0.5,-,-,①②③④⑤,,,,,,,,,,,
最大值,0.65,0.8,0.04,0.05,①②③④⑤,,,,,,,,,,,
牌号,E5515-N2,,,,,,,,,,,,,,,
对应标准,GB /T 5117-2012 非合金钢及细晶粒钢焊条,,,,,,,,,,,,,,,
归类,碳钢,,,,,,,,,,,,,,,
标签,熔敷金属,,,,,,,,,,,,,,,
成分,C,Si,Mn,P,S,Cr,Ni,Mo,V,,,,,,,
最小值,-,-,0.4,-,-,-,0.8,-,-,,,,,,,
最大值,0.12,0.8,1.25,0.03,0.03,0.15,1.1,0.35,0.05,,,,,,,
抗拉强度σb Mpa,屈服点σs Mpa,延伸率δ %,,,,,,,,,,,,,,
≥550,470~550,≥20,,,,,,,,,,,,,,
牌号,C40E4,,,,,,,,,,,,,,,
对应标准,ISO 683-18-1996 热处理钢、合金钢和易切削钢,,,,,,,,,,,,,,,
归类,碳钢,,,,,,,,,,,,,,,
标签,直接淬火钢  优质非合金结构钢,,,,,,,,,,,,,,,
成分,C,Si,Mn,P,S,,,,,,,,,,,
最小值,0.37,0.1,0.5,-,-,,,,,,,,,,,
最大值,0.44,0.4,0.8,0.035,0.035,,,,,,,,,,,
牌号,Y35Mn,,,,,,,,,,,,,,,
中国ISC,U70356,,,,,,,,,,,,,,,
对应标准,GB /T 8731-2008 易切削结构钢,,,,,,,,,,,,,,,
归类,碳钢,,,,,,,,,,,,,,,
标签,硫系易切削钢,,,,,,,,,,,,,,,
说明,本标准适用于机械切削加工用条钢、盘条、钢丝、钢板及钢带等钢材，其化学成分同样适用于锭、坯及其制品,,,,,,,,,,,,,,,
成分,C,Si,Mn,P,S,,,,,,,,,,,
最小值,0.32,-,0.9,-,0.18,,,,,,,,,,,
最大值,0.4,0.1,1.35,0.04,0.3,,,,,,,,,,,
直径 d mm,抗拉强度σb Mpa,延伸率δ %,硬度 HBW,,,,,,,,,,,,,
d=20（试样直径）,热轧状态交货530~790,热轧状态交货≥16,热轧状态交货≤229,,,,,,,,,,,,,
美国UNS,G15260,,,,,,,,,,,,,,,
ASTM  型号或牌号,1526,,,,,,,,,,,,,,,
对应标准,ASTM A29M UNS-2012 热锻碳素钢和合金钢棒材一般要求标准规范,,,,,,,,,,,,,,,
归类,碳钢,,,,,,,,,,,,,,,
标签,高锰碳钢,,,,,,,,,,,,,,,
成分,C,Mn,P,S,更多,,,,,,,,,,,
最小值,0.22,1.1,-,-,①②③④⑤,,,,,,,,,,,
最大值,0.29,1.4,0.04,0.05,①②③④⑤,,,,,,,,,,,
牌号,Ct1kn,,,,,,,,,,,,,,,
对应标准,GOST 380-1994 普通碳素钢牌号,,,,,,,,,,,,,,,
归类,碳钢,,,,,,,,,,,,,,,
成分,C,Si,Mn,P,S,,,,,,,,,,,
最小值,0.06,-,0.25,-,-,,,,,,,,,,,
最大值,0.12,0.05,0.5,0.04,0.05,,,,,,,,,,,
牌号,E,,,,,,,,,,,,,,,
对应标准,GB /T 9945-2012 热轧球扁钢,,,,,,,,,,,,,,,
归类,碳钢,,,,,,,,,,,,,,,
成分,C ③,Si,Mn,P,S,Cr ①,Ni ①,Cu ①,Al ②,,,,,,,
最小值,-,-,0.7,-,-,-,-,-,0.015,,,,,,,
最大值,0.18,0.35,-,0.025,0.025,0.3,0.3,0.35,-,,,,,,,
牌号,E 275D,,,,,,,,,,,,,,,
旧牌号,Fe 430D,,,,,,,,,,,,,,,
对应标准,ISO 630-1995 结构钢——板料、宽扁钢、钢筋、型材,,,,,,,,,,,,,,,
归类,碳钢,,,,,,,,,,,,,,,
标签,工程用非合金钢  镇静钢,,,,,,,,,,,,,,,
Unnamed: 0,成分,C,Si,Mn,P,S,Al,,,,,,,,,
GF,最小值,-,-,-,-,-,0.02,,,,,,,,,
GF,最大值,0.2,0.4,1.5,0.035,0.035,-,,,,,,,,,
厚度 t mm,抗拉强度σb Mpa,屈服点σs Mpa,延伸率δ %,,,,,,,,,,,,,
t≤16,410~540,≥275,≥22,,,,,,,,,,,,,
16＜t≤40,410~540,≥265,≥22,,,,,,,,,,,,,
40＜t≤63,410~540,≥255,≥21,,,,,,,,,,,,,
63＜t≤80,410~540,≥245,≥20,,,,,,,,,,,,,
80＜t≤100,410~540,≥235,≥20,,,,,,,,,,,,,
100＜t≤150,410~540,≥225,≥18,,,,,,,,,,,,,
150＜t≤200,410~540,≥215,≥17,,,,,,,,,,,,,
牌号,Y45MnSPb,,,,,,,,,,,,,,,
中国ISC,U72458,,,,,,,,,,,,,,,
对应标准,GB /T 8731-2008 易切削结构钢,,,,,,,,,,,,,,,
归类,碳钢,,,,,,,,,,,,,,,
标签,铅系易切削钢,,,,,,,,,,,,,,,
说明,本标准适用于机械切削加工用条钢、盘条、钢丝、钢板及钢带等钢材，其化学成分同样适用于锭、坯及其制品,,,,,,,,,,,,,,,
成分,C,Si,Mn,P,S,Pb,,,,,,,,,,
最小值,0.4,-,1.35,-,0.24,0.15,,,,,,,,,,
最大值,0.48,0.4,1.65,0.04,0.33,0.35,,,,,,,,,,
直径 d mm,抗拉强度σb Mpa,延伸率δ %,硬度 HBW,,,,,,,,,,,,,
d=20（试样直径）,热轧状态交货610~900,热轧状态交货≥12,热轧状态交货≤241,,,,,,,,,,,,,
d=8~20（钢材尺寸）,冷拉状态交货695~980,冷拉状态交货≥6,冷拉状态交货196~255,,,,,,,,,,,,,
d>20~30（钢材尺寸）,655~880,≥6,196~255,,,,,,,,,,,,,
d>30（钢材尺寸）,580~880,≥6,196~255,,,,,,,,,,,,,
牌号,16Mo3,,,,,,,,,,,,,,,
欧标钢号,1.5415,,,,,,,,,,,,,,,
对应标准,EN 10028-2-2009 压力容器用的钢板制品.规定了高温性能的非合金和合金钢,,,,,,,,,,,,,,,
归类,碳钢,,,,,,,,,,,,,,,
成分,C,Si,Mn,P,S,Cr,Ni,Cu ⑤,Mo,N,,,,,,
最小值,0.12,-,0.4,-,-,-,-,-,0.25,-,,,,,,
最大值,0.2,0.35,0.9,0.025,0.01,0.3,0.3,0.3,0.35,0.012,,,,,,
厚度 t mm,热处理或状态,抗拉强度σb Mpa,屈服点σs Mpa,延伸率δ %,冲击吸收能量KV2 J,,,,,,,,,,,
t≤16,正火（+N）,440~590,≥275,≥22,*≥31,,,,,,,,,,,
16＜t≤40,正火（+N）,440~590,≥270,≥22,≥31,,,,,,,,,,,
40＜t≤60,正火（+N）,440~590,≥260,≥22,≥31,,,,,,,,,,,
60＜t≤100,正火（+N）,430~580,≥240,≥22,≥31,,,,,,,,,,,
100＜t≤150,正火（+N）,420~570,≥220,≥22,≥31,,,,,,,,,,,
150＜t≤250,正火（+N）,410~570,≥210,≥22,≥31,,,,,,,,,,,
牌号,SM,,,,,,,,,,,,,,,
对应标准,ISO 8458-2-2002 机械用弹簧钢丝-第2部分：铅淬火冷拉碳素钢丝,,,,,,,,,,,,,,,
归类,碳钢,,,,,,,,,,,,,,,
性能,弹性,,,,,,,,,,,,,,,
标签,碳素弹簧钢丝,,,,,,,,,,,,,,,
说明,①钢丝直径允许偏差级别应在合同中注明 ②钢丝圆度不得大于钢丝直径公差之半,,,,,,,,,,,,,,,
成分,C,Si,Mn,P,S,Cu,,,,,,,,,,
最小值,0.35,0.1,0.3,-,-,-,,,,,,,,,,
最大值,1,0.3,1.2,0.03,0.03,0.2,,,,,,,,,,
美国UNS,G11160,,,,,,,,,,,,,,,
ASTM  型号或牌号,1116,,,,,,,,,,,,,,,
对应标准,ASTM A29M UNS-2012 热锻碳素钢和合金钢棒材一般要求标准规范,,,,,,,,,,,,,,,
归类,碳钢,,,,,,,,,,,,,,,
性能,易切削性,,,,,,,,,,,,,,,
标签,硫处理碳素钢  易切削钢,,,,,,,,,,,,,,,
成分,C,Mn,P,S,更多,,,,,,,,,,,
最小值,0.14,1.1,-,0.16,①②③,,,,,,,,,,,
最大值,0.2,1.4,0.04,0.23,①②③,,,,,,,,,,,
牌号,20MnB4,,,,,,,,,,,,,,,
欧标钢号,1.5525,,,,,,,,,,,,,,,
对应标准,EN 10269-2013 规定高温和/或低温性能的紧固件用钢和镍合金,,,,,,,,,,,,,,,
归类,碳钢,,,,,,,,,,,,,,,
标签,调质型钢,,,,,,,,,,,,,,,
密度,7.85 g/cm3,,,,,,,,,,,,,,,
成分,C,Si,Mn,P,S,Cr,Cu,B,Al,,,,,,,
最小值,0.18,-,0.9,-,-,-,-,0.0008,0.02,,,,,,,
最大值,0.23,0.3,1.2,0.025,0.025,0.3,0.25,0.005,-,,,,,,,
直径 d mm,热处理或状态,抗拉强度σb Mpa,屈服点σs Mpa,延伸率δ %,断面收缩率ψ %,冲击吸收能量KV2 J,,,,,,,,,,
-*,#NAME?,≤520,-,-,≥64,-,,,,,,,,,,
d≤16**,#NAME?,800~950,≥640,≥14,≥52,≥40,,,,,,,,,,
牌号,E5010-1M3,,,,,,,,,,,,,,,
对应标准,GB /T 5117-2012 非合金钢及细晶粒钢焊条,,,,,,,,,,,,,,,
归类,碳钢,,,,,,,,,,,,,,,
标签,熔敷金属,,,,,,,,,,,,,,,
成分,C,Si,Mn,P,S,Mo,,,,,,,,,,
最小值,-,-,-,-,-,0.4,,,,,,,,,,
最大值,0.12,0.4,0.6,0.03,0.03,0.65,,,,,,,,,,
抗拉强度σb Mpa,屈服点σs Mpa,延伸率δ %,,,,,,,,,,,,,,
≥490,≥420,≥20,,,,,,,,,,,,,,
牌号,C20E4,,,,,,,,,,,,,,,
对应标准,ISO 683-18-1996 热处理钢、合金钢和易切削钢,,,,,,,,,,,,,,,
归类,碳钢,,,,,,,,,,,,,,,
标签,直接淬火钢  优质非合金结构钢,,,,,,,,,,,,,,,
成分,C,Si,Mn,P,S,,,,,,,,,,,
最小值,0.17,0.1,0.3,-,-,,,,,,,,,,,
最大值,0.23,0.4,0.6,0.035,0.035,,,,,,,,,,,
牌号,SUM22,,,,,,,,,,,,,,,
对应标准,JIS G 4804-2008 易切削钢钢材,,,,,,,,,,,,,,,
归类,碳钢,,,,,,,,,,,,,,,
成分,C,Si,Mn *,P,S,,,,,,,,,,,
最小值,-,0.1,0.7,0.07,0.24,,,,,,,,,,,
最大值,0.13,0.2,1,0.12,0.33,,,,,,,,,,,
牌号,EH690,,,,,,,,,,,,,,,
对应标准,GB 712-2011 船舶及海洋工程用结构钢,,,,,,,,,,,,,,,
归类,碳钢,,,,,,,,,,,,,,,
标签,超高强度结构钢,,,,,,,,,,,,,,,
成分,C,Si,Mn,P,S,N,,,,,,,,,,
最小值,-,-,-,-,-,-,,,,,,,,,,
最大值,0.2,0.55,1.7,0.025,0.025,0.02,,,,,,,,,,
美国UNS,G10650,,,,,,,,,,,,,,,
ASTM  型号或牌号,1065,,,,,,,,,,,,,,,
对应标准,ASTM A29M UNS-2012 热锻碳素钢和合金钢棒材一般要求标准规范,,,,,,,,,,,,,,,
归类,碳钢,,,,,,,,,,,,,,,
标签,非硫处理碳素钢  碳素结构钢,,,,,,,,,,,,,,,
成分,C,Mn,P,S,更多,,,,,,,,,,,
最小值,0.6,0.6,-,-,①②③④⑤,,,,,,,,,,,
最大值,0.7,0.9,0.04,0.05,①②③④⑤,,,,,,,,,,,
牌号,DC04,,,,,,,,,,,,,,,
中国ISC,U40078,,,,,,,,,,,,,,,
旧牌号,SC1,,,,,,,,,,,,,,,
对应标准,GB /T 5213-2019 冷轧低碳钢板及钢带,,,,,,,,,,,,,,,
归类,碳钢,,,,,,,,,,,,,,,
说明,旧牌号来源于GB/T 5213-2001,,,,,,,,,,,,,,,
成分,C,Mn,P,S,Al ①,,,,,,,,,,,
最小值,-,-,-,-,0.02,,,,,,,,,,,
最大值,0.08,0.4,0.025,0.025,-,,,,,,,,,,,
牌号,40,,,,,,,,,,,,,,,
对应标准,GOST 1050-1988 表面光洁的优质碳素结构钢棒料规格,,,,,,,,,,,,,,,
归类,碳钢,,,,,,,,,,,,,,,
性能,焊接性  渗碳性,,,,,,,,,,,,,,,
标签,优质碳素结构钢  镇静钢,,,,,,,,,,,,,,,
说明,相当于我国的40钢。,,,,,,,,,,,,,,,
成分,C,Si,Mn,P,S,Cr,Ni,Cu,As,,,,,,,
最小值,0.37,0.17,0.5,-,-,-,-,-,-,,,,,,,
最大值,0.45,0.37,0.8,0.035,0.04,0.25,0.3,0.3,0.08,,,,,,,
牌号,TDCrV,,,,,,,,,,,,,,,
对应标准,GB /T 18983-2017 淬火-回火弹簧钢丝,,,,,,,,,,,,,,,
归类,碳钢,,,,,,,,,,,,,,,
说明,耐中疲劳级钢丝，代号前缀字母TD，适用于一般强度离合器弹簧，悬架弹簧等。 TDCrV，常用其他代表性牌号：50CrV。,,,,,,,,,,,,,,,
成分,C,Si,Mn,P,S,Cr,Ni,Cu,V,,,,,,,
最小值,0.46,0.17,0.5,-,-,0.8,-,-,0.1,,,,,,,
最大值,0.54,0.37,0.8,0.025,0.02,1.1,0.35,0.12,0.2,,,,,,,
牌号,1006,,,,,,,,,,,,,,,
美国UNS,G10060,,,,,,,,,,,,,,,
对应标准,SAE J 403-2001 碳素钢化学成分,,,,,,,,,,,,,,,
归类,碳钢,,,,,,,,,,,,,,,
成分,C,Mn,P,S,,,,,,,,,,,,
最小值,-,0.25,-,-,,,,,,,,,,,,
最大值,0.08,0.4,0.03,0.05,,,,,,,,,,,,
对应标准,牌号,,,,,,,,,,,,,,,
SAE J 403-2001,牌号  1006  美国UNS  G10060,,,,,,,,,,,,,,,
SAE J403-2014,牌号  1006  美国UNS  G10060,,,,,,,,,,,,,,,
牌号,A449 Type 1,,,,,,,,,,,,,,,
对应标准,"ASTM A449-2014 通用最低拉伸强度为120/105/90ksi的热处理钢制六角帽螺钉, 螺栓和螺柱的标准规范",,,,,,,,,,,,,,,
归类,碳钢,,,,,,,,,,,,,,,
Unnamed: 0,成分,C,Si,Mn,P,S,,,,,,,,,,
碳钢,最小值,0.3,0.15,0.6,-,-,,,,,,,,,,
碳钢,最大值,0.52,0.3,-,0.04,0.05,,,,,,,,,,
公称直径 inch (机加工试样),抗拉强度σb ksi,屈服点σs ksi,延伸率δ %,断面收缩率ψ %,,,,,,,,,,,,
1/4 ~ 1,≥120,≥92,≥14,≥35,,,,,,,,,,,,
1 ~ 1-1/2,≥105,≥81,≥14,≥35,,,,,,,,,,,,
1-1/2 ~ 3,≥90,≥58,≥14,≥35,,,,,,,,,,,,
牌号,T8MnA,,,,,,,,,,,,,,,
中国ISC,T01083,,,,,,,,,,,,,,,
对应标准,GB /T 1298-2008 碳素工具钢,,,,,,,,,,,,,,,
归类,碳钢,,,,,,,,,,,,,,,
标签,高级优质钢,,,,,,,,,,,,,,,
成分,C,Si,Mn,P,S,Cr,Ni,Cu,Mo,W,V,,,,,
最小值,0.8,-,0.4,-,-,-,-,-,-,-,-,,,,,
最大值,0.9,0.35,0.6,0.03,0.02,0.25,0.2,0.25,0.2,0.3,0.02,,,,,
牌号,C52D,,,,,,,,,,,,,,,
欧标钢号,1.0588,,,,,,,,,,,,,,,
对应标准,EN 10016-2-1994 拉制和或冷轧用的非合金钢棒 一第2部分：般用途钢棒的特定要求,,,,,,,,,,,,,,,
归类,碳钢,,,,,,,,,,,,,,,
成分,C,Si,Mn,P,S,Cr,Ni,Cu,Mo,Al,,,,,,
最小值,0.5,0.1,0.5,-,-,-,-,-,-,-,,,,,,
最大值,0.55,0.3,0.8,0.035,0.035,0.15,0.2,0.25,0.05,0.01,,,,,,
牌号,E5011,,,,,,,,,,,,,,,
对应标准,GB /T 5117-2012 非合金钢及细晶粒钢焊条,,,,,,,,,,,,,,,
归类,碳钢,,,,,,,,,,,,,,,
标签,熔敷金属,,,,,,,,,,,,,,,
成分,C,Si,Mn,P,S,Cr,Ni,Mo,V,,,,,,,
最小值,-,-,-,-,-,-,-,-,-,,,,,,,
最大值,0.2,0.9,1.25,0.035,0.035,0.2,0.3,0.3,0.08,,,,,,,
抗拉强度σb Mpa,屈服点σs Mpa,延伸率δ %,,,,,,,,,,,,,,
490~650,≥400,≥20,,,,,,,,,,,,,,
牌号,E215,,,,,,,,,,,,,,,
欧标钢号,1.0212,,,,,,,,,,,,,,,
对应标准,EN 10305-1-2010 精密钢管交货技术条件第1部分冷拉无缝钢管,,,,,,,,,,,,,,,
归类,碳钢,,,,,,,,,,,,,,,
说明,本标准该牌号与标准DIN EN 10305-1中的牌号E215/1.0212是同一材料，可用于制造DIN 7340 - 2011 管制平头全空心铆钉的材料之一,,,,,,,,,,,,,,,
成分,C,Si,Mn,P,S,Al,,,,,,,,,,
最小值,-,-,-,-,-,0.025,,,,,,,,,,
最大值,0.1,0.05,0.7,0.025,0.025,-,,,,,,,,,,
条件,标记,热处理或状态,抗拉强度σb Mpa,屈服点σs Mpa,延伸率δ %,,,,,,,,,,,
无缝钢管,E215 +N,正火（+N）,290~430,ⓐ≥215,≥30,,,,,,,,,,,
无缝钢管,E215 +SR,冷拔及消除应力（+SR）,≥380,≥280,≥16,,,,,,,,,,,
无缝钢管,E215 +A,软化退火（+A）**,≥280,,≥30,,,,,,,,,,,
无缝钢管,E215 +LC,冷精整（+LC）*,≥380,,≥12,,,,,,,,,,,
无缝钢管,E215 +C,冷拔硬化（+C）*,≥430,,≥8,,,,,,,,,,,
牌号,E5728-CC,,,,,,,,,,,,,,,
对应标准,GB /T 5117-2012 非合金钢及细晶粒钢焊条,,,,,,,,,,,,,,,
归类,碳钢,,,,,,,,,,,,,,,
标签,熔敷金属,,,,,,,,,,,,,,,
成分,C,Si,Mn,P,S,Cr,Cu,,,,,,,,,
最小值,-,-,0.3,-,-,0.3,0.2,,,,,,,,,
最大值,0.12,0.9,1.4,0.03,0.03,0.7,0.6,,,,,,,,,
抗拉强度σb Mpa,屈服点σs Mpa,延伸率δ %,,,,,,,,,,,,,,
≥570,≥490,≥16,,,,,,,,,,,,,,
牌号,70Mn,,,,,,,,,,,,,,,
中国ISC,U21702,,,,,,,,,,,,,,,
对应标准,GB /T 699-2015 优质碳素结构钢,,,,,,,,,,,,,,,
归类,碳钢,,,,,,,,,,,,,,,
性能,强度  硬度  弹性,,,,,,,,,,,,,,,
标签,高碳锰钢,,,,,,,,,,,,,,,
说明,淬透性比70钢好，经热处理后可获得比70钢更好的强度，热处理时有过热敏感性和回火脆性、易产生淬火裂纹。冷塑性变形能力差，焊接性差。 承受大应力，磨损条件下的工作零件，如各种弹簧圈.弹簧垫圈.止推环.锁紧圈.离合器盘，用于制造耐磨、载荷较大的机械零件，如各种弹簧圈、弹簧垫圈、止推环、离合器盘、锁紧圈、盘簧等。 本标准适用于公称直径或厚度不大于250mm热轧和锻制优质碳素结构钢棒材，经供需双方协商，也可提供公称直径或厚度大于250mm热轧和锻制优质碳素结构钢棒材。,,,,,,,,,,,,,,,
成分,C,Si,Mn,P,S,Cr,Ni,Cu,,,,,,,,
最小值,0.67,0.17,0.9,-,-,-,-,-,,,,,,,,
最大值,0.75,0.37,1.2,0.035,0.035,0.25,0.3,0.25,,,,,,,,
直径（厚度） d mm,热处理或状态,抗拉强度σb Mpa,屈服点σs Mpa,延伸率δ %,断面收缩率ψ %,硬度 HBW,,,,,,,,,,
d=25(试样尺寸),正火,≥785,≥450,≥8,≥30,未经热处理钢≤285,,,,,,,,,,
,,,,,,退火钢≤229,,,,,,,,,,
牌号,C45,,,,,,,,,,,,,,,
欧标钢号,1.0503,,,,,,,,,,,,,,,
对应标准,EN 10083-2-2006 淬火和回火钢.第2部分:非合金钢交货技术条件,,,,,,,,,,,,,,,
归类,碳钢,,,,,,,,,,,,,,,
成分,C,Si,Mn,P,S,Cr,Ni,Mo,更多,,,,,,,
最小值,0.42,-,0.5,-,-,-,-,-,Cr+Mo+Ni ≤0.63,,,,,,,
最大值,0.5,0.4,0.8,0.045,0.045,0.4,0.4,0.1,Cr+Mo+Ni ≤0.63,,,,,,,
牌号,42Mn6E,,,,,,,,,,,,,,,
对应标准,ISO 4954-1993 冷镦和冷挤压用钢,,,,,,,,,,,,,,,
归类,碳钢,,,,,,,,,,,,,,,
标签,表面硬化型冷镦钢,,,,,,,,,,,,,,,
成分,C,Si,Mn,P,S,,,,,,,,,,,
最小值,0.39,-,1.3,-,-,,,,,,,,,,,
最大值,0.46,0.4,1.65,0.035,0.035,,,,,,,,,,,
牌号,18MnB4,,,,,,,,,,,,,,,
欧标钢号,1.5521,,,,,,,,,,,,,,,
对应标准,EN 10263-3-2001 冷拉钢杆、棒和丝.第3部分:交货技术条件,,,,,,,,,,,,,,,
归类,碳钢,,,,,,,,,,,,,,,
标签,渗碳钢,,,,,,,,,,,,,,,
成分,C,Si,Mn,P,S,Cu,B,,,,,,,,,
最小值,0.16,-,0.9,-,-,-,0.0008,,,,,,,,,
最大值,0.2,0.3,1.2,0.025,0.025,0.25,0.005,,,,,,,,,
牌号,E5028-N5,,,,,,,,,,,,,,,
对应标准,GB /T 5117-2012 非合金钢及细晶粒钢焊条,,,,,,,,,,,,,,,
归类,碳钢,,,,,,,,,,,,,,,
标签,熔敷金属,,,,,,,,,,,,,,,
成分,C,Si,Mn,P,S,Ni,,,,,,,,,,
最小值,-,-,-,-,-,2,,,,,,,,,,
最大值,0.1,0.8,1,0.025,0.02,2.75,,,,,,,,,,
抗拉强度σb Mpa,屈服点σs Mpa,延伸率δ %,,,,,,,,,,,,,,
≥490,≥390,≥20,,,,,,,,,,,,,,
牌号,C60E4,,,,,,,,,,,,,,,
对应标准,ISO 683-18-1996 热处理钢、合金钢和易切削钢,,,,,,,,,,,,,,,
归类,碳钢,,,,,,,,,,,,,,,
标签,直接淬火钢  优质非合金结构钢,,,,,,,,,,,,,,,
成分,C,Si,Mn,P,S,,,,,,,,,,,
最小值,0.57,0.1,0.6,-,-,,,,,,,,,,,
最大值,0.65,0.4,0.9,0.035,0.035,,,,,,,,,,,
牌号,Q345R,,,,,,,,,,,,,,,
对应标准,GB 713-2014 锅炉和压力容器用钢板,,,,,,,,,,,,,,,
归类,碳钢,,,,,,,,,,,,,,,
成分,C ①,Si,Mn,P,S,Cr,Ni,Cu,Mo,Ti,V,Nb,Al ③,更多,,
最小值,-,-,1.2,-,-,-,-,-,-,-,-,-,0.02,Cu+Ni+Cr+Mo≤0.70,,
最大值,0.2,0.55,1.7,0.025,0.01,0.3,0.3,0.3,0.08,0.03,0.05,0.05,-,Cu+Ni+Cr+Mo≤0.70,,
牌号,L485/X70,,,,,,,,,,,,,,,
旧牌号,S485,,,,,,,,,,,,,,,
对应标准,GB /T 14164-2013 石油天然气输送管用热轧宽钢带,,,,,,,,,,,,,,,
归类,碳钢,,,,,,,,,,,,,,,
成分,C ①,Si,Mn ①,P,S,Cr,Ni,Cu,Mo,更多,,,,,,
最小值,-,-,-,-,-,-,-,-,-,Nb+V+Ti≤0.15%,,,,,,
最大值,0.26,0.4,1.65,0.03,0.03,0.5,0.5,0.5,0.15,Nb+V+Ti≤0.15%,,,,,,
牌号,410,,,,,,,,,,,,,,,
中国ISC,U34102,,,,,,,,,,,,,,,
对应标准,GB /T 5312-2009 船舶用碳钢和碳锰钢无疑钢管,,,,,,,,,,,,,,,
归类,碳钢,,,,,,,,,,,,,,,
成分,C,Si,Mn,P,S,Cr,Ni,Cu,Mo,更多,,,,,,
最小值,-,-,0.4,-,-,-,-,-,-,Cr+Mo+Ni+Cu≤0.70,,,,,,
最大值,0.21,0.35,1.2,0.025,0.02,0.25,0.3,0.3,0.1,Cr+Mo+Ni+Cu≤0.70,,,,,,
牌号,35Mn,,,,,,,,,,,,,,,
中国ISC,U21352,,,,,,,,,,,,,,,
对应标准,GB /T 699-1999 优质碳素结构钢,,,,,,,,,,,,,,,
归类,碳钢,,,,,,,,,,,,,,,
性能,强度  易切削性  淬透性,,,,,,,,,,,,,,,
说明,强度及淬透性比30Mn高，可加工性良好，冷变形塑性中等，焊接性较差。宜调质处理后使用。 适用于转轴、螺栓、螺母、螺钉等，以及心轴.齿轮等。 本标准适用于直径或厚度不大于250mm的优质碳素结构钢棒材，经供需双方协商，也可提供直径或厚度大于250mm的优质碳素结构钢棒材。,,,,,,,,,,,,,,,
成分,C,Si,Mn,P,S,Cr,Ni,Cu,,,,,,,,
最小值,0.32,0.17,0.7,-,-,-,-,-,,,,,,,,
最大值,0.39,0.37,1,0.035,0.035,0.25,0.3,0.25,,,,,,,,
直径（厚度） d mm,抗拉强度σb Mpa,屈服点σs Mpa,延伸率δ %,硬度 HBW,,,,,,,,,,,,
d=25（试样尺寸）,正火或淬火+回火≥560,正火或淬火+回火≥335,正火或淬火+回火≥18,未经热处理钢≤229,,,,,,,,,,,,
,,,,退火钢≤197,,,,,,,,,,,,
牌号,SD400,,,,,,,,,,,,,,,
对应标准,KS D 3504-2011 钢筋混凝土用钢筋,,,,,,,,,,,,,,,
归类,碳钢,,,,,,,,,,,,,,,
成分,P,S,,,,,,,,,,,,,,
最小值,-,-,,,,,,,,,,,,,,
