Repository: chen-snow/DataToNeo4j

# DataToNeo4j
get steel grade data and import to neo4j

File: data/碳钢最终数据.csv (part 9 of 23)
牌号,E5518-N2,,,,,,,,,,,,,,,
最大值,0.05,0.05,,,,,,,,,,,,,,
抗拉强度σb Mpa,屈服点σs Mpa,延伸率δ %,,,,,,,,,,,,,,
≥560,≥400,≥16,,,,,,,,,,,,,,
牌号,25,,,,,,,,,,,,,,,
中国ISC,U20252,,,,,,,,,,,,,,,
对应标准,GB /T 699-2015 优质碳素结构钢,,,,,,,,,,,,,,,
归类,碳钢,,,,,,,,,,,,,,,
性能,冲击韧性  锻压性  焊接性,,,,,,,,,,,,,,,
标签,优质碳素结构钢,,,,,,,,,,,,,,,
说明,焊接性及冷应变塑性高，具有一定强度、硬度。塑性和韧性好。被切削性中等、淬透性、淬硬性差。淬火后低温回火后强韧性好。无回火脆性倾向。 一般用于制造重型和中型机械中负荷不大的冷冲压件、小锻件和机械加工小零件如垫圈、销轴、螺栓、螺母等；进行渗碳或碳氮共渗处理后，可制造摩擦片、活塞销和不重要的齿轮；经正火处理，可用作 -20～475 ℃的压力容器锻件用钢。焊接件、热锻、热冲压件渗碳后用作耐磨件。 本标准适用于公称直径或厚度不大于250mm热轧和锻制优质碳素结构钢棒材，经供需双方协商，也可提供公称直径或厚度大于250mm热轧和锻制优质碳素结构钢棒材。,,,,,,,,,,,,,,,
成分,C,Si,Mn,P,S,Cr,Ni,Cu,,,,,,,,
最小值,0.22,0.17,0.5,-,-,-,-,-,,,,,,,,
最大值,0.29,0.37,0.8,0.035,0.035,0.25,0.3,0.25,,,,,,,,
直径（厚度） d mm,热处理或状态,抗拉强度σb Mpa,屈服点σs Mpa,延伸率δ %,断面收缩率ψ %,硬度 HBW,冲击吸收能量KV2 J,,,,,,,,,
d=25(试样尺寸),正火+淬火+回火,≥450,≥275,≥23,≥50,未经热处理钢≤170,KU2≥71,,,,,,,,,
牌号,P275NH,,,,,,,,,,,,,,,
欧标钢号,1.0487,,,,,,,,,,,,,,,
对应标准,EN 10028-3-2009 压力容器用的钢板制品.适于焊接的一般退火细颗粒结构钢,,,,,,,,,,,,,,,
归类,碳钢,,,,,,,,,,,,,,,
成分,C,Si,Mn,P,S,Cr,Ni,Cu,Mo,N,Ti,V,Nb,Al,更多,
最小值,-,-,0.8,-,-,-,-,-,-,-,-,-,-,0.02,Nb+Ti+V ≤0.05；Cr+Cu+Mo≤0.45,
最大值,0.16,0.4,1.5,0.025,0.01,0.3,0.5,0.3,0.08,0.012,0.03,0.05,0.05,-,Nb+Ti+V ≤0.05；Cr+Cu+Mo≤0.45,
厚度 t mm,热处理或状态,抗拉强度σb Mpa,屈服点σs Mpa,延伸率δ %,,,,,,,,,,,,
t≤16,正火（+N）,390~510,≥275,≥24,,,,,,,,,,,,
16＜t≤40,正火（+N）,390~510,≥265,≥24,,,,,,,,,,,,
40＜t≤60,正火（+N）,390~510,≥255,≥24,,,,,,,,,,,,
60＜t≤100,正火（+N）,370~490,≥235,≥23,,,,,,,,,,,,
100＜t≤150,正火（+N）,360~480,≥225,≥23,,,,,,,,,,,,
150＜t≤250,正火（+N）,350~470,≥215,≥23,,,,,,,,,,,,
牌号,P235S,,,,,,,,,,,,,,,
欧标钢号,1.0112,,,,,,,,,,,,,,,
对应标准,EN 10207-2005 简单压力容器用钢材.板材、带材和棒材交货技术要求,,,,,,,,,,,,,,,
归类,碳钢,,,,,,,,,,,,,,,
成分,C,Si,Mn,P,S,Al,,,,,,,,,,
最小值,-,-,0.4,-,-,0.02,,,,,,,,,,
最大值,0.16,0.35,1.2,0.025,0.025,-,,,,,,,,,,
牌号,E195,,,,,,,,,,,,,,,
欧标钢号,1.0034,,,,,,,,,,,,,,,
对应标准,EN 10296-1-2003 机械和一般工程用焊接圆钢管.技术交货条件.非合金和合金钢管,,,,,,,,,,,,,,,
归类,碳钢,,,,,,,,,,,,,,,
成分,C,Si,Mn,P,S,,,,,,,,,,,
最小值,-,-,-,-,-,,,,,,,,,,,
最大值,0.15,0.35,0.7,0.045,0.045,,,,,,,,,,,
牌号,P235GH,,,,,,,,,,,,,,,
欧标钢号,1.0345,,,,,,,,,,,,,,,
对应标准,EN 10273-2000 有特定高温性能的压力装置用热轧可焊接钢棒,,,,,,,,,,,,,,,
归类,碳钢,,,,,,,,,,,,,,,
成分,C,Si,Mn,P,S,Cr,Ni,Cu,Mo,Ti,V,Nb,更多,,,
最小值,-,-,0.4,-,-,-,-,-,-,-,-,-,Cr+Cu+Mo+Ni ≤0.7%,,,
最大值,0.16,0.35,1.2,0.03,0.025,0.3,0.3,0.3,0.08,0.03,0.02,0.01,Cr+Cu+Mo+Ni ≤0.7%,,,
美国UNS,G10180,,,,,,,,,,,,,,,
AISI  美国钢铁协会,C1018,,,,,,,,,,,,,,,
ASTM  型号或牌号,1018,,,,,,,,,,,,,,,
对应标准,ASTM A29/A29M-2012 热锻碳素钢和合金钢棒材一般要求标准规范,,,,,,,,,,,,,,,
归类,碳钢,,,,,,,,,,,,,,,
性能,锻压性,,,,,,,,,,,,,,,
标签,非硫处理碳素钢,,,,,,,,,,,,,,,
成分,C,Mn,P,S,更多,,,,,,,,,,,
最小值,0.15,0.6,-,-,①②③④⑤,,,,,,,,,,,
最大值,0.2,0.9,0.04,0.05,①②③④⑤,,,,,,,,,,,
牌号,E5015-N1,,,,,,,,,,,,,,,
对应标准,GB /T 5117-2012 非合金钢及细晶粒钢焊条,,,,,,,,,,,,,,,
归类,碳钢,,,,,,,,,,,,,,,
标签,熔敷金属,,,,,,,,,,,,,,,
成分,C,Si,Mn,P,S,Ni,Mo,V,,,,,,,,
最小值,-,-,0.6,-,-,0.3,-,-,,,,,,,,
最大值,0.12,0.9,1.6,0.03,0.03,1,0.35,0.05,,,,,,,,
抗拉强度σb Mpa,屈服点σs Mpa,延伸率δ %,,,,,,,,,,,,,,
≥490,≥390,≥20,,,,,,,,,,,,,,
牌号,S25C,,,,,,,,,,,,,,,
对应标准,JIS G 4051-2005 机械结构用碳素钢,,,,,,,,,,,,,,,
归类,碳钢,,,,,,,,,,,,,,,
说明,本标准对由热轧、热锻等热加工制成，通常用于锻造、切削加工及实施热处理的机械用碳素结构钢做了规定。不适用于管材,,,,,,,,,,,,,,,
成分,C,Si,Mn,P,S,Cr *,Ni,Cu,更多,,,,,,,
最小值,0.22,0.15,0.3,-,-,-,-,-,Ni+Cr≤0.35*,,,,,,,
最大值,0.28,0.35,0.6,0.03,0.035,0.2,0.2,0.3,Ni+Cr≤0.35*,,,,,,,
牌号,D,,,,,,,,,,,,,,,
对应标准,GB /T 9945-2012 热轧球扁钢,,,,,,,,,,,,,,,
归类,碳钢,,,,,,,,,,,,,,,
成分,C ③,Si,Mn,P,S,Cr ①,Ni ①,Cu ①,Al ②,,,,,,,
最小值,-,-,0.6,-,-,-,-,-,0.015,,,,,,,
最大值,0.21,0.35,-,0.03,0.03,0.3,0.3,0.35,-,,,,,,,
牌号,CE45E4,,,,,,,,,,,,,,,
旧牌号,C6,,,,,,,,,,,,,,,
对应标准,ISO 4954-1993 冷镦和冷挤压用钢,,,,,,,,,,,,,,,
归类,碳钢,,,,,,,,,,,,,,,
标签,调质型钢冷镦钢,,,,,,,,,,,,,,,
成分,C,Si,Mn,P,S,,,,,,,,,,,
最小值,0.42,-,0.5,-,-,,,,,,,,,,,
最大值,0.5,0.4,0.8,0.035,0.035,,,,,,,,,,,
牌号,Q215AF,,,,,,,,,,,,,,,
中国ISC,U12150,,,,,,,,,,,,,,,
其他名称,Q215,,,,,,,,,,,,,,,
对应标准,GB /T 700-2006 碳素结构钢,,,,,,,,,,,,,,,
归类,碳钢,,,,,,,,,,,,,,,
性能,焊接性  渗碳性,,,,,,,,,,,,,,,
标签,沸腾钢  质量等级A  碳素结构钢,,,,,,,,,,,,,,,
说明,性能与Q195相似，但塑性稍差。 用途举例： 薄板、镀锌钢丝、钢丝网、焊管、地脚螺栓、铆钉、垫圈、犁板以及渗碳零件、焊接件等。 本标准适用于一般交货状态使用，通常用于焊接、铆接、栓接工程结构用热轧钢板、钢带、型钢和钢棒 ①牌号后缀字母：A、B、C、D表示质量等级 ②F--沸腾钢；Z--镇静钢；TZ--特殊镇静钢 在牌号组成表示中，Z与TZ符号可以省略不写,,,,,,,,,,,,,,,
成分,C,Si,Mn,P,S,Cr,Ni,Cu,As,N,,,,,,
最小值,-,-,-,-,-,-,-,-,-,-,,,,,,
最大值,0.15,0.35,1.2,0.045,0.05,0.3,0.3,0.3,0.08,0.008,,,,,,
厚度（直径） t(d) mm,抗拉强度σb Mpa,屈服点σs Mpa,延伸率δ %,,,,,,,,,,,,,
≤16,335~450,≥215,≥31,,,,,,,,,,,,,
＞16～40,335~450,≥205,≥31,,,,,,,,,,,,,
＞40～60,335~450,≥195,≥30,,,,,,,,,,,,,
＞60～100,335~450,≥185,≥29,,,,,,,,,,,,,
＞100～150,335~450,≥175,≥27,,,,,,,,,,,,,
＞150～200,335~450,≥165,≥26,,,,,,,,,,,,,
牌号,St44-2,,,,,,,,,,,,,,,
德国W-Nr.,1.0044,,,,,,,,,,,,,,,
对应标准,DIN 17100-1980 普通结构钢质量标准,,,,,,,,,,,,,,,
归类,碳钢,,,,,,,,,,,,,,,
标签,结构钢,,,,,,,,,,,,,,,
说明,当产品厚度大于40mm时，碳含量最大0.22%,,,,,,,,,,,,,,,
成分,C,P,S,N,,,,,,,,,,,,
最小值,-,-,-,-,,,,,,,,,,,,
最大值,0.21,0.05,0.05,0.009,,,,,,,,,,,,
厚度 t mm,抗拉强度σb Mpa,屈服点σs Mpa,延伸率δ %,,,,,,,,,,,,,
t＜3,430~580,≥275,12~18,,,,,,,,,,,,,
3≤t≤16,410~540,≥275,20~22,,,,,,,,,,,,,
16＜t≤40,410~540,≥265,20~22,,,,,,,,,,,,,
40＜t≤63,410~540,≥255,19~21,,,,,,,,,,,,,
63＜t≤80,410~540,≥245,18~20,,,,,,,,,,,,,
80＜t≤100,410~540,≥235,18~20,,,,,,,,,,,,,
牌号,S450J0,,,,,,,,,,,,,,,
欧标钢号,1.059,,,,,,,,,,,,,,,
对应标准,EN 10025-2-2004 结构钢的热轧产品 — 第二部分： 非合金结构钢的技术供货条件,,,,,,,,,,,,,,,
归类,碳钢,,,,,,,,,,,,,,,
标签,非合金钢  镇静钢,,,,,,,,,,,,,,,
Unnamed: 0,成分,C,Si,Mn,P ③,S ③④,Cu ⑤,N ⑥,Ti,V,Nb,,,,,
厚度t≤16,最小值,-,-,-,-,-,-,-,-,-,-,,,,,
厚度t≤16,最大值,0.2,0.55,1.7,0.03,0.03,0.55,0.025,0.05,0.13,0.05,,,,,
厚度 t mm,抗拉强度σb Mpa,屈服点σs Mpa,延伸率δ %,,,,,,,,,,,,,
3≤t≤16,550~720,≥450,≥17,,,,,,,,,,,,,
16＜t≤40,550~720,≥430,≥17,,,,,,,,,,,,,
40＜t≤63,550~720,≥410,≥17,,,,,,,,,,,,,
63＜t≤80,550~720,≥390,≥17,,,,,,,,,,,,,
80＜t≤100,550~720,≥380,≥17,,,,,,,,,,,,,
100＜t≤150,530~700,≥380,≥17,,,,,,,,,,,,,
牌号,65,,,,,,,,,,,,,,,
对应标准,GOST 14959-1979 轧制弹簧碳钢和合金钢规范,,,,,,,,,,,,,,,
归类,碳钢,,,,,,,,,,,,,,,
性能,强度  硬度  弹性,,,,,,,,,,,,,,,
标签,镇静钢,,,,,,,,,,,,,,,
说明,65钢用于制造弹簧、弹簧圈、各种垫圈等标准件。,,,,,,,,,,,,,,,
成分,C,Si,Mn,P,S,Cr,Ni,Cu,,,,,,,,
最小值,0.62,0.17,0.5,-,-,-,-,-,,,,,,,,
最大值,0.7,0.37,0.8,0.035,0.035,0.25,0.3,0.25,,,,,,,,
牌号,Q235GJ-E,,,,,,,,,,,,,,,
对应标准,YB 4104-2000 高层建筑结构用钢板,,,,,,,,,,,,,,,
归类,碳钢,,,,,,,,,,,,,,,
成分,C,Si,Mn,P,S,Cr ②,Ni ②,Cu ②,Al ①,,,,,,,
最小值,-,-,0.6,-,-,-,-,-,0.015,,,,,,,
最大值,0.18,0.35,1.2,0.025,0.015,0.3,0.3,0.3,-,,,,,,,
牌号,ML25,,,,,,,,,,,,,,,
对应标准,GB /T 5953-1999 冷镦钢丝,,,,,,,,,,,,,,,
归类,碳钢,,,,,,,,,,,,,,,
成分,C,Si,Mn,P,S,Cr,Cu,,,,,,,,,
最小值,0.22,-,-,-,-,-,-,,,,,,,,,
最大值,0.3,0.2,0.6,0.035,0.035,0.2,0.2,,,,,,,,,
牌号,1020,,,,,,,,,,,,,,,
对应标准,ASTM A1040-2010 锻制碳钢、低合金钢和合金钢统一标准等级成分指南,,,,,,,,,,,,,,,
归类,碳钢,,,,,,,,,,,,,,,
说明,注：硅含量：≤0.1%；0.07～0.15%；0.1～0.2%；0.15～0.35%；0.2～0.4%或0.3～0.6%,,,,,,,,,,,,,,,
成分,C,Mn,P,S,Cu,B,,,,,,,,,,
最小值,0.18,0.3,-,-,0.2,0.0005,,,,,,,,,,
最大值,0.23,0.6,0.04,0.05,-,0.003,,,,,,,,,,
牌号,J995 Grade 8,,,,,,,,,,,,,,,
对应标准,SAE J995-1999 钢制螺母材料要求,,,,,,,,,,,,,,,
归类,碳钢,,,,,,,,,,,,,,,
成分,C,Mn,P,S,,,,,,,,,,,,
最小值,-,0.3,-,-,,,,,,,,,,,,
最大值,0.55,-,0.04,0.05,,,,,,,,,,,,
公称规格,硬度 HBW,,,,,,,,,,,,,,,
1/4 ~ 5/8,HRC24~32,,,,,,,,,,,,,,,
＞5/8 ~1,26~34,,,,,,,,,,,,,,,
＞1 ~1-1/2,26~36,,,,,,,,,,,,,,,
牌号,C20,,,,,,,,,,,,,,,
对应标准,ISO 683-18-1996 热处理钢、合金钢和易切削钢,,,,,,,,,,,,,,,
归类,碳钢,,,,,,,,,,,,,,,
标签,直接淬火钢  非合金结构钢,,,,,,,,,,,,,,,
成分,C,Si,Mn,P,S,,,,,,,,,,,
最小值,0.17,0.1,0.3,-,-,,,,,,,,,,,
最大值,0.23,0.4,0.6,0.045,0.045,,,,,,,,,,,
美国UNS,G10250,,,,,,,,,,,,,,,
ASTM  型号或牌号,M1025,,,,,,,,,,,,,,,
对应标准,ASTM A29M UNS-2012 热锻碳素钢和合金钢棒材一般要求标准规范,,,,,,,,,,,,,,,
归类,碳钢,,,,,,,,,,,,,,,
标签,M系列碳素钢,,,,,,,,,,,,,,,
成分,C,Mn,P,S,,,,,,,,,,,,
最小值,0.2,0.25,-,-,,,,,,,,,,,,
最大值,0.3,0.6,0.04,0.05,,,,,,,,,,,,
牌号,C45M2,,,,,,,,,,,,,,,
对应标准,ISO 683-18-1996 热处理钢、合金钢和易切削钢,,,,,,,,,,,,,,,
归类,碳钢,,,,,,,,,,,,,,,
标签,直接淬火钢  优质非合金结构钢,,,,,,,,,,,,,,,
成分,C,Si,Mn,P,S,,,,,,,,,,,
最小值,0.42,0.1,0.5,-,0.02,,,,,,,,,,,
最大值,0.5,0.4,0.8,0.035,0.04,,,,,,,,,,,
牌号,C92D,,,,,,,,,,,,,,,
欧标钢号,1.0618,,,,,,,,,,,,,,,
对应标准,EN 10016-2-1994 拉制和或冷轧用的非合金钢棒 一第2部分：般用途钢棒的特定要求,,,,,,,,,,,,,,,
归类,碳钢,,,,,,,,,,,,,,,
成分,C,Si,Mn,P,S,Cr,Ni,Cu,Mo,Al,,,,,,
最小值,0.9,0.1,0.5,-,-,-,-,-,-,-,,,,,,
最大值,0.95,0.3,0.8,0.035,0.035,0.15,0.2,0.25,0.05,0.01,,,,,,
牌号,Ck15,,,,,,,,,,,,,,,
德国W-Nr.,1.1141,,,,,,,,,,,,,,,
对应标准,DIN 17210-1986 渗碳钢.交货技术条件,,,,,,,,,,,,,,,
归类,碳钢,,,,,,,,,,,,,,,
说明,本标准适用于原件表2列出的表面硬化钢制造的如下形式的产品： ——毛坯，例如初轧坯、扁坯、棒料毛坯； ——热轧钢丝； ——热轧或锻制的钢棒（圆钢、方钢、六角钢、八角钢和扁钢）； ——热轧宽扁钢； ——热轧或冷轧钢板或带钢 ——自由锻件和模锻件,,,,,,,,,,,,,,,
成分,C,Si,Mn,P,S,,,,,,,,,,,
最小值,0.12,-,0.3,-,-,,,,,,,,,,,
最大值,0.18,0.4,0.6,0.035,0.035,,,,,,,,,,,
条件,热处理或状态,硬度 HBW,,,,,,,,,,,,,,
所有产品形状,软化退火(G),≤143,,,,,,,,,,,,,,
牌号,E5024-1,,,,,,,,,,,,,,,
对应标准,GB /T 5117-2012 非合金钢及细晶粒钢焊条,,,,,,,,,,,,,,,
归类,碳钢,,,,,,,,,,,,,,,
标签,熔敷金属,,,,,,,,,,,,,,,
成分,C,Si,Mn,P,S,Cr,Ni,Mo,V,,,,,,,
最小值,-,-,-,-,-,-,-,-,-,,,,,,,
最大值,0.15,0.9,1.25,0.035,0.035,0.2,0.3,0.3,0.08,,,,,,,
抗拉强度σb Mpa,屈服点σs Mpa,延伸率δ %,,,,,,,,,,,,,,
≥490,≥400,≥20,,,,,,,,,,,,,,
牌号,11SMnPb28,,,,,,,,,,,,,,,
ISO数字牌号,2Pb,,,,,,,,,,,,,,,
对应标准,ISO 683-9-1988 热处理钢、合金钢和易切削钢.第9部分:锻造易切削钢,,,,,,,,,,,,,,,
归类,碳钢,,,,,,,,,,,,,,,
性能,易切削性,,,,,,,,,,,,,,,
标签,非热处理型易切削钢  加铅易切削钢,,,,,,,,,,,,,,,
说明,可用于制作双头螺栓、螺钉、螺母、管接头、弹簧座等紧固件,,,,,,,,,,,,,,,
成分,C,Si,Mn,P ①,S,Pb,,,,,,,,,,
最小值,-,-,0.9,-,0.24,0.15,,,,,,,,,,
最大值,0.14,0.05,1.3,0.11,0.33,0.35,,,,,,,,,,
直径 d mm,抗拉强度σb Mpa,屈服点σs Mpa,延伸率δ %,硬度 HBW,,,,,,,,,,,,
d≤16,未经热处理510~810,未经热处理≥410,未经热处理≥7,未经热处理HB≤170,,,,,,,,,,,,
16~40,460~760,≥375,≥8,≤159,,,,,,,,,,,,
40~63,410~710,≥305,≥9,≤159,,,,,,,,,,,,
63~100,380~630,≥245,≥10,≤156,,,,,,,,,,,,
美国UNS,G15180,,,,,,,,,,,,,,,
ASTM  型号或牌号,1518,,,,,,,,,,,,,,,
对应标准,ASTM A29M UNS-2012 热锻碳素钢和合金钢棒材一般要求标准规范,,,,,,,,,,,,,,,
归类,碳钢,,,,,,,,,,,,,,,
标签,高锰碳钢,,,,,,,,,,,,,,,
成分,C,Mn,P,S,更多,,,,,,,,,,,
最小值,0.15,1.1,-,-,①②③④⑤,,,,,,,,,,,
最大值,0.21,1.4,0.04,0.05,①②③④⑤,,,,,,,,,,,
牌号,DH420,,,,,,,,,,,,,,,
对应标准,GB 712-2011 船舶及海洋工程用结构钢,,,,,,,,,,,,,,,
归类,碳钢,,,,,,,,,,,,,,,
标签,超高强度结构钢,,,,,,,,,,,,,,,
成分,C,Si,Mn,P,S,N,,,,,,,,,,
最小值,-,-,-,-,-,-,,,,,,,,,,
最大值,0.2,0.55,1.7,0.025,0.025,0.02,,,,,,,,,,
牌号,E5716-NCC1,,,,,,,,,,,,,,,
对应标准,GB /T 5117-2012 非合金钢及细晶粒钢焊条,,,,,,,,,,,,,,,
归类,碳钢,,,,,,,,,,,,,,,
标签,熔敷金属,,,,,,,,,,,,,,,
成分,C,Si,Mn,P,S,Cr,Ni,Cu,,,,,,,,
最小值,-,0.35,0.5,-,-,0.45,0.4,0.3,,,,,,,,
最大值,0.12,0.8,1.3,0.03,0.03,0.7,0.8,0.75,,,,,,,,
抗拉强度σb Mpa,屈服点σs Mpa,延伸率δ %,,,,,,,,,,,,,,
≥570,≥490,≥16,,,,,,,,,,,,,,
牌号,H15Mn,,,,,,,,,,,,,,,
对应标准,GB /T 14957-1994 熔化焊用钢丝,,,,,,,,,,,,,,,
归类,碳钢,,,,,,,,,,,,,,,
成分,C,Si,Mn,P,S,Cr,Ni,Cu,,,,,,,,
最小值,0.11,-,0.8,-,-,-,-,-,,,,,,,,
最大值,0.18,0.03,1.1,0.035,0.035,0.2,0.3,0.2,,,,,,,,
牌号,10B38,,,,,,,,,,,,,,,
美国UNS,G10381,,,,,,,,,,,,,,,
对应标准,SAE J 403-2001 碳素钢化学成分,,,,,,,,,,,,,,,
归类,碳钢,,,,,,,,,,,,,,,
标签,镇静钢  精细钢,,,,,,,,,,,,,,,
说明,可用于制造螺栓、螺母等紧固件,,,,,,,,,,,,,,,
成分,C,Mn,P,S,B,,,,,,,,,,,
最小值,0.35,0.6,-,-,0.0005,,,,,,,,,,,
最大值,0.42,0.9,0.03,0.05,0.003,,,,,,,,,,,
牌号,65Mn,,,,,,,,,,,,,,,
中国ISC,U21652,,,,,,,,,,,,,,,
对应标准,GB /T 4358-1995 重要用途碳素弹簧钢丝,,,,,,,,,,,,,,,
归类,碳钢,,,,,,,,,,,,,,,
成分,C,Si,Mn ①,P,S,Cr,Ni,Cu,,,,,,,,
最小值,0.62,0.17,0.7,-,-,-,-,-,,,,,,,,
最大值,0.69,0.37,1,0.025,0.02,0.1,0.15,0.2,,,,,,,,
牌号,10,,,,,,,,,,,,,,,
对应标准,GB /T 8163-2018 输送流体用无缝钢管,,,,,,,,,,,,,,,
归类,碳钢,,,,,,,,,,,,,,,
成分,C,Si,Mn,P,S,Cr,Ni,Cu,,,,,,,,
最小值,0.07,0.17,0.35,-,-,-,-,-,,,,,,,,
最大值,0.13,0.37,0.65,0.03,0.03,0.15,0.3,0.2,,,,,,,,
抗拉强度σb Mpa,屈服点σs Mpa,延伸率δ %,,,,,,,,,,,,,,
335~475,≥205,≥24,,,,,,,,,,,,,,
牌号,SM55,,,,,,,,,,,,,,,
中国ISC,T10550,,,,,,,,,,,,,,,
对应标准,GB /T 1299-2014 工模具钢,,,,,,,,,,,,,,,
归类,碳钢,,,,,,,,,,,,,,,
标签,塑料模具用钢,,,,,,,,,,,,,,,
成分,C,Si,Mn,P,S,,,,,,,,,,,
最小值,0.52,0.17,0.5,-,-,,,,,,,,,,,
最大值,0.58,0.37,0.8,0.03,0.03,,,,,,,,,,,
牌号,C60R,,,,,,,,,,,,,,,
欧标钢号,1.1223,,,,,,,,,,,,,,,
对应标准,EN 10083-2-2006 淬火和回火钢.第2部分:非合金钢交货技术条件,,,,,,,,,,,,,,,
归类,碳钢,,,,,,,,,,,,,,,
成分,C,Si,Mn,P,S,Cr,Ni,Mo,更多,,,,,,,
最小值,0.57,-,0.6,-,0.02,-,-,-,Cr+Mo+Ni ≤0.63,,,,,,,
最大值,0.65,0.4,0.9,0.03,0.04,0.4,0.4,0.1,Cr+Mo+Ni ≤0.63,,,,,,,
牌号,20NiCrMo2E,,,,,,,,,,,,,,,
旧牌号,B41,,,,,,,,,,,,,,,
对应标准,ISO 4954-1993 冷镦和冷挤压用钢,,,,,,,,,,,,,,,
归类,碳钢,,,,,,,,,,,,,,,
标签,表面硬化型冷镦钢,,,,,,,,,,,,,,,
成分,C,Si,Mn,P,S,Cr,Ni,Mo,,,,,,,,
最小值,0.17,-,0.65,-,-,0.3,0.4,0.15,,,,,,,,
最大值,0.23,0.4,0.95,0.035,0.035,0.65,0.7,0.25,,,,,,,,
牌号,C10D,,,,,,,,,,,,,,,
欧标钢号,1.031,,,,,,,,,,,,,,,
对应标准,EN 10016-2-1994 拉制和或冷轧用的非合金钢棒 一第2部分：般用途钢棒的特定要求,,,,,,,,,,,,,,,
归类,碳钢,,,,,,,,,,,,,,,
成分,C,Si,Mn,P,S,Cr,Ni,Cu,Mo,Al,,,,,,
最小值,0.08,-,0.3,-,-,-,-,-,-,-,,,,,,
最大值,0.13,0.3,0.6,0.035,0.035,0.2,0.25,0.3,0.05,0.01,,,,,,
牌号,E4315,,,,,,,,,,,,,,,
对应标准,GB /T 5117-2012 非合金钢及细晶粒钢焊条,,,,,,,,,,,,,,,
归类,碳钢,,,,,,,,,,,,,,,
标签,熔敷金属,,,,,,,,,,,,,,,
成分,C,Si,Mn,P,S,Cr,Ni,Mo,V,,,,,,,
最小值,-,-,-,-,-,-,-,-,-,,,,,,,
最大值,0.2,1,1.2,0.04,0.035,0.2,0.3,0.3,0.08,,,,,,,
抗拉强度σb Mpa,屈服点σs Mpa,延伸率δ %,,,,,,,,,,,,,,
≥430,≥330,≥20,,,,,,,,,,,,,,
牌号,E5516-N13,,,,,,,,,,,,,,,
对应标准,GB /T 5117-2012 非合金钢及细晶粒钢焊条,,,,,,,,,,,,,,,
归类,碳钢,,,,,,,,,,,,,,,
标签,熔敷金属,,,,,,,,,,,,,,,
成分,C,Si,Mn,P,S,Ni,,,,,,,,,,
最小值,-,-,-,-,-,6,,,,,,,,,,
最大值,0.06,0.6,1,0.025,0.02,7,,,,,,,,,,
抗拉强度σb Mpa,屈服点σs Mpa,延伸率δ %,,,,,,,,,,,,,,
≥550,≥460,≥17,,,,,,,,,,,,,,
牌号,SWRCH10A,,,,,,,,,,,,,,,
对应标准,JIS G 3507-1-2005 冷打或冷镦用碳钢线材,,,,,,,,,,,,,,,
归类,碳钢,,,,,,,,,,,,,,,
性能,锻压性  焊接性,,,,,,,,,,,,,,,
标签,铝镇静钢,,,,,,,,,,,,,,,
说明,Cr含量不应该超过0.20%，此外，作为残留的元素Cu和Ni分别不应该超过0.30%和0.20%,,,,,,,,,,,,,,,
成分,C,Si,Mn,P,S,Al,,,,,,,,,,
最小值,0.08,-,0.3,-,-,0.02,,,,,,,,,,
最大值,0.13,0.1,0.6,0.03,0.035,-,,,,,,,,,,
牌号,ML18Mn,,,,,,,,,,,,,,,
中国ISC,U41188,,,,,,,,,,,,,,,
对应标准,GB /T 6478-2015 冷镦和冷挤压用钢,,,,,,,,,,,,,,,
归类,碳钢,,,,,,,,,,,,,,,
性能,锻压性,,,,,,,,,,,,,,,
标签,铆螺钢,,,,,,,,,,,,,,,
说明,表面硬化型冷镦和冷挤压用钢 该牌号钢材机械性能在本标准中未列入，由供方报实测值，并在质量证书中注明。 1、本标准适用于公称直径为5mm~60mm的热轧盘条和公称直径为12mm~100mm的热轧圆钢。 2、钢材交货状态：一般以热轧状态交货。经供需双方协商，并在合同中注明，也可以退火状态交货。,,,,,,,,,,,,,,,
成分,C,Si,Mn,P,S,Al a,,,,,,,,,,
最小值,0.15,-,0.6,-,-,0.02,,,,,,,,,,
最大值,0.2,0.1,0.9,0.03,0.035,-,,,,,,,,,,
牌号,L320M/X46M,,,,,,,,,,,,,,,
旧牌号,S320,,,,,,,,,,,,,,,
对应标准,GB /T 14164-2013 石油天然气输送管用热轧宽钢带,,,,,,,,,,,,,,,
归类,碳钢,,,,,,,,,,,,,,,
成分,C ①②,Si,Mn ②,P,S,Cr,Ni,Cu,Mo,Ti,V,Nb,,,,
最小值,-,-,-,-,-,-,-,-,-,-,-,-,,,,
最大值,0.22,0.45,1.3,0.025,0.015,0.3,0.3,0.5,0.15,0.04,0.05,0.05,,,,
牌号,080A15,,,,,,,,,,,,,,,
对应标准,BS 970-1-1983 英国标准规范机械和相关工程用锻钢 第一部分 碳钢，碳锰钢，合金钢和不锈钢的一般检验试验程序和具体要求,,,,,,,,,,,,,,,
归类,碳钢,,,,,,,,,,,,,,,
成分,C,Mn,P,S,Cr,Ni,Mo,,,,,,,,,
最小值,0.13,0.7,-,0.025,-,-,-,,,,,,,,,
最大值,0.18,0.9,0.05,0.05,0.3,0.4,0.15,,,,,,,,,
牌号,55,,,,,,,,,,,,,,,
中国ISC,U20552,,,,,,,,,,,,,,,
对应标准,GB /T 699-1999 优质碳素结构钢,,,,,,,,,,,,,,,
归类,碳钢,,,,,,,,,,,,,,,
性能,强度  硬度,,,,,,,,,,,,,,,
说明,强度和硬度较50钢高，弹性性能好，塑性和韧性低，可加工性中等，焊接性差、淬透性较差，水淬具有形成裂纹的倾向。多在正火或调质处理后使用。 用于制造高强度、高弹性、高耐磨性机件、如齿轮、连杆、轮圈、轮缘、机车轮箍、扁弹簧、热轧轧辊等 本标准适用于直径或厚度不大于250mm的优质碳素结构钢棒材，经供需双方协商，也可提供直径或厚度大于250mm的优质碳素结构钢棒材。,,,,,,,,,,,,,,,
成分,C,Si,Mn,P,S,Cr,Ni,Cu,,,,,,,,
最小值,0.52,0.17,0.5,-,-,-,-,-,,,,,,,,
最大值,0.6,0.37,0.8,0.035,0.035,0.25,0.3,0.25,,,,,,,,
直径（厚度） d mm,抗拉强度σb Mpa,屈服点σs Mpa,延伸率δ %,硬度 HBW,,,,,,,,,,,,
d=25（试样尺寸）,正火或淬火+回火≥645,正火或淬火+回火≥380,正火或淬火+回火≥13,未经热处理钢≤255,,,,,,,,,,,,
,,,,退火钢≤217,,,,,,,,,,,,
牌号,C50E,,,,,,,,,,,,,,,
欧标钢号,1.1206,,,,,,,,,,,,,,,
对应标准,EN 10083-2-2006 淬火和回火钢.第2部分:非合金钢交货技术条件,,,,,,,,,,,,,,,
归类,碳钢,,,,,,,,,,,,,,,
成分,C,Si,Mn,P,S *,Cr,Ni,Mo,更多,,,,,,,
最小值,0.47,-,0.6,-,-,-,-,-,Cr+Mo+Ni ≤0.63,,,,,,,
最大值,0.55,0.4,0.9,0.03,0.035,0.4,0.4,0.1,Cr+Mo+Ni ≤0.63,,,,,,,
牌号,1006,,,,,,,,,,,,,,,
美国UNS,G10060,,,,,,,,,,,,,,,
对应标准,ASTM A 29/A 29M-05 热锻碳钢和合金棒材的标准,,,,,,,,,,,,,,,
归类,碳钢,,,,,,,,,,,,,,,
说明,注： 1.要求硅Si含量，通常使用下列范围或极限：0.1%max；0.07~0.15%；0.1~0.2%；0.15~0.35%；0.2~0.4%或0.3~0.6% 2.需要添加Cu含量≤0.20%,,,,,,,,,,,,,,,
成分,C,Mn,P,S,,,,,,,,,,,,
最小值,-,0.25,-,-,,,,,,,,,,,,
最大值,0.08,0.4,0.04,0.05,,,,,,,,,,,,
牌号,85,,,,,,,,,,,,,,,
中国ISC,U20852,,,,,,,,,,,,,,,
对应标准,GB /T 699-2015 优质碳素结构钢,,,,,,,,,,,,,,,
归类,碳钢,,,,,,,,,,,,,,,
性能,强度,,,,,,,,,,,,,,,
说明,85号钢强度、硬度比其他高碳结构钢要高，但弹性略低，其它性能与65、70、75、80钢均相似，淬透性也不高，在油中临界淬透直径为9-23mm。 85号钢适用于制造截面尺寸不大与承受强度不太高的振动弹簧，如铁道车辆、汽车、拖拉机及一般机械上的扁形弹簧和圆形螺旋弹簧以及其他用途的弹簧钢丝和钢带等。 本标准适用于公称直径或厚度不大于250mm热轧和锻制优质碳素结构钢棒材，经供需双方协商，也可提供公称直径或厚度大于250mm热轧和锻制优质碳素结构钢棒材。,,,,,,,,,,,,,,,
成分,C,Si,Mn,P,S,Cr,Ni,Cu,,,,,,,,
最小值,0.82,0.17,0.5,-,-,-,-,-,,,,,,,,
最大值,0.9,0.37,0.8,0.035,0.035,0.25,0.3,0.25,,,,,,,,
直径（厚度） d mm,热处理或状态,抗拉强度σb Mpa,屈服点σs Mpa,延伸率δ %,断面收缩率ψ %,硬度 HBW,,,,,,,,,,
试样**,淬火+回火,≥1130,≥980,≥6,≥30,未经热处理钢≤302,,,,,,,,,,
,,,,,,退火钢≤255,,,,,,,,,,
牌号,SM45,,,,,,,,,,,,,,,
对应标准,YB /T 094-1997 塑料模具用扁钢,,,,,,,,,,,,,,,
归类,碳钢,,,,,,,,,,,,,,,
说明,“SM”代表塑料模具中“塑模”两汉字汉语拼音首位字母。,,,,,,,,,,,,,,,
成分,C,Si,Mn,P,S,,,,,,,,,,,
最小值,0.42,0.17,0.5,-,-,,,,,,,,,,,
最大值,0.48,0.37,0.8,0.03,0.03,,,,,,,,,,,
牌号,P355NB,,,,,,,,,,,,,,,
欧标钢号,1.0557,,,,,,,,,,,,,,,
对应标准,EN 10120-2008 焊接气瓶用钢板和钢带,,,,,,,,,,,,,,,
归类,碳钢,,,,,,,,,,,,,,,
成分,C,Si,Mn,P,S,N ⓒ,Ti,Nb,Al ⓑ,,,,,,,
最小值,-,-,0.7,-,-,-,-,-,0.02,,,,,,,
最大值,0.2,0.5,-,0.025,0.015,0.009,0.03,0.05,-,,,,,,,
厚度 t mm,热处理或状态,抗拉强度σb Mpa,屈服点σs Mpa,延伸率δ %,,,,,,,,,,,,
t＜3,正火或正火轧制,510~620,≥355,*≥19,,,,,,,,,,,,
3≤t＜5,正火或正火轧制,510~620,≥355,**≥24,,,,,,,,,,,,
牌号,S235J0,,,,,,,,,,,,,,,
欧标钢号,1.0114,,,,,,,,,,,,,,,
对应标准,EN 10025-2-2004 结构钢的热轧产品 — 第二部分： 非合金结构钢的技术供货条件,,,,,,,,,,,,,,,
归类,碳钢,,,,,,,,,,,,,,,
标签,非合金钢  不允许沸腾钢,,,,,,,,,,,,,,,
成分,C ①,Mn,P ②,S ②③,Cu ④,N ⑤,更多,,,,,,,,,
最小值,-,-,-,-,-,-,⑥,,,,,,,,,
最大值,0.17,1.4,0.03,0.03,0.55,0.012,⑥,,,,,,,,,
厚度 t mm,抗拉强度σb Mpa,屈服点σs Mpa,延伸率δ %,,,,,,,,,,,,,
t＜3,360~510,≥235,见备注,,,,,,,,,,,,,
3≤t≤16,360~510,≥235,≥26,,,,,,,,,,,,,
16＜t≤40,360~510,≥225,≥26,,,,,,,,,,,,,
40＜t≤63,360~510,≥215,≥25,,,,,,,,,,,,,
63＜t≤80,360~510,≥215,≥24,,,,,,,,,,,,,
80＜t≤100,360~510,≥215,≥24,,,,,,,,,,,,,
100＜t≤150,350~500,≥195,≥22,,,,,,,,,,,,,
150＜t≤200,340~490,≥185,≥21,,,,,,,,,,,,,
200＜t≤250,340~490,≥175,≥21,,,,,,,,,,,,,
美国UNS,G10640,,,,,,,,,,,,,,,
ASTM  型号或牌号,1064,,,,,,,,,,,,,,,
对应标准,ASTM A29M UNS-2012 热锻碳素钢和合金钢棒材一般要求标准规范,,,,,,,,,,,,,,,
归类,碳钢,,,,,,,,,,,,,,,
性能,锻压性,,,,,,,,,,,,,,,
标签,非硫处理碳素钢,,,,,,,,,,,,,,,
成分,C,Mn,P,S,更多,,,,,,,,,,,
最小值,0.6,0.5,-,-,①②③④⑤,,,,,,,,,,,
最大值,0.7,0.8,0.04,0.05,①②③④⑤,,,,,,,,,,,
牌号,E5516-N2,,,,,,,,,,,,,,,
对应标准,GB /T 5117-2012 非合金钢及细晶粒钢焊条,,,,,,,,,,,,,,,
归类,碳钢,,,,,,,,,,,,,,,
标签,熔敷金属,,,,,,,,,,,,,,,
成分,C,Si,Mn,P,S,Cr,Ni,Mo,V,,,,,,,
最小值,-,-,0.4,-,-,-,0.8,-,-,,,,,,,
最大值,0.12,0.8,1.25,0.03,0.03,0.15,1.1,0.35,0.05,,,,,,,
抗拉强度σb Mpa,屈服点σs Mpa,延伸率δ %,,,,,,,,,,,,,,
≥550,470~550,≥20,,,,,,,,,,,,,,
牌号,S40C,,,,,,,,,,,,,,,
对应标准,JIS G 4051-2005 机械结构用碳素钢,,,,,,,,,,,,,,,
归类,碳钢,,,,,,,,,,,,,,,
说明,本标准对由热轧、热锻等热加工制成，通常用于锻造、切削加工及实施热处理的机械用碳素结构钢做了规定。不适用于管材,,,,,,,,,,,,,,,
成分,C,Si,Mn,P,S,Cr *,Ni,Cu,更多,,,,,,,
最小值,0.37,0.15,0.6,-,-,-,-,-,Ni+Cr≤0.35*,,,,,,,
最大值,0.43,0.35,0.9,0.03,0.035,0.2,0.2,0.3,Ni+Cr≤0.35*,,,,,,,
牌号,SUM41,,,,,,,,,,,,,,,
对应标准,JIS G 4804-2008 易切削钢钢材,,,,,,,,,,,,,,,
归类,碳钢,,,,,,,,,,,,,,,
成分,C,Mn,P,S,,,,,,,,,,,,
最小值,0.32,1.35,-,0.08,,,,,,,,,,,,
最大值,0.39,1.65,0.04,0.13,,,,,,,,,,,,
牌号,10,,,,,,,,,,,,,,,
中国ISC,U20102,,,,,,,,,,,,,,,
其他名称,10#,,,,,,,,,,,,,,,
对应标准,GB /T 699-2015 优质碳素结构钢,,,,,,,,,,,,,,,
归类,碳钢,,,,,,,,,,,,,,,
说明,本标准适用于公称直径或厚度不大于250mm热轧和锻制优质碳素结构钢棒材，经供需双方协商，也可提供公称直径或厚度大于250mm热轧和锻制优质碳素结构钢棒材。,,,,,,,,,,,,,,,
成分,C,Si,Mn,P,S,Cr,Ni,Cu,,,,,,,,
最小值,0.07,0.17,0.35,-,-,-,-,-,,,,,,,,
最大值,0.13,0.37,0.65,0.035,0.035,0.15,0.3,0.25,,,,,,,,
直径（厚度） d mm,热处理或状态,抗拉强度σb Mpa,屈服点σs Mpa,延伸率δ %,断面收缩率ψ %,硬度 HBW,,,,,,,,,,
d=25(试样尺寸),正火,≥335,≥205,≥31,≥55,未经热处理钢≤137,,,,,,,,,,
牌号,Ct1nC,,,,,,,,,,,,,,,
对应标准,GOST 380-1994 普通碳素钢牌号,,,,,,,,,,,,,,,
归类,碳钢,,,,,,,,,,,,,,,
成分,C,Si,Mn,P,S,,,,,,,,,,,
最小值,0.06,0.05,0.25,-,-,,,,,,,,,,,
最大值,0.12,0.15,0.5,0.04,0.05,,,,,,,,,,,
牌号,E 355C,,,,,,,,,,,,,,,
旧牌号,Fe 510C,,,,,,,,,,,,,,,
对应标准,ISO 630-1995 结构钢——板料、宽扁钢、钢筋、型材,,,,,,,,,,,,,,,
归类,碳钢,,,,,,,,,,,,,,,
标签,工程用非合金钢  非沸腾钢,,,,,,,,,,,,,,,
Unnamed: 0,成分,C,Si,Mn,P,S,,,,,,,,,,
厚度t≤30 NE,最小值,-,-,-,-,-,,,,,,,,,,
厚度t≤30 NE,最大值,0.2,0.55,1.6,0.04,0.04,,,,,,,,,,
厚度 t mm,抗拉强度σb Mpa,屈服点σs Mpa,延伸率δ %,,,,,,,,,,,,,
t≤16,490~640,≥355,≥22,,,,,,,,,,,,,
16＜t≤40,490~640,≥345,≥22,,,,,,,,,,,,,
40＜t≤63,490~640,≥335,≥21,,,,,,,,,,,,,
63＜t≤80,490~640,≥325,≥20,,,,,,,,,,,,,
80＜t≤100,490~640,≥315,≥20,,,,,,,,,,,,,
100＜t≤150,490~640,≥295,≥18,,,,,,,,,,,,,
150＜t≤200,490~640,≥285,≥17,,,,,,,,,,,,,
牌号,10,,,,,,,,,,,,,,,
中国ISC,U20102,,,,,,,,,,,,,,,
对应标准,GB 6479-2013 高压化肥设备用无缝钢管,,,,,,,,,,,,,,,
归类,碳钢,,,,,,,,,,,,,,,
成分,C,Si,Mn,P,S,Cr ①,Ni ①,Cu ①,,,,,,,,
最小值,0.07,0.17,0.35,-,-,-,-,-,,,,,,,,
最大值,0.13,0.37,0.65,0.025,0.015,0.15,0.25,0.2,,,,,,,,
牌号,C76D,,,,,,,,,,,,,,,
欧标钢号,1.0614,,,,,,,,,,,,,,,
对应标准,EN 10016-2-1994 拉制和或冷轧用的非合金钢棒 一第2部分：般用途钢棒的特定要求,,,,,,,,,,,,,,,
归类,碳钢,,,,,,,,,,,,,,,
成分,C,Si,Mn,P,S,Cr,Ni,Cu,Mo,Al,,,,,,
最小值,0.73,0.1,0.5,-,-,-,-,-,-,-,,,,,,
最大值,0.78,0.3,0.8,0.035,0.035,0.15,0.2,0.25,0.05,0.01,,,,,,
牌号,SH,,,,,,,,,,,,,,,
对应标准,ISO 8458-2-2002 机械用弹簧钢丝-第2部分：铅淬火冷拉碳素钢丝,,,,,,,,,,,,,,,
归类,碳钢,,,,,,,,,,,,,,,
性能,弹性,,,,,,,,,,,,,,,
标签,碳素弹簧钢丝,,,,,,,,,,,,,,,
说明,①钢丝直径允许偏差级别应在合同中注明 ②钢丝圆度不得大于钢丝直径公差之半,,,,,,,,,,,,,,,
成分,C,Si,Mn,P,S,Cu,,,,,,,,,,
最小值,0.35,0.1,0.3,-,-,-,,,,,,,,,,
最大值,1,0.3,1.2,0.03,0.03,0.2,,,,,,,,,,
美国UNS,G11180,,,,,,,,,,,,,,,
ASTM  型号或牌号,1118,,,,,,,,,,,,,,,
对应标准,ASTM A29M UNS-2012 热锻碳素钢和合金钢棒材一般要求标准规范,,,,,,,,,,,,,,,
归类,碳钢,,,,,,,,,,,,,,,
性能,易切削性,,,,,,,,,,,,,,,
标签,硫处理碳素钢  易切削钢,,,,,,,,,,,,,,,
成分,C,Mn,P,S,更多,,,,,,,,,,,
最小值,0.14,1.3,-,0.08,①②③,,,,,,,,,,,
最大值,0.2,1.6,0.04,0.13,①②③,,,,,,,,,,,
牌号,23MnB4,,,,,,,,,,,,,,,
欧标钢号,1.5535,,,,,,,,,,,,,,,
对应标准,EN 10269-2013 规定高温和/或低温性能的紧固件用钢和镍合金,,,,,,,,,,,,,,,
归类,碳钢,,,,,,,,,,,,,,,
标签,调质型钢,,,,,,,,,,,,,,,
密度,7.85 g/cm3,,,,,,,,,,,,,,,
成分,C,Si,Mn,P,S,Cr,Cu,B,Al,,,,,,,
最小值,0.2,-,0.9,-,-,-,-,0.0008,0.02,,,,,,,
最大值,0.25,0.3,1.2,0.025,0.025,0.3,0.25,0.005,-,,,,,,,
直径 d mm,热处理或状态,抗拉强度σb Mpa,屈服点σs Mpa,延伸率δ %,断面收缩率ψ %,冲击吸收能量KV2 J,,,,,,,,,,
-*,#NAME?,≤520,-,-,≥64,-,,,,,,,,,,
d≤24**,,800~950,≥640,≥14,≥52,≥40,,,,,,,,,,
牌号,E5011-1M3,,,,,,,,,,,,,,,
对应标准,GB /T 5117-2012 非合金钢及细晶粒钢焊条,,,,,,,,,,,,,,,
归类,碳钢,,,,,,,,,,,,,,,
标签,熔敷金属,,,,,,,,,,,,,,,
成分,C,Si,Mn,P,S,Mo,,,,,,,,,,
最小值,-,-,-,-,-,0.4,,,,,,,,,,
最大值,0.12,0.4,0.6,0.03,0.03,0.65,,,,,,,,,,
抗拉强度σb Mpa,屈服点σs Mpa,延伸率δ %,,,,,,,,,,,,,,
≥490,≥400,≥20,,,,,,,,,,,,,,
牌号,S20C,,,,,,,,,,,,,,,
对应标准,JIS G 4051-2005 机械结构用碳素钢,,,,,,,,,,,,,,,
归类,碳钢,,,,,,,,,,,,,,,
说明,本标准对由热轧、热锻等热加工制成，通常用于锻造、切削加工及实施热处理的机械用碳素结构钢做了规定。不适用于管材,,,,,,,,,,,,,,,
成分,C,Si,Mn,P,S,Cr *,Ni,Cu,更多,,,,,,,
最小值,0.18,0.15,0.3,-,-,-,-,-,Ni+Cr≤0.35*,,,,,,,
最大值,0.23,0.3,0.6,0.03,0.035,0.2,0.2,0.3,Ni+Cr≤0.35*,,,,,,,
美国UNS,G12130,,,,,,,,,,,,,,,
ASTM  型号或牌号,1213,,,,,,,,,,,,,,,
对应标准,ASTM A29/A29M-2012 热锻碳素钢和合金钢棒材一般要求标准规范,,,,,,,,,,,,,,,
归类,碳钢,,,,,,,,,,,,,,,
标签,磷和硫处理碳素钢,,,,,,,,,,,,,,,
成分,C,Mn,P,S,,,,,,,,,,,,
最小值,-,0.7,0.07,0.24,,,,,,,,,,,,
最大值,0.13,1,0.12,0.33,,,,,,,,,,,,
牌号,CE28E4,,,,,,,,,,,,,,,
旧牌号,C2,,,,,,,,,,,,,,,
对应标准,ISO 4954-1993 冷镦和冷挤压用钢,,,,,,,,,,,,,,,
归类,碳钢,,,,,,,,,,,,,,,
标签,调质型冷镦钢,,,,,,,,,,,,,,,
成分,C,Si,Mn,P,S,,,,,,,,,,,
最小值,0.25,-,0.6,-,-,,,,,,,,,,,
最大值,0.32,0.4,0.9,0.035,0.035,,,,,,,,,,,
牌号,C60E,,,,,,,,,,,,,,,
欧标钢号,1.1221,,,,,,,,,,,,,,,
对应标准,EN 10083-2-2006 淬火和回火钢.第2部分:非合金钢交货技术条件,,,,,,,,,,,,,,,
归类,碳钢,,,,,,,,,,,,,,,
成分,C,Si,Mn,P,S *,Cr,Ni,Mo,更多,,,,,,,
最小值,0.57,-,0.6,-,-,-,-,-,Cr+Mo+Ni ≤0.63,,,,,,,
最大值,0.65,0.4,0.9,0.03,0.035,0.4,0.4,0.1,Cr+Mo+Ni ≤0.63,,,,,,,
牌号,S185,,,,,,,,,,,,,,,
欧标钢号,1.0035,,,,,,,,,,,,,,,
对应标准,EN 10025-2-2004 结构钢的热轧产品 — 第二部分： 非合金结构钢的技术供货条件,,,,,,,,,,,,,,,
归类,碳钢,,,,,,,,,,,,,,,
性能,焊接性,,,,,,,,,,,,,,,
标签,结构钢,,,,,,,,,,,,,,,
说明,此钢的脱氧方式可由制造商选择：镇静钢或沸腾钢 可制造螺钉、螺栓、螺柱等紧固件,,,,,,,,,,,,,,,
厚度 t mm,抗拉强度σb Mpa,屈服点σs Mpa,延伸率δ %,,,,,,,,,,,,,
t＜3,310~540,≥185,8~14,,,,,,,,,,,,,
3≤t＜100,290~510,≥175,14~18,,,,,,,,,,,,,
100≤t＜150,280~500,≥165,13~15,,,,,,,,,,,,,
150≤t＜200,270~490,≥155,13~15,,,,,,,,,,,,,
200≤t＜250,270~490,≥145,13~15,,,,,,,,,,,,,
牌号,FH420,,,,,,,,,,,,,,,
对应标准,GB 712-2011 船舶及海洋工程用结构钢,,,,,,,,,,,,,,,
归类,碳钢,,,,,,,,,,,,,,,
标签,超高强度结构钢,,,,,,,,,,,,,,,
成分,C,Si,Mn,P,S,N,,,,,,,,,,
最小值,-,-,-,-,-,-,,,,,,,,,,
最大值,0.18,0.55,1.6,0.02,0.02,0.02,,,,,,,,,,
牌号,45,,,,,,,,,,,,,,,
对应标准,GOST 1050-1988 表面光洁的优质碳素结构钢棒料规格,,,,,,,,,,,,,,,
归类,碳钢,,,,,,,,,,,,,,,
性能,焊接性  渗碳性,,,,,,,,,,,,,,,
标签,优质碳素结构钢  镇静钢,,,,,,,,,,,,,,,
说明,相当于我国的45钢。,,,,,,,,,,,,,,,
成分,C,Si,Mn,P,S,Cr,Ni,Cu,As,,,,,,,
最小值,0.42,0.17,0.5,-,-,-,-,-,-,,,,,,,
最大值,0.5,0.37,0.8,0.035,0.04,0.25,0.3,0.3,0.08,,,,,,,
牌号,DC05,,,,,,,,,,,,,,,
中国ISC,U40016,,,,,,,,,,,,,,,
旧牌号,SC2,,,,,,,,,,,,,,,
对应标准,GB /T 5213-2019 冷轧低碳钢板及钢带,,,,,,,,,,,,,,,
归类,碳钢,,,,,,,,,,,,,,,
说明,旧牌号来源于GB/T 5213-2001,,,,,,,,,,,,,,,
成分,C,Mn,P,S,Al,,,,,,,,,,,
最小值,-,-,-,-,0.015,,,,,,,,,,,
最大值,0.06,0.35,0.02,0.02,-,,,,,,,,,,,
牌号,VDCrV,,,,,,,,,,,,,,,
对应标准,GB /T 18983-2017 淬火-回火弹簧钢丝,,,,,,,,,,,,,,,
归类,碳钢,,,,,,,,,,,,,,,
说明,耐高疲劳级钢丝，代号前缀字母VD，适用于剧烈运动的场合的弹簧，如阀门弹簧等。 VDCrV，常用其他代表性牌号：50CrV。,,,,,,,,,,,,,,,
成分,C,Si,Mn,P,S,Cr,Ni,Cu,V,,,,,,,
最小值,0.46,0.17,0.5,-,-,0.8,-,-,0.1,,,,,,,
最大值,0.54,0.37,0.8,0.025,0.02,1.1,0.35,0.12,0.2,,,,,,,
牌号,C55E,,,,,,,,,,,,,,,
欧标钢号,1.1203,,,,,,,,,,,,,,,
对应标准,EN 10083-2-2006 淬火和回火钢.第2部分:非合金钢交货技术条件,,,,,,,,,,,,,,,
归类,碳钢,,,,,,,,,,,,,,,
成分,C,Si,Mn,P,S *,Cr,Ni,Mo,更多,,,,,,,
最小值,0.52,-,0.6,-,-,-,-,-,Cr+Mo+Ni ≤0.63,,,,,,,
最大值,0.6,0.4,0.9,0.03,0.035,0.4,0.4,0.1,Cr+Mo+Ni ≤0.63,,,,,,,
牌号,1022,,,,,,,,,,,,,,,
美国UNS,G10220,,,,,,,,,,,,,,,
旧牌号,C1022,,,,,,,,,,,,,,,
对应标准,SAE J 403-2001 碳素钢化学成分,,,,,,,,,,,,,,,
归类,碳钢,,,,,,,,,,,,,,,
性能,焊接性,,,,,,,,,,,,,,,
标签,高锰低碳渗透钢,,,,,,,,,,,,,,,
说明,性能与15Mn钢相似。可用于制造自攻螺钉等紧固件,,,,,,,,,,,,,,,
成分,C,Si,Mn,P,S,Cu,,,,,,,,,,
最小值,0.18,0.17,0.7,-,-,-,,,,,,,,,,
最大值,0.23,0.37,1,0.03,0.05,0.2,,,,,,,,,,
对应标准,牌号,,,,,,,,,,,,,,,
SAE J 403-2001,牌号  1022  美国UNS  G10220  旧牌号  C1022,,,,,,,,,,,,,,,
SAE J403-2014,牌号  1022  美国UNS  G10220,,,,,,,,,,,,,,,
牌号,T9A,,,,,,,,,,,,,,,
中国ISC,T00093,,,,,,,,,,,,,,,
对应标准,GB /T 1298-2008 碳素工具钢,,,,,,,,,,,,,,,
归类,碳钢,,,,,,,,,,,,,,,
标签,高级优质钢,,,,,,,,,,,,,,,
成分,C,Si,Mn,P,S,Cr,Ni,Cu,Mo,W,V,,,,,
最小值,0.85,-,-,-,-,-,-,-,-,-,-,,,,,
最大值,0.94,0.35,0.4,0.03,0.02,0.25,0.2,0.25,0.2,0.3,0.02,,,,,
牌号,C56D,,,,,,,,,,,,,,,
欧标钢号,1.0518,,,,,,,,,,,,,,,
对应标准,EN 10016-2-1994 拉制和或冷轧用的非合金钢棒 一第2部分：般用途钢棒的特定要求,,,,,,,,,,,,,,,
归类,碳钢,,,,,,,,,,,,,,,
成分,C,Si,Mn,P,S,Cr,Ni,Cu,Mo,Al,,,,,,
最小值,0.53,0.1,0.5,-,-,-,-,-,-,-,,,,,,
最大值,0.58,0.3,0.8,0.035,0.035,0.15,0.2,0.25,0.05,0.01,,,,,,
牌号,C10,,,,,,,,,,,,,,,
对应标准,ISO 683-18-1996 热处理钢、合金钢和易切削钢,,,,,,,,,,,,,,,
归类,碳钢,,,,,,,,,,,,,,,
性能,渗碳性,,,,,,,,,,,,,,,
标签,渗碳钢  非合金结构钢,,,,,,,,,,,,,,,
成分,C,Si,Mn,P,S,,,,,,,,,,,
最小值,0.07,0.15,0.3,-,-,,,,,,,,,,,
最大值,0.13,0.4,0.6,0.035,0.035,,,,,,,,,,,
牌号,E235,,,,,,,,,,,,,,,
欧标钢号,1.0308,,,,,,,,,,,,,,,
对应标准,EN 10305-1-2010 精密钢管交货技术条件第1部分冷拉无缝钢管,,,,,,,,,,,,,,,
归类,碳钢,,,,,,,,,,,,,,,
说明,本标准该牌号与标准DIN EN 10305-1中的牌号E235/1.0308是同一材料，可用于制造DIN 7340 - 2011 管制平头全空心铆钉的材料之一,,,,,,,,,,,,,,,
成分,C,Si,Mn,P,S,Al,,,,,,,,,,
最小值,-,-,-,-,-,0.015,,,,,,,,,,
最大值,0.17,0.35,1.2,0.025,0.025,-,,,,,,,,,,
条件,标记,热处理或状态,抗拉强度σb Mpa,屈服点σs Mpa,延伸率δ %,,,,,,,,,,,
无缝钢管,E235 +N,正火（+N）,340~480,ⓐ≥235,≥25,,,,,,,,,,,
无缝钢管,E235 +SR,冷拔及消除应力（+SR）,≥420,≥350,≥16,,,,,,,,,,,
无缝钢管,E235 +A,软化退火（+A）**,≥315,,≥25,,,,,,,,,,,
无缝钢管,E235 +LC,冷精整（+LC）*,≥420,,≥10,,,,,,,,,,,
无缝钢管,E235 +C,冷拔硬化（+C）*,≥480,,≥6,,,,,,,,,,,
牌号,E5012,,,,,,,,,,,,,,,
对应标准,GB /T 5117-2012 非合金钢及细晶粒钢焊条,,,,,,,,,,,,,,,
归类,碳钢,,,,,,,,,,,,,,,
标签,熔敷金属,,,,,,,,,,,,,,,
成分,C,Si,Mn,P,S,Cr,Ni,Mo,V,,,,,,,
最小值,-,-,-,-,-,-,-,-,-,,,,,,,
最大值,0.2,1,1.2,0.035,0.035,0.2,0.3,0.3,0.08,,,,,,,
抗拉强度σb Mpa,屈服点σs Mpa,延伸率δ %,,,,,,,,,,,,,,
≥490,≥400,≥16,,,,,,,,,,,,,,
牌号,CC21A,,,,,,,,,,,,,,,
旧牌号,A5Al,,,,,,,,,,,,,,,
对应标准,ISO 4954-1993 冷镦和冷挤压用钢,,,,,,,,,,,,,,,
归类,碳钢,,,,,,,,,,,,,,,
标签,非热处理型冷镦钢  铝镇静钢,,,,,,,,,,,,,,,
成分,C,Si,Mn,P,S,Al *,,,,,,,,,,
最小值,0.18,-,0.3,-,-,0.02,,,,,,,,,,
最大值,0.23,0.1,0.6,0.04,0.04,-,,,,,,,,,,
抗拉强度σb Mpa,断面收缩率ψ %,,,,,,,,,,,,,,,
≤580,≥45,,,,,,,,,,,,,,,
牌号,Q235GJ-B,,,,,,,,,,,,,,,
中国ISC,U32354,,,,,,,,,,,,,,,
对应标准,GB /T 19879-2015 建筑结构用钢板,,,,,,,,,,,,,,,
归类,碳钢,,,,,,,,,,,,,,,
成分,C,Si,Mn,P,S,Cr,Ni,Cu,Mo,Al ①,更多,,,,,
最小值,-,-,0.6,-,-,-,-,-,-,0.015,V+Nb+Ti≤0.15%,,,,,
最大值,0.2,0.35,1.5,0.025,0.015,0.3,0.3,0.3,0.08,-,V+Nb+Ti≤0.15%,,,,,
牌号,E5003-NCC,,,,,,,,,,,,,,,
对应标准,GB /T 5117-2012 非合金钢及细晶粒钢焊条,,,,,,,,,,,,,,,
归类,碳钢,,,,,,,,,,,,,,,
标签,熔敷金属,,,,,,,,,,,,,,,
成分,C,Si,Mn,P,S,Cr,Ni,Cu,,,,,,,,
最小值,-,-,0.3,-,-,0.45,0.05,0.3,,,,,,,,
最大值,0.12,0.9,1.4,0.03,0.03,0.75,0.45,0.7,,,,,,,,
抗拉强度σb Mpa,屈服点σs Mpa,延伸率δ %,,,,,,,,,,,,,,
≥490,≥390,≥20,,,,,,,,,,,,,,
牌号,DG20Mn,,,,,,,,,,,,,,,
对应标准,国标,,,,,,,,,,,,,,,
归类,碳钢,,,,,,,,,,,,,,,
标签,高锰钢,,,,,,,,,,,,,,,
说明,强度等级M级和P级吊钩专用钢材,,,,,,,,,,,,,,,
成分,C,Si,Mn,P,S,Cr,Al,,,,,,,,,
最小值,0.17,0.2,1.2,-,-,-,0.025,,,,,,,,,
最大值,0.24,0.55,1.5,0.035,0.035,0.3,-,,,,,,,,,
直径/厚度 d/t mm,抗拉强度σb Mpa,屈服点σs Mpa,延伸率δ %,冲击吸收能量KV2 J,,,,,,,,,,,,
d≤16,510~608,≥353,≥22,≥41,,,,,,,,,,,,
16<d≤40,510~608,≥345,≥22,≥41,,,,,,,,,,,,
40<d≤50,510~608,≥333,≥22,≥41,,,,,,,,,,,,
50<d≤60,510~608,≥333,-,≥41,,,,,,,,,,,,
牌号,70Mn,,,,,,,,,,,,,,,
中国ISC,U21702,,,,,,,,,,,,,,,
对应标准,GB /T 699-1999 优质碳素结构钢,,,,,,,,,,,,,,,
归类,碳钢,,,,,,,,,,,,,,,
性能,强度  硬度  弹性,,,,,,,,,,,,,,,
说明,淬透性比70钢好，经热处理后可获得比70钢更好的强度，热处理时有过热敏感性和回火脆性、易产生淬火裂纹。冷塑性变形能力差，焊接性差。 承受大应力，磨损条件下的工作零件，如各种弹簧圈.弹簧垫圈.止推环.锁紧圈.离合器盘，用于制造耐磨、载荷较大的机械零件，如各种弹簧圈、弹簧垫圈、止推环、离合器盘、锁紧圈、盘簧等。 本标准适用于直径或厚度不大于250mm的优质碳素结构钢棒材，经供需双方协商，也可提供直径或厚度大于250mm的优质碳素结构钢棒材。,,,,,,,,,,,,,,,
成分,C,Si,Mn,P,S,Cr,Ni,Cu,,,,,,,,
最小值,0.67,0.17,0.9,-,-,-,-,-,,,,,,,,
最大值,0.75,0.37,1.2,0.035,0.035,0.25,0.3,0.25,,,,,,,,
直径（厚度） d mm,抗拉强度σb Mpa,屈服点σs Mpa,延伸率δ %,硬度 HBW,,,,,,,,,,,,
d=25(试样尺寸）,正火≥785,正火≥450,正火≥8,未热处理钢≤285,,,,,,,,,,,,
,,,,退火钢≤229,,,,,,,,,,,,
牌号,1012,,,,,,,,,,,,,,,
美国UNS,G10120,,,,,,,,,,,,,,,
对应标准,ASTM A 29/A 29M-05 热锻碳钢和合金棒材的标准,,,,,,,,,,,,,,,
归类,碳钢,,,,,,,,,,,,,,,
性能,锻压性,,,,,,,,,,,,,,,
说明,注： 1.要求硅Si含量时，通常使用下列范围或极限：0.1%max；0.1~0.2%；0.2~0.4%或0.3~0.6% 2.需要添加Cu含量≤0.20%,,,,,,,,,,,,,,,
成分,C,Mn,P,S,,,,,,,,,,,,
最小值,0.1,0.3,-,-,,,,,,,,,,,,
最大值,0.15,0.6,0.04,0.05,,,,,,,,,,,,
牌号,15,,,,,,,,,,,,,,,
中国ISC,U20152,,,,,,,,,,,,,,,
其他名称,15#,,,,,,,,,,,,,,,
对应标准,GB /T 699-2015 优质碳素结构钢,,,,,,,,,,,,,,,
归类,碳钢,,,,,,,,,,,,,,,
性能,易切削性  焊接性,,,,,,,,,,,,,,,
标签,优质碳素结构钢,,,,,,,,,,,,,,,
说明,强度、硬度、塑性与10/10F钢相近。为改善其加工性需进行正火或水韧处理，以适当提高硬度。韧性、焊接性能好，淬透性和淬硬性均低。 用于受力不大，形状简单，但韧性要求较高或焊接性较好的中、小结构件，以及渗碳零件、机械紧固件、冲模锻件和需要热处理的低载荷零件，如螺栓、螺钉、法兰盘及化工机械用贮器、蒸汽锅等，也可制作抽芯铆钉钉芯。 本标准适用于公称直径或厚度不大于250mm热轧和锻制优质碳素结构钢棒材，经供需双方协商，也可提供公称直径或厚度大于250mm热轧和锻制优质碳素结构钢棒材。,,,,,,,,,,,,,,,
成分,C,Si,Mn,P,S,Cr,Ni,Cu,,,,,,,,
最小值,0.12,0.17,0.35,-,-,-,-,-,,,,,,,,
最大值,0.18,0.37,0.65,0.035,0.035,0.25,0.3,0.25,,,,,,,,
直径（厚度） d mm,热处理或状态,抗拉强度σb Mpa,屈服点σs Mpa,延伸率δ %,断面收缩率ψ %,硬度 HBW,,,,,,,,,,
d=25(试样尺寸),正火,≥375,≥225,≥27,≥55,未经热处理钢≤143,,,,,,,,,,
牌号,C55,,,,,,,,,,,,,,,
欧标钢号,1.0535,,,,,,,,,,,,,,,
对应标准,EN 10083-2-2006 淬火和回火钢.第2部分:非合金钢交货技术条件,,,,,,,,,,,,,,,
归类,碳钢,,,,,,,,,,,,,,,
成分,C,Si,Mn,P,S,Cr,Ni,Mo,更多,,,,,,,
最小值,0.52,-,0.6,-,-,-,-,-,Cr+Mo+Ni ≤0.63,,,,,,,
最大值,0.6,0.4,0.9,0.045,0.045,0.4,0.4,0.1,Cr+Mo+Ni ≤0.63,,,,,,,
牌号,37Cr2E,,,,,,,,,,,,,,,
旧牌号,C12,,,,,,,,,,,,,,,
对应标准,ISO 4954-1993 冷镦和冷挤压用钢,,,,,,,,,,,,,,,
归类,碳钢,,,,,,,,,,,,,,,
标签,表面硬化型冷镦钢,,,,,,,,,,,,,,,
成分,C,Si,Mn,P,S,Cr,,,,,,,,,,
最小值,0.34,-,0.5,-,-,0.4,,,,,,,,,,
最大值,0.41,0.4,0.8,0.035,0.035,0.6,,,,,,,,,,
牌号,22MnB4,,,,,,,,,,,,,,,
欧标钢号,1.5522,,,,,,,,,,,,,,,
对应标准,EN 10263-3-2001 冷拉钢杆、棒和丝.第3部分:交货技术条件,,,,,,,,,,,,,,,
归类,碳钢,,,,,,,,,,,,,,,
标签,渗碳钢,,,,,,,,,,,,,,,
成分,C,Si,Mn,P,S,Cu,B,,,,,,,,,
最小值,0.2,-,0.9,-,-,-,0.0008,,,,,,,,,
最大值,0.24,0.3,1.2,0.025,0.025,0.25,0.005,,,,,,,,,
牌号,CC4A,,,,,,,,,,,,,,,
对应标准,JIS G 7401-2000 冷锻及冷轧挤压用钢,,,,,,,,,,,,,,,
归类,碳钢,,,,,,,,,,,,,,,
性能,锻压性,,,,,,,,,,,,,,,
成分,C,Si,Mn,P,S,,,,,,,,,,,
最小值,-,-,0.2,-,-,,,,,,,,,,,
最大值,0.06,0.1,0.4,0.04,0.04,,,,,,,,,,,
牌号,ML04Al,,,,,,,,,,,,,,,
中国ISC,U40048,,,,,,,,,,,,,,,
对应标准,GB /T 6478-2015 冷镦和冷挤压用钢,,,,,,,,,,,,,,,
归类,碳钢,,,,,,,,,,,,,,,
性能,锻压性,,,,,,,,,,,,,,,
标签,铝镇静钢  铆螺钢,,,,,,,,,,,,,,,
说明,非热处理型冷镦和冷挤压用钢 具有高的塑性，冷镦成形性好；其他抗拉强度和屈服强度与08钢相近 用于制作铆钉、螺母、螺栓等 1、本标准适用于公称直径为5mm~60mm的热轧盘条和公称直径为12mm~100mm的热轧圆钢。 2、钢材交货状态：一般以热轧状态交货。经供需双方协商，并在合同中注明，也可以退火状态交货。,,,,,,,,,,,,,,,
成分,C,Si,Mn,P,S,Al a,,,,,,,,,,
最小值,-,-,0.2,-,-,0.02,,,,,,,,,,
最大值,0.06,0.1,0.4,0.035,0.035,-,,,,,,,,,,
抗拉强度σb Mpa,延伸率δ %,,,,,,,,,,,,,,,
≤440,断面收缩率在Z%≥60,,,,,,,,,,,,,,,
牌号,Q370R,,,,,,,,,,,,,,,
对应标准,GB 713-2014 锅炉和压力容器用钢板,,,,,,,,,,,,,,,
归类,碳钢,,,,,,,,,,,,,,,
成分,C ①,Si,Mn,P,S,Cr,Ni,Cu,Mo,Ti,V,Nb,更多,,,
最小值,-,-,1.2,-,-,-,-,-,-,-,-,0.015,Cu+Ni+Cr+Mo≤0.70,,,
最大值,0.18,0.55,1.7,0.02,0.01,0.3,0.3,0.3,0.08,0.03,0.05,0.05,Cu+Ni+Cr+Mo≤0.70,,,
牌号,460,,,,,,,,,,,,,,,
中国ISC,U34602,,,,,,,,,,,,,,,
对应标准,GB /T 5312-2009 船舶用碳钢和碳锰钢无疑钢管,,,,,,,,,,,,,,,
归类,碳钢,,,,,,,,,,,,,,,
成分,C,Si,Mn,P,S,Cr,Ni,Cu,Mo,更多,,,,,,
最小值,-,-,0.8,-,-,-,-,-,-,Cr+Mo+Ni+Cu≤0.70,,,,,,
最大值,0.22,0.35,1.2,0.025,0.02,0.25,0.3,0.3,0.1,Cr+Mo+Ni+Cu≤0.70,,,,,,
美国UNS,G10370,,,,,,,,,,,,,,,
ASTM  型号或牌号,1037,,,,,,,,,,,,,,,
对应标准,ASTM A29M UNS-2012 热锻碳素钢和合金钢棒材一般要求标准规范,,,,,,,,,,,,,,,
归类,碳钢,,,,,,,,,,,,,,,
标签,非硫处理碳素钢,,,,,,,,,,,,,,,
成分,C,Mn,P,S,更多,,,,,,,,,,,
最小值,0.32,0.7,-,-,①②③④⑤,,,,,,,,,,,
最大值,0.38,1,0.04,0.05,①②③④⑤,,,,,,,,,,,
牌号,SD300,,,,,,,,,,,,,,,
对应标准,KS D 3504-2011 钢筋混凝土用钢筋,,,,,,,,,,,,,,,
归类,碳钢,,,,,,,,,,,,,,,
成分,P,S,,,,,,,,,,,,,,
最小值,-,-,,,,,,,,,,,,,,
最大值,0.05,0.05,,,,,,,,,,,,,,
抗拉强度σb Mpa,屈服点σs Mpa,延伸率δ %,,,,,,,,,,,,,,
≥440,≥300,≥16,,,,,,,,,,,,,,
牌号,30,,,,,,,,,,,,,,,
中国ISC,U20302,,,,,,,,,,,,,,,
对应标准,GB /T 699-2015 优质碳素结构钢,,,,,,,,,,,,,,,
归类,碳钢,,,,,,,,,,,,,,,
性能,冲击韧性  易切削性  焊接性,,,,,,,,,,,,,,,
说明,强度、硬度比25钢高，具有较好的韧性，焊接性尚好，热处理后具有较好的综合力学性能，此钢大多在正火状态下使用，也可进行调质处理后使用，可加工性良好，适于热锻、热冲压成形。 用途：适用于采用热锻、热压及切削加式方法，制造截面较小，受力不大工作温度≤150℃的零件，如丝杆、拉杆、轴键、吊环、齿轮、套筒等；切削性能良好，广泛应用于自动机床上加工的螺栓、螺钉等；也适用于制造需冷顶锻零件及焊接件。 本标准适用于公称直径或厚度不大于250mm热轧和锻制优质碳素结构钢棒材，经供需双方协商，也可提供公称直径或厚度大于250mm热轧和锻制优质碳素结构钢棒材。,,,,,,,,,,,,,,,
成分,C,Si,Mn,P,S,Cr,Ni,Cu,,,,,,,,
最小值,0.27,0.17,0.5,-,-,-,-,-,,,,,,,,
最大值,0.34,0.37,0.8,0.035,0.035,0.25,0.3,0.25,,,,,,,,
直径（厚度） d mm,热处理或状态,抗拉强度σb Mpa,屈服点σs Mpa,延伸率δ %,断面收缩率ψ %,硬度 HBW,冲击吸收能量KV2 J,,,,,,,,,
d=25(试样尺寸),正火+淬火+回火,≥490,≥295,≥21,≥50,未经热处理钢≤179,KU2≥63,,,,,,,,,
牌号,P265S,,,,,,,,,,,,,,,
欧标钢号,1.013,,,,,,,,,,,,,,,
对应标准,EN 10207-2005 简单压力容器用钢材.板材、带材和棒材交货技术要求,,,,,,,,,,,,,,,
归类,碳钢,,,,,,,,,,,,,,,
成分,C,Si,Mn,P,S,Al,,,,,,,,,,
最小值,-,-,0.5,-,-,0.02,,,,,,,,,,
最大值,0.2,0.4,1.5,0.025,0.025,-,,,,,,,,,,
牌号,E220,,,,,,,,,,,,,,,
欧标钢号,1.0215,,,,,,,,,,,,,,,
对应标准,EN 10296-1-2003 机械和一般工程用焊接圆钢管.技术交货条件.非合金和合金钢管,,,,,,,,,,,,,,,
归类,碳钢,,,,,,,,,,,,,,,
成分,C,Si,Mn,P,S,,,,,,,,,,,
最小值,-,-,-,-,-,,,,,,,,,,,
最大值,0.14,0.35,0.7,0.045,0.045,,,,,,,,,,,
美国UNS,G10190,,,,,,,,,,,,,,,
ASTM  型号或牌号,1019,,,,,,,,,,,,,,,
对应标准,ASTM A29M UNS-2012 热锻碳素钢和合金钢棒材一般要求标准规范,,,,,,,,,,,,,,,
归类,碳钢,,,,,,,,,,,,,,,
性能,锻压性,,,,,,,,,,,,,,,
标签,非硫处理碳素钢,,,,,,,,,,,,,,,
成分,C,Mn,P,S,更多,,,,,,,,,,,
最小值,0.15,0.7,-,-,①②③④⑤,,,,,,,,,,,
最大值,0.2,1,0.04,0.05,①②③④⑤,,,,,,,,,,,
牌号,E5016-N1,,,,,,,,,,,,,,,
对应标准,GB /T 5117-2012 非合金钢及细晶粒钢焊条,,,,,,,,,,,,,,,
归类,碳钢,,,,,,,,,,,,,,,
标签,熔敷金属,,,,,,,,,,,,,,,
成分,C,Si,Mn,P,S,Ni,Mo,V,,,,,,,,
最小值,-,-,0.6,-,-,0.3,-,-,,,,,,,,
最大值,0.12,0.9,1.6,0.03,0.03,1,0.35,0.05,,,,,,,,
抗拉强度σb Mpa,屈服点σs Mpa,延伸率δ %,,,,,,,,,,,,,,
≥490,≥390,≥20,,,,,,,,,,,,,,
牌号,Y35,,,,,,,,,,,,,,,
中国ISC,U70352,,,,,,,,,,,,,,,
对应标准,GB /T 8731-2008 易切削结构钢,,,,,,,,,,,,,,,
归类,碳钢,,,,,,,,,,,,,,,
标签,硫系易切削钢,,,,,,,,,,,,,,,
说明,可加工性与Y30钢相近，强度略高于Y30钢，而塑性稍低 用途与Y30钢相同，一般以冷拉状态使用 本标准适用于机械切削加工用条钢、盘条、钢丝、钢板及钢带等钢材，其化学成分同样适用于锭、坯及其制品,,,,,,,,,,,,,,,
成分,C,Si,Mn,P,S,,,,,,,,,,,
最小值,0.32,0.15,0.7,-,0.08,,,,,,,,,,,
最大值,0.4,0.35,1,0.06,0.15,,,,,,,,,,,
直径 d mm,抗拉强度σb Mpa,延伸率δ %,硬度 HBW,,,,,,,,,,,,,
d=20（试样直径）,热轧状态交货510~655,热轧状态交货≥14,热轧状态交货≤187,,,,,,,,,,,,,
d=8~20（钢材尺寸）,冷拉状态交货625~845,冷拉状态交货≥6,冷拉状态交货176~229,,,,,,,,,,,,,
d>20~30（钢材尺寸）,590~785,≥6,176~229,,,,,,,,,,,,,
d>30（钢材尺寸）,570~765,≥6,176~229,,,,,,,,,,,,,
牌号,Q215BF,,,,,,,,,,,,,,,
中国ISC,U12153,,,,,,,,,,,,,,,
其他名称,Q215,,,,,,,,,,,,,,,
对应标准,GB /T 700-2006 碳素结构钢,,,,,,,,,,,,,,,
归类,碳钢,,,,,,,,,,,,,,,
性能,焊接性,,,,,,,,,,,,,,,
标签,沸腾钢  质量等级B  碳素结构钢,,,,,,,,,,,,,,,
说明,性能与Q195相似，但塑性稍差。 用途举例： 薄板、镀锌钢丝、钢丝网、焊管、地脚螺栓、铆钉、垫圈、犁板以及渗碳零件、焊接件等。 本标准适用于一般交货状态使用，通常用于焊接、铆接、栓接工程结构用热轧钢板、钢带、型钢和钢棒 ①牌号后缀字母：A、B、C、D表示质量等级 ②F--沸腾钢；Z--镇静钢；TZ--特殊镇静钢 在牌号组成表示中，Z与TZ符号可以省略不写,,,,,,,,,,,,,,,
密度,7.85 g/cm3,,,,,,,,,,,,,,,
成分,C,Si,Mn,P,S,Cr,Ni,Cu,As,N,,,,,,
最小值,-,-,-,-,-,-,-,-,-,-,,,,,,
最大值,0.15,0.35,1.2,0.045,0.045,0.3,0.3,0.3,0.08,0.008,,,,,,
厚度（直径） t(d) mm,抗拉强度σb Mpa,屈服点σs Mpa,延伸率δ %,,,,,,,,,,,,,
≤16,335~450,≥215,≥31,,,,,,,,,,,,,
＞16～40,335~450,≥205,≥31,,,,,,,,,,,,,
＞40～60,335~450,≥195,≥30,,,,,,,,,,,,,
＞60～100,335~450,≥185,≥29,,,,,,,,,,,,,
＞100～150,335~450,≥175,≥27,,,,,,,,,,,,,
＞150～200,335~450,≥165,≥26,,,,,,,,,,,,,
美国UNS,G15660,,,,,,,,,,,,,,,
ASTM  型号或牌号,1566,,,,,,,,,,,,,,,
旧牌号,1066,,,,,,,,,,,,,,,
对应标准,ASTM A29M UNS-2012 热锻碳素钢和合金钢棒材一般要求标准规范,,,,,,,,,,,,,,,
归类,碳钢,,,,,,,,,,,,,,,
性能,弹性,,,,,,,,,,,,,,,
标签,高锰碳钢  弹簧钢,,,,,,,,,,,,,,,
成分,C,Mn,P,S,更多,,,,,,,,,,,
最小值,0.6,0.85,-,-,①②③④⑤,,,,,,,,,,,
最大值,0.71,1.15,0.04,0.05,①②③④⑤,,,,,,,,,,,
牌号,St44-3,,,,,,,,,,,,,,,
德国W-Nr.,1.0144,,,,,,,,,,,,,,,
对应标准,DIN 17100-1980 普通结构钢质量标准,,,,,,,,,,,,,,,
归类,碳钢,,,,,,,,,,,,,,,
标签,结构钢,,,,,,,,,,,,,,,
成分,C,Si,Mn,P,S,,,,,,,,,,,
最小值,-,-,-,-,-,,,,,,,,,,,
最大值,0.2,0.55,1.6,0.04,0.04,,,,,,,,,,,
厚度 t mm,抗拉强度σb Mpa,屈服点σs Mpa,延伸率δ %,,,,,,,,,,,,,
t＜3,430~580,≥275,12~18,,,,,,,,,,,,,
3≤t≤16,410~540,≥275,20~22,,,,,,,,,,,,,
16＜t≤40,410~540,≥265,20~22,,,,,,,,,,,,,
40＜t≤63,410~540,≥255,19~21,,,,,,,,,,,,,
63＜t≤80,410~540,≥245,18~20,,,,,,,,,,,,,
80＜t≤100,410~540,≥235,18~20,,,,,,,,,,,,,
牌号,Q215A,,,,,,,,,,,,,,,
中国ISC,U12152,,,,,,,,,,,,,,,
其他名称,Q215AZ,,,,,,,,,,,,,,,
旧牌号,A2,,,,,,,,,,,,,,,
对应标准,GB /T 700-2006 碳素结构钢,,,,,,,,,,,,,,,
归类,碳钢,,,,,,,,,,,,,,,
性能,焊接性  渗碳性,,,,,,,,,,,,,,,
标签,镇静钢  质量等级A  碳素结构钢,,,,,,,,,,,,,,,
说明,性能与Q195相似，但塑性稍差。 用途举例： 薄板、镀锌钢丝、钢丝网、焊管、地脚螺栓、铆钉、垫圈、犁板以及渗碳零件、焊接件等。 本标准适用于一般交货状态使用，通常用于焊接、铆接、栓接工程结构用热轧钢板、钢带、型钢和钢棒 ①牌号后缀字母：A、B、C、D表示质量等级 ②F--沸腾钢；Z--镇静钢；TZ--特殊镇静钢 在牌号组成表示中，Z与TZ符号可以省略不写,,,,,,,,,,,,,,,
密度,7.85 g/cm3,,,,,,,,,,,,,,,
成分,C,Si,Mn,P,S,Cr,Ni,Cu,As,N,,,,,,
最小值,-,-,-,-,-,-,-,-,-,-,,,,,,
最大值,0.15,0.35,1.2,0.045,0.05,0.3,0.3,0.3,0.08,0.008,,,,,,
厚度（直径） t(d) mm,抗拉强度σb Mpa,屈服点σs Mpa,延伸率δ %,,,,,,,,,,,,,
≤16,335~450,≥215,≥31,,,,,,,,,,,,,
＞16～40,335~450,≥205,≥31,,,,,,,,,,,,,
＞40～60,335~450,≥195,≥30,,,,,,,,,,,,,
＞60～100,335~450,≥185,≥29,,,,,,,,,,,,,
＞100～150,335~450,≥175,≥27,,,,,,,,,,,,,
＞100～200,335~450,≥165,≥26,,,,,,,,,,,,,
牌号,70,,,,,,,,,,,,,,,
对应标准,GOST 14959-1979 轧制弹簧碳钢和合金钢规范,,,,,,,,,,,,,,,
归类,碳钢,,,,,,,,,,,,,,,
性能,强度  硬度  弹性,,,,,,,,,,,,,,,
标签,镇静钢,,,,,,,,,,,,,,,
说明,70钢用于制造弹簧、弹簧圈、各种垫圈等标准件。,,,,,,,,,,,,,,,
成分,C,Si,Mn,P,S,Cr,Ni,Cu,,,,,,,,
最小值,0.67,0.17,0.5,-,-,-,-,-,,,,,,,,
最大值,0.75,0.37,0.8,0.035,0.035,0.25,0.3,0.25,,,,,,,,
牌号,ML30,,,,,,,,,,,,,,,
对应标准,GB /T 5953-1999 冷镦钢丝,,,,,,,,,,,,,,,
归类,碳钢,,,,,,,,,,,,,,,
成分,C,Si,Mn,P,S,Cr,Cu,,,,,,,,,
最小值,0.27,-,-,-,-,-,-,,,,,,,,,
最大值,0.35,0.2,0.6,0.035,0.035,0.2,0.2,,,,,,,,,
牌号,70,,,,,,,,,,,,,,,
中国ISC,U20702,,,,,,,,,,,,,,,
对应标准,GB /T 699-1999 优质碳素结构钢,,,,,,,,,,,,,,,
归类,碳钢,,,,,,,,,,,,,,,
性能,强度  硬度  弹性,,,,,,,,,,,,,,,
说明,70号钢性能与65号钢相近，弹性及强度稍高，70号钢适用于制造截面不大、强度要求不高的、一般机器上的圆、方型螺旋弹簧，如汽车、拖拉机或火车等机械上承受振动的扁形板簧和圆形螺旋弹簧。 本标准适用于直径或厚度不大于250mm的优质碳素结构钢棒材，经供需双方协商，也可提供直径或厚度大于250mm的优质碳素结构钢棒材。,,,,,,,,,,,,,,,
成分,C,Si,Mn,P,S,Cr,Ni,Cu,,,,,,,,
最小值,0.67,0.17,0.5,-,-,-,-,-,,,,,,,,
最大值,0.75,0.37,0.8,0.035,0.035,0.25,0.3,0.25,,,,,,,,
厚度 d mm,抗拉强度σb Mpa,屈服点σs Mpa,延伸率δ %,硬度 HBW,,,,,,,,,,,,
d=25,正火≥715,正火≥420,正火≥9,未经热处理钢≤269,,,,,,,,,,,,
,,,,退火钢≤229,,,,,,,,,,,,
牌号,A105,,,,,,,,,,,,,,,
对应标准,ASTM A105/A105M-2018 管系部件用碳素钢锻件标准规范,,,,,,,,,,,,,,,
归类,碳钢,,,,,,,,,,,,,,,
标签,碳素结构钢,,,,,,,,,,,,,,,
成分,C,Si,Mn,P,S,Cr,Ni,Cu,Mo,V,更多,,,,,
最小值,-,0.1,0.6,-,-,-,-,-,-,-,Cu+Ni+Cr+Mo+V≤1.00；Cr+Mo≤0.32,,,,,
最大值,0.35,0.35,1.05,0.035,0.04,0.3,0.4,0.4,0.12,0.08,Cu+Ni+Cr+Mo+V≤1.00；Cr+Mo≤0.32,,,,,
条件/壁厚 t mm,热处理或状态,抗拉强度σb Mpa,屈服点σs Mpa,延伸率δ %,断面收缩率ψ %,硬度 HBW,,,,,,,,,,
锻件,正火或正火+回火或淬火+回火,≥485,≥250,≥30,≥30,137~197,,,,,,,,,,
锻件/t=7.9,正火或正火+回火或淬火+回火,,,≥30,,,,,,,,,,,,
锻件/t=7.1,正火或正火+回火或淬火+回火,,,≥28.5,,,,,,,,,,,,
锻件/t=6.4,正火或正火+回火或淬火+回火,,,≥27,,,,,,,,,,,,
锻件/t=5.6,正火或正火+回火或淬火+回火,,,≥25.5,,,,,,,,,,,,
锻件/t=4.8,正火或正火+回火或淬火+回火,,,≥24,,,,,,,,,,,,
锻件/t=4,正火或正火+回火或淬火+回火,,,≥22.5,,,,,,,,,,,,
锻件/t=3.2,正火或正火+回火或淬火+回火,,,≥21,,,,,,,,,,,,
锻件/t=2.4,正火或正火+回火或淬火+回火,,,≥19.5,,,,,,,,,,,,
锻件/t=1.6,正火或正火+回火或淬火+回火,,,≥18,,,,,,,,,,,,
牌号,1021,,,,,,,,,,,,,,,
其他名称,G10210,,,,,,,,,,,,,,,
对应标准,ASTM A1040-2010 锻制碳钢、低合金钢和合金钢统一标准等级成分指南,,,,,,,,,,,,,,,
归类,碳钢,,,,,,,,,,,,,,,
说明,注：硅含量：≤0.1%；0.07～0.15%；0.1～0.2%；0.15～0.35%；0.2～0.4%或0.3～0.6%,,,,,,,,,,,,,,,
成分,C,Mn,P,S,Cu,B,,,,,,,,,,
最小值,0.18,0.6,-,-,0.2,0.0005,,,,,,,,,,
最大值,0.23,0.9,0.04,0.05,-,0.003,,,,,,,,,,
牌号,F568M Class 4.6,,,,,,,,,,,,,,,
对应标准,ASTM F568M-2007 米制碳钢和合金钢外螺纹紧固件标准规范,,,,,,,,,,,,,,,
归类,碳钢,,,,,,,,,,,,,,,
成分,C,P,S,,,,,,,,,,,,,
最小值,-,-,-,,,,,,,,,,,,,
最大值,0.55,0.048,0.058,,,,,,,,,,,,,
公称直径,抗拉强度σb Mpa,屈服点σs Mpa,延伸率δ %,断面收缩率ψ %,硬度 HBW,,,,,,,,,,,
M5~M100,≥400,≥240,≥22,≥35,HRB67~95,,,,,,,,,,,
牌号,T7,,,,,,,,,,,,,,,
中国ISC,T00070,,,,,,,,,,,,,,,
对应标准,GB /T 1299-2014 工模具钢,,,,,,,,,,,,,,,
归类,碳钢,,,,,,,,,,,,,,,
标签,刃具模具用非合金钢,,,,,,,,,,,,,,,
Unnamed: 0,成分,C,Si,Mn,P,S,Cr,Ni,Cu,,,,,,,
T7,最小值,0.65,-,-,-,-,-,-,-,,,,,,,
T7,最大值,0.74,0.35,0.4,0.03,0.03,0.25,0.25,0.25,,,,,,,
牌号,C20M2,,,,,,,,,,,,,,,
对应标准,ISO 683-18-1996 热处理钢、合金钢和易切削钢,,,,,,,,,,,,,,,
归类,碳钢,,,,,,,,,,,,,,,
标签,直接淬火钢  高级优质非合金结构钢,,,,,,,,,,,,,,,
成分,C,Si,Mn,P,S,,,,,,,,,,,
最小值,0.17,0.1,0.3,-,0.02,,,,,,,,,,,
最大值,0.23,0.4,0.6,0.035,0.04,,,,,,,,,,,
美国UNS,G10310,,,,,,,,,,,,,,,
ASTM  型号或牌号,M1031,,,,,,,,,,,,,,,
对应标准,ASTM A29M UNS-2012 热锻碳素钢和合金钢棒材一般要求标准规范,,,,,,,,,,,,,,,
归类,碳钢,,,,,,,,,,,,,,,
标签,M系列碳素钢,,,,,,,,,,,,,,,
成分,C,Mn,P,S,,,,,,,,,,,,
最小值,0.26,0.25,-,-,,,,,,,,,,,,
最大值,0.36,0.6,0.04,0.05,,,,,,,,,,,,
牌号,C50,,,,,,,,,,,,,,,
对应标准,ISO 683-18-1996 热处理钢、合金钢和易切削钢,,,,,,,,,,,,,,,
