Repository: chen-snow/DataToNeo4j

# DataToNeo4j
get steel grade data and import to neo4j

File: data/碳钢最终数据.csv (part 10 of 23)
牌号,E5518-N2,,,,,,,,,,,,,,,
归类,碳钢,,,,,,,,,,,,,,,
标签,直接淬火钢  优质非合金结构钢,,,,,,,,,,,,,,,
成分,C,Si,Mn,P,S,,,,,,,,,,,
最小值,0.47,0.1,0.6,-,-,,,,,,,,,,,
最大值,0.55,0.4,0.9,0.045,0.045,,,,,,,,,,,
牌号,Ck60,,,,,,,,,,,,,,,
德国W-Nr.,1.1221,,,,,,,,,,,,,,,
对应标准,DIN 17222-1979 弹簧用冷轧带钢; 交货技术条件,,,,,,,,,,,,,,,
归类,碳钢,,,,,,,,,,,,,,,
标签,特种钢,,,,,,,,,,,,,,,
成分,C,Si,Mn,P,S,,,,,,,,,,,
最小值,0.57,0.15,0.6,-,-,,,,,,,,,,,
最大值,0.65,0.35,0.9,0.035,0.035,,,,,,,,,,,
厚度 t mm,热处理或状态,抗拉强度σb Mpa,延伸率δ %,硬度 HBW,,,,,,,,,,,,
t≤3*,冷轧+软化退火（G）,≤620,≥13,HV**≤185,,,,,,,,,,,,
t≤2****,冷轧+淬火+回火（H+A）,***1180~1680,,350~500,,,,,,,,,,,,
t≤2,淬火,,,≥670,,,,,,,,,,,,
牌号,E5027,,,,,,,,,,,,,,,
对应标准,GB /T 5117-2012 非合金钢及细晶粒钢焊条,,,,,,,,,,,,,,,
归类,碳钢,,,,,,,,,,,,,,,
标签,熔敷金属,,,,,,,,,,,,,,,
成分,C,Si,Mn,P,S,Cr,Ni,Mo,V,,,,,,,
最小值,-,-,-,-,-,-,-,-,-,,,,,,,
最大值,0.15,0.75,1.6,0.035,0.035,0.2,0.3,0.3,0.08,,,,,,,
抗拉强度σb Mpa,屈服点σs Mpa,延伸率δ %,,,,,,,,,,,,,,
≥490,≥400,≥20,,,,,,,,,,,,,,
美国UNS,G10150,,,,,,,,,,,,,,,
ASTM  型号或牌号,1015,,,,,,,,,,,,,,,
对应标准,ASTM A29M UNS-2012 热锻碳素钢和合金钢棒材一般要求标准规范,,,,,,,,,,,,,,,
归类,碳钢,,,,,,,,,,,,,,,
性能,锻压性,,,,,,,,,,,,,,,
标签,非硫处理碳素钢,,,,,,,,,,,,,,,
成分,C,Mn,P,S,更多,,,,,,,,,,,
最小值,0.13,0.3,-,-,①②③④⑤,,,,,,,,,,,
最大值,0.18,0.6,0.04,0.05,①②③④⑤,,,,,,,,,,,
牌号,DH460,,,,,,,,,,,,,,,
对应标准,GB 712-2011 船舶及海洋工程用结构钢,,,,,,,,,,,,,,,
归类,碳钢,,,,,,,,,,,,,,,
标签,超高强度结构钢,,,,,,,,,,,,,,,
成分,C,Si,Mn,P,S,N,,,,,,,,,,
最小值,-,-,-,-,-,-,,,,,,,,,,
最大值,0.2,0.55,1.7,0.025,0.025,0.02,,,,,,,,,,
牌号,CE15E4,,,,,,,,,,,,,,,
旧牌号,B2,,,,,,,,,,,,,,,
对应标准,ISO 4954-1993 冷镦和冷挤压用钢,,,,,,,,,,,,,,,
归类,碳钢,,,,,,,,,,,,,,,
标签,表面硬化型冷镦钢,,,,,,,,,,,,,,,
成分,C,Si,Mn,P,S,,,,,,,,,,,
最小值,0.12,-,0.3,-,-,,,,,,,,,,,
最大值,0.18,0.4,0.6,0.035,0.035,,,,,,,,,,,
牌号,1018,,,,,,,,,,,,,,,
其他名称,G10180,,,,,,,,,,,,,,,
对应标准,SAE J 403-2001 碳素钢化学成分,,,,,,,,,,,,,,,
归类,碳钢,,,,,,,,,,,,,,,
性能,焊接性  渗碳性,,,,,,,,,,,,,,,
标签,碳素结构钢,,,,,,,,,,,,,,,
说明,棒材和半成品硅含量分四档：≤0.1%；0.1～0.2%；0.15～0.35%；0.2～0.4%或0.3～0.6% 盘条硅含量分五档：≤0.1%；0.07～0.15%；0.1～0.2%；0.15～0.35%；0.2～0.4%或0.3～0.6% 特性和应用：塑性和韧性高，焊接性好，正火处理后可提高切削性。宜进行渗碳，碳氮共渗处理，得到表面耐磨而心部韧性好的综合性能。是制造螺栓（4.8级）、螺母等紧固件的常用材料,,,,,,,,,,,,,,,
成分,C,Mn,P,S,Cu,,,,,,,,,,,
最小值,0.15,0.6,-,-,-,,,,,,,,,,,
最大值,0.2,0.9,0.03,0.05,0.2,,,,,,,,,,,
对应标准,牌号,,,,,,,,,,,,,,,
SAE J 403-2001,牌号  1018  其他名称  G10180,,,,,,,,,,,,,,,
SAE J403-2014,牌号  1018  美国UNS  G10180,,,,,,,,,,,,,,,
牌号,70,,,,,,,,,,,,,,,
中国ISC,U20702,,,,,,,,,,,,,,,
对应标准,GB /T 4358-1995 重要用途碳素弹簧钢丝,,,,,,,,,,,,,,,
归类,碳钢,,,,,,,,,,,,,,,
成分,C,Si,Mn ①,P,S,Cr,Ni,Cu,,,,,,,,
最小值,0.67,0.17,0.3,-,-,-,-,-,,,,,,,,
最大值,0.74,0.37,0.6,0.025,0.02,0.1,0.15,0.2,,,,,,,,
牌号,J429 Grade 5,,,,,,,,,,,,,,,
对应标准,SAE J429-2011 外螺纹紧固件机械性质和材料要求,,,,,,,,,,,,,,,
归类,碳钢,,,,,,,,,,,,,,,
说明,可用于公称直径1/4 ~ 1-1/2的螺栓、螺钉、螺柱。,,,,,,,,,,,,,,,
Unnamed: 0,成分,C,P,S ①,,,,,,,,,,,,
中碳钢,最小值,0.28,-,-,,,,,,,,,,,,
中碳钢,最大值,0.55,0.025,0.025,,,,,,,,,,,,
螺丝尺寸 inch,热处理或状态,抗拉强度σb ksi,屈服点σs ksi,延伸率δ %,断面收缩率ψ %,硬度 HBW,,,,,,,,,,
1/4 ~ 1 (全尺寸试样),淬火、回火,≥120,,,,（HRC）≤54,,,,,,,,,,
1 ~ 1-1/2 (全尺寸试样),淬火、回火,≥105,,,,≤50,,,,,,,,,,
1/4 ~ 1 (全尺寸试样),淬火、回火,≥120,≥92,≥14,≥35,≤54,,,,,,,,,,
1 ~ 1-1/2 (全尺寸试样),淬火、回火,≥105,≥81,≥14,≥35,≤50,,,,,,,,,,
牌号,T7,,,,,,,,,,,,,,,
中国ISC,T00070,,,,,,,,,,,,,,,
对应标准,GB /T 1298-2008 碳素工具钢,,,,,,,,,,,,,,,
归类,碳钢,,,,,,,,,,,,,,,
标签,优质钢,,,,,,,,,,,,,,,
成分,C,Si,Mn,P,S,Cr,Ni,Cu,Mo,W,V,,,,,
最小值,0.65,-,-,-,-,-,-,-,-,-,-,,,,,
最大值,0.74,0.35,0.4,0.035,0.03,0.25,0.2,0.25,0.2,0.3,0.02,,,,,
牌号,28Mn6,,,,,,,,,,,,,,,
欧标钢号,1.117,,,,,,,,,,,,,,,
对应标准,EN 10083-2-2006 淬火和回火钢.第2部分:非合金钢交货技术条件,,,,,,,,,,,,,,,
归类,碳钢,,,,,,,,,,,,,,,
标签,碳锰钢,,,,,,,,,,,,,,,
成分,C,Si,Mn,P,S *,Cr,Ni,Mo,更多,,,,,,,
最小值,0.25,-,1.3,-,-,-,-,-,Cr+Mo+Ni ≤0.63,,,,,,,
最大值,0.32,0.4,1.65,0.03,0.035,0.4,0.4,0.1,Cr+Mo+Ni ≤0.63,,,,,,,
牌号,CC4X,,,,,,,,,,,,,,,
旧牌号,A1R,,,,,,,,,,,,,,,
对应标准,ISO 4954-1993 冷镦和冷挤压用钢,,,,,,,,,,,,,,,
归类,碳钢,,,,,,,,,,,,,,,
性能,锻压性,,,,,,,,,,,,,,,
标签,非热处理型冷镦钢  铝镇静钢,,,,,,,,,,,,,,,
成分,C,Si,Mn,P,S,Al *,,,,,,,,,,
最小值,-,-,0.2,-,-,0.02,,,,,,,,,,
最大值,0.06,0.1,0.4,0.04,0.04,-,,,,,,,,,,
抗拉强度σb Mpa,断面收缩率ψ %,,,,,,,,,,,,,,,
≤420,≥60,,,,,,,,,,,,,,,
牌号,C12D,,,,,,,,,,,,,,,
欧标钢号,1.0311,,,,,,,,,,,,,,,
对应标准,EN 10016-2-1994 拉制和或冷轧用的非合金钢棒 一第2部分：般用途钢棒的特定要求,,,,,,,,,,,,,,,
归类,碳钢,,,,,,,,,,,,,,,
成分,C,Si,Mn,P,S,Cr,Ni,Cu,Mo,Al,,,,,,
最小值,0.1,-,0.3,-,-,-,-,-,-,-,,,,,,
最大值,0.15,0.3,0.6,0.035,0.035,0.2,0.25,0.3,0.05,0.01,,,,,,
牌号,E5518-N2M3,,,,,,,,,,,,,,,
对应标准,GB /T 5117-2012 非合金钢及细晶粒钢焊条,,,,,,,,,,,,,,,
归类,碳钢,,,,,,,,,,,,,,,
标签,熔敷金属,,,,,,,,,,,,,,,
成分,C,Si,Mn,P,S,Cr,Ni,Cu,Mo,V,Al,,,,,
最小值,-,-,0.8,-,-,-,0.8,-,0.4,-,-,,,,,
最大值,0.1,0.6,1.25,0.02,0.02,0.1,1.1,0.1,0.65,0.02,0.05,,,,,
抗拉强度σb Mpa,屈服点σs Mpa,延伸率δ %,,,,,,,,,,,,,,
≥550,≥460,≥17,,,,,,,,,,,,,,
美国UNS,G10200,,,,,,,,,,,,,,,
ASTM  型号或牌号,1020,,,,,,,,,,,,,,,
对应标准,ASTM A29/A29M-2012 热锻碳素钢和合金钢棒材一般要求标准规范,,,,,,,,,,,,,,,
归类,碳钢,,,,,,,,,,,,,,,
性能,冲击韧性  锻压性  焊接性  渗碳性,,,,,,,,,,,,,,,
标签,非硫处理碳素钢,,,,,,,,,,,,,,,
成分,C,Mn,P,S,更多,,,,,,,,,,,
最小值,0.18,0.3,-,-,①②③④⑤,,,,,,,,,,,
最大值,0.23,0.6,0.04,0.05,①②③④⑤,,,,,,,,,,,
牌号,E4316,,,,,,,,,,,,,,,
对应标准,GB /T 5117-2012 非合金钢及细晶粒钢焊条,,,,,,,,,,,,,,,
归类,碳钢,,,,,,,,,,,,,,,
标签,熔敷金属,,,,,,,,,,,,,,,
成分,C,Si,Mn,P,S,Cr,Ni,Mo,V,,,,,,,
最小值,-,-,-,-,-,-,-,-,-,,,,,,,
最大值,0.2,1,1.2,0.04,0.035,0.2,0.3,0.3,0.08,,,,,,,
抗拉强度σb Mpa,屈服点σs Mpa,延伸率δ %,,,,,,,,,,,,,,
≥430,≥330,≥20,,,,,,,,,,,,,,
牌号,B,,,,,,,,,,,,,,,
中国ISC,U51212,,,,,,,,,,,,,,,
对应标准,GB 712-2011 船舶及海洋工程用结构钢,,,,,,,,,,,,,,,
归类,碳钢,,,,,,,,,,,,,,,
成分,C,Si,Mn ⓑ,P,S,Cr,Ni,Cu,,,,,,,,
最小值,-,-,0.8,-,-,-,-,-,,,,,,,,
最大值,0.21,0.35,-,0.035,0.035,0.3,0.3,0.35,,,,,,,,
牌号,CC11A,,,,,,,,,,,,,,,
旧牌号,A3Al,,,,,,,,,,,,,,,
对应标准,ISO 4954-1993 冷镦和冷挤压用钢,,,,,,,,,,,,,,,
归类,碳钢,,,,,,,,,,,,,,,
标签,非热处理型冷镦钢  铝镇静钢,,,,,,,,,,,,,,,
成分,C,Si,Mn,P,S,Al *,,,,,,,,,,
最小值,0.08,-,0.3,-,-,0.02,,,,,,,,,,
最大值,0.13,0.1,0.6,0.04,0.04,-,,,,,,,,,,
抗拉强度σb Mpa,延伸率δ %,,,,,,,,,,,,,,,
≤490,断面收缩率Z%≥55,,,,,,,,,,,,,,,
牌号,ML20Mn,,,,,,,,,,,,,,,
中国ISC,U41208,,,,,,,,,,,,,,,
旧牌号,ML22Mn,,,,,,,,,,,,,,,
对应标准,GB /T 6478-2015 冷镦和冷挤压用钢,,,,,,,,,,,,,,,
归类,碳钢,,,,,,,,,,,,,,,
性能,锻压性,,,,,,,,,,,,,,,
标签,优质碳素结构钢  铆螺钢,,,,,,,,,,,,,,,
说明,表面硬化型冷镦和冷挤压用钢。在2001版的标准中牌号为ML22Mn 本标准未列该牌号钢材的力学性能按供需双方协议。未规定时，供方报实测值，并在质量证明书中注明。 1、本标准适用于公称直径为5mm~60mm的热轧盘条和公称直径为12mm~100mm的热轧圆钢。 2、钢材交货状态：一般以热轧状态交货。经供需双方协商，并在合同中注明，也可以退火状态交货。,,,,,,,,,,,,,,,
成分,C,Si,Mn,P,S,Al a,,,,,,,,,,
最小值,0.18,-,0.7,-,-,0.02,,,,,,,,,,
最大值,0.23,0.1,1,0.03,0.035,-,,,,,,,,,,
牌号,22Mng,,,,,,,,,,,,,,,
中国ISC,U42223,,,,,,,,,,,,,,,
对应标准,GB 713-1997 锅炉和压力容器用钢板,,,,,,,,,,,,,,,
归类,碳钢,,,,,,,,,,,,,,,
成分,C,Si,Mn,P,S,Cr,Ni,Cu,Mo,V,,,,,,
最小值,-,0.15,0.9,-,-,-,-,-,-,-,,,,,,
最大值,0.3,0.4,1.5,0.025,0.025,0.3,0.3,0.3,0.1,0.01,,,,,,
牌号,L360M/X52M,,,,,,,,,,,,,,,
旧牌号,S360,,,,,,,,,,,,,,,
对应标准,GB /T 14164-2013 石油天然气输送管用热轧宽钢带,,,,,,,,,,,,,,,
归类,碳钢,,,,,,,,,,,,,,,
成分,C ①②,Si,Mn ②,P,S,Cr,Ni,Cu,Mo,更多,,,,,,
最小值,-,-,-,-,-,-,-,-,-,Nb+V+Ti≤0.15%,,,,,,
最大值,0.22,0.45,1.4,0.025,0.015,0.3,0.3,0.5,0.15,Nb+V+Ti≤0.15%,,,,,,
牌号,10B21,,,,,,,,,,,,,,,
其他名称,G10211,,,,,,,,,,,,,,,
对应标准,SAE J 403-2001 碳素钢化学成分,,,,,,,,,,,,,,,
归类,碳钢,,,,,,,,,,,,,,,
性能,焊接性  渗碳性,,,,,,,,,,,,,,,
标签,碳钢  硼钢,,,,,,,,,,,,,,,
说明,10B21性能和用途 冷镦用钢，塑性好，强度不是太高，热处理效果明显。 性能与20钢相比较好，用于加工紧固件，焊接件或其他结构件。相当国内的20MnB 按GB/T3098.1-2010新标准不可以生产10.9级螺栓，可以生产9.8级以下的螺栓。 注：在本标准中只对化学成分做出规定，没有力学性能的规定。,,,,,,,,,,,,,,,
成分,C,Si,Mn,P,S,Cr,Ni,Cu,B,,,,,,,
最小值,0.18,-,0.6,-,-,-,-,-,0.0005,,,,,,,
最大值,0.23,0.6,0.9,0.03,0.05,0.2,0.2,0.2,0.003,,,,,,,
牌号,080A20,,,,,,,,,,,,,,,
对应标准,BS 970-1-1983 英国标准规范机械和相关工程用锻钢 第一部分 碳钢，碳锰钢，合金钢和不锈钢的一般检验试验程序和具体要求,,,,,,,,,,,,,,,
归类,碳钢,,,,,,,,,,,,,,,
成分,C,Mn,P,S,Cr,Ni,Mo,,,,,,,,,
最小值,0.18,0.7,-,0.025,-,-,-,,,,,,,,,
最大值,0.23,0.9,0.05,0.05,0.3,0.4,0.15,,,,,,,,,
牌号,DX51D+Z,,,,,,,,,,,,,,,
其他名称,DX51D+ZF  DX51D+ZA  DX51D+AZ,,,,,,,,,,,,,,,
对应标准,GB /T 2518-2019 连续热镀锌和锌合金镀层钢板及钢带,,,,,,,,,,,,,,,
归类,碳钢,,,,,,,,,,,,,,,
标签,低碳钢,,,,,,,,,,,,,,,
说明,镀层代号：纯锌镀层(Z)，锌铁合金镀层(ZF)，锌铝合金镀层(ZA)，铝锌合金镀层(AZ),,,,,,,,,,,,,,,
成分,C,Si,Mn,P,S,Ti,,,,,,,,,,
最小值,-,-,-,-,-,-,,,,,,,,,,
最大值,0.18,0.5,1.2,0.12,0.045,0.3,,,,,,,,,,
牌号,23MnB4,,,,,,,,,,,,,,,
欧标钢号,1.5535,,,,,,,,,,,,,,,
对应标准,EN 10263-4-2001 冷加工和冷挤压的钢棒、棒材和线材 第4部分 淬火和回火钢交货的一般技术条件,,,,,,,,,,,,,,,
归类,碳钢,,,,,,,,,,,,,,,
标签,调质钢  锰硼钢,,,,,,,,,,,,,,,
成分,C,Si ①,Mn,P,S,Cr ②,Cu,B,,,,,,,,
最小值,0.2,-,0.9,-,-,-,-,0.0008,,,,,,,,
最大值,0.25,0.3,1.2,0.025,0.025,0.3,0.25,0.005,,,,,,,,
牌号,15Mn,,,,,,,,,,,,,,,
中国ISC,U21152,,,,,,,,,,,,,,,
对应标准,GB /T 699-2015 优质碳素结构钢,,,,,,,,,,,,,,,
归类,碳钢,,,,,,,,,,,,,,,
性能,易切削性  焊接性  渗碳性,,,,,,,,,,,,,,,
标签,优质碳素结构钢,,,,,,,,,,,,,,,
说明,15Mn为高锰低碳渗透钢，性能与15号钢相似，焊接性能好，但淬透性、强度与塑性均比15号钢都高些，15Mn碳素结构钢用于制造中心部分的机械性能要求较高且需渗碳的零件。 15Mn与30钢相比具有较高的强度和淬透性，冷变形时塑性好，焊接性中等，可切削性良好。热处理时有回火脆性倾向及过热敏感性。 适用于螺栓、螺母、螺钉、拉杆、小轴、刹车机齿轮。 本标准适用于公称直径或厚度不大于250mm热轧和锻制优质碳素结构钢棒材，经供需双方协商，也可提供公称直径或厚度大于250mm热轧和锻制优质碳素结构钢棒材。,,,,,,,,,,,,,,,
成分,C,Si,Mn,P,S,Cr,Ni,Cu,,,,,,,,
最小值,0.12,0.17,0.7,-,-,-,-,-,,,,,,,,
最大值,0.18,0.37,1,0.035,0.035,0.25,0.3,0.25,,,,,,,,
直径（厚度） d mm,热处理或状态,抗拉强度σb Mpa,屈服点σs Mpa,延伸率δ %,断面收缩率ψ %,冲击吸收能量KV2 J,,,,,,,,,,
d=25(试样尺寸),正火,≥410,≥245,≥26,≥55,未经热处理钢≥163,,,,,,,,,,
牌号,SM50,,,,,,,,,,,,,,,
对应标准,YB /T 094-1997 塑料模具用扁钢,,,,,,,,,,,,,,,
归类,碳钢,,,,,,,,,,,,,,,
说明,“SM”代表塑料模具中“塑模”两汉字汉语拼音首位字母。,,,,,,,,,,,,,,,
成分,C,Si,Mn,P,S,,,,,,,,,,,
最小值,0.47,0.17,0.5,-,-,,,,,,,,,,,
最大值,0.53,0.37,0.8,0.03,0.03,,,,,,,,,,,
牌号,S235J2,,,,,,,,,,,,,,,
欧标钢号,1.0117,,,,,,,,,,,,,,,
对应标准,EN 10025-2-2004 结构钢的热轧产品 — 第二部分： 非合金结构钢的技术供货条件,,,,,,,,,,,,,,,
归类,碳钢,,,,,,,,,,,,,,,
标签,非合金钢  镇静钢,,,,,,,,,,,,,,,
成分,C ①,Mn,P ②,S ②③,Cu ④,更多,,,,,,,,,,
最小值,-,-,-,-,-,⑤,,,,,,,,,,
最大值,0.17,1.4,0.025,0.025,0.55,⑤,,,,,,,,,,
厚度 t mm,抗拉强度σb Mpa,屈服点σs Mpa,延伸率δ %,,,,,,,,,,,,,
t＜3,360~510,≥235,见备注,,,,,,,,,,,,,
3≤t≤16,360~510,≥235,≥24,,,,,,,,,,,,,
16＜t≤40,360~510,≥225,≥24,,,,,,,,,,,,,
40＜t≤63,360~510,≥215,≥23,,,,,,,,,,,,,
63＜t≤80,360~510,≥215,≥22,,,,,,,,,,,,,
80＜t≤100,360~510,≥215,≥22,,,,,,,,,,,,,
100＜t≤150,350~500,≥195,≥22,,,,,,,,,,,,,
150＜t≤200,340~490,≥185,≥21,,,,,,,,,,,,,
200＜t≤250,340~490,≥175,≥21,,,,,,,,,,,,,
250＜t≤400,330~480,≥165,≥21,,,,,,,,,,,,,
美国UNS,G10690,,,,,,,,,,,,,,,
ASTM  型号或牌号,1069,,,,,,,,,,,,,,,
对应标准,ASTM A29M UNS-2012 热锻碳素钢和合金钢棒材一般要求标准规范,,,,,,,,,,,,,,,
归类,碳钢,,,,,,,,,,,,,,,
性能,锻压性,,,,,,,,,,,,,,,
标签,非硫处理碳素钢,,,,,,,,,,,,,,,
成分,C,Mn,P,S,更多,,,,,,,,,,,
最小值,0.65,0.4,-,-,①②③④⑤,,,,,,,,,,,
最大值,0.75,0.7,0.04,0.05,①②③④⑤,,,,,,,,,,,
牌号,1117,,,,,,,,,,,,,,,
美国UNS,G11170,,,,,,,,,,,,,,,
对应标准,SAE J403-2014 碳钢的化学成分,,,,,,,,,,,,,,,
归类,碳钢,,,,,,,,,,,,,,,
成分,C,Mn,P,S,,,,,,,,,,,,
最小值,0.14,1,-,0.08,,,,,,,,,,,,
最大值,0.2,1.3,0.03,0.13,,,,,,,,,,,,
牌号,A516 Grade 70,,,,,,,,,,,,,,,
其他名称,A516 Grade 485,,,,,,,,,,,,,,,
对应标准,ASTM A516/A516M-2017 中低温用碳钢压力容器板,,,,,,,,,,,,,,,
归类,碳钢,,,,,,,,,,,,,,,
Unnamed: 0,成分,C ①,Si,Mn ①,P,S,,,,,,,,,,
t≤12.5mm,最小值,-,0.15,0.85,-,-,,,,,,,,,,
t≤12.5mm,最大值,0.27,0.4,1.2,0.025,0.025,,,,,,,,,,
Unnamed: 0,抗拉强度σb Mpa,屈服点σs Mpa,延伸率δ %,,,,,,,,,,,,,
50mm＜t≤200mm,485~620,≥260,≥17,,,,,,,,,,,,,
t≤50mm,485~620,≥260,≥21,,,,,,,,,,,,,
牌号,C45E,,,,,,,,,,,,,,,
对应标准,DIN EN ISO 683-1-2018 热处理钢、合金钢和易切削钢 -- 第1部分：调质非合金钢,,,,,,,,,,,,,,,
归类,碳钢,,,,,,,,,,,,,,,
标签,高级优质非合金钢,,,,,,,,,,,,,,,
说明,该牌号钢材交货状态抗拉强度≥600MPa是制造DIN 6883 - 1956 楔键（抗拉强度≥60kg/mm2）的材料之一。,,,,,,,,,,,,,,,
成分,C,Si,Mn,P,S,Cr,Ni,Cu,Mo,更多,,,,,,
最小值,0.42,0.1,0.5,-,-,-,-,-,-,Cr+Mo+Ni≤0.63,,,,,,
最大值,0.5,0.4,0.8,0.025,0.035,0.4,0.4,0.3,0.1,Cr+Mo+Ni≤0.63,,,,,,
直径d 或 厚度t mm,热处理或状态,抗拉强度σb Mpa,屈服点σs Mpa,延伸率δ %,断面收缩率ψ %,硬度 HBW,冲击吸收能量KV2 J,,,,,,,,,
d≤16; t≤8,调质（QT）,700~850,≥490,≥14,≥35,,≥15,,,,,,,,,
16＜d≤40；8＜t≤20,调质（QT）,650~800,≥430,≥16,≥40,,≥15,,,,,,,,,
40＜d≤100；20＜t≤60,调质（QT）,630~780,≥370,≥17,≥45,,≥15,,,,,,,,,
d≤16；t≤16,正火（N）,≥620,≥340,≥14,,,,,,,,,,,,
16<d≤100；16＜t≤100,正火（N）,≥580,≥305,≥16,,,,,,,,,,,,
100<d≤250；100＜t≤250,正火（N）,≥560,≥275,≥16,,,,,,,,,,,,
所有尺寸,可剪切状态（+S）,,,,,≤255,,,,,,,,,,
所有尺寸,软化退火（+A）,,,,,≤207,,,,,,,,,,
d≤100；t≤100,火焰或感应淬火,,,,,HRC≥55,,,,,,,,,,
牌号,9S20,,,,,,,,,,,,,,,
对应标准,ISO 683-4-2016 热处理钢、合金钢和易切削钢 -- 第4部分：易切削钢,,,,,,,,,,,,,,,
归类,碳钢,,,,,,,,,,,,,,,
性能,易切削性,,,,,,,,,,,,,,,
标签,非热处理型易切削钢,,,,,,,,,,,,,,,
成分,C,Si ⓐ,Mn,P ⓑ,S,,,,,,,,,,,
最小值,-,-,0.6,-,0.15,,,,,,,,,,,
最大值,0.13,0.05,1.2,0.11,0.25,,,,,,,,,,,
条件,热处理或状态,抗拉强度σb,硬度 HBW,,,,,,,,,,,,,
d≤16,未处理（U）,330~520,≤154,,,,,,,,,,,,,
16<d≤40,未处理（U）,330~520,≤154,,,,,,,,,,,,,
40<d≤63,未处理（U）,320~520,≤154,,,,,,,,,,,,,
63<d≤100,未处理（U）,310~470,≤140,,,,,,,,,,,,,
美国UNS,G11370,,,,,,,,,,,,,,,
ASTM  型号或牌号,1137,,,,,,,,,,,,,,,
对应标准,ASTM A29/A29M-2020 热锻碳素钢和合金钢棒材一般要求标准规范,,,,,,,,,,,,,,,
归类,碳钢,,,,,,,,,,,,,,,
性能,易切削性,,,,,,,,,,,,,,,
标签,硫处理碳素钢  易切削钢,,,,,,,,,,,,,,,
成分,C,Mn,P,S,,,,,,,,,,,,
最小值,0.32,1.35,-,0.08,,,,,,,,,,,,
最大值,0.39,1.65,0.04,0.13,,,,,,,,,,,,
牌号,SWRCH10A,,,,,,,,,,,,,,,
对应标准,Q/BQB 517-2018 冷镦钢盘条,,,,,,,,,,,,,,,
归类,碳钢,,,,,,,,,,,,,,,
标签,铝镇静钢,,,,,,,,,,,,,,,
说明,①本标准规定了冷镦钢盘条的尺寸、 外形、 重量及允许偏差、 技术要求、 检验与试验、 包装、 标志和 检验文件等。 ②本标准适用于宝山钢铁股份有限公司生产的冷镦钢无扭控冷热轧盘条。 主要用于制造汽车、 电子、 机械等行业使用的高等级冷成型紧固件、 异形件等。 ③表面质量要求，B-系列冷镦钢严于冷镦钢。 ④非金属夹杂物检验，为必做项目，B-系列冷镦钢规定了更高的合格级别,,,,,,,,,,,,,,,
成分,C,Si,Mn,P,S,Cr,Ni,Cu,Mo,Al,,,,,,
最小值,0.08,-,0.3,-,-,-,-,-,-,0.02,,,,,,
最大值,0.13,0.1,0.6,0.02,0.02,0.2,0.2,0.2,0.06,-,,,,,,
牌号,CR320,,,,,,,,,,,,,,,
对应标准,ISO 4997-2015 结构用冷轧碳钢板,,,,,,,,,,,,,,,
归类,碳钢,,,,,,,,,,,,,,,
成分,C,Mn,P,S,Cr,Ni,Cu,Mo,Ti ①,V ①,Nb ①,更多,,,,
最小值,-,-,-,-,-,-,-,-,-,-,-,Cu+Ni+Cr+Mo≤0.50；Cr+Mo≤0.16,,,,
最大值,0.25,1.5,0.035,0.035,0.15,0.2,0.2,0.06,0.008,0.008,0.008,Cu+Ni+Cr+Mo≤0.50；Cr+Mo≤0.16,,,,
抗拉强度σb Mpa,屈服点σs Mpa,延伸率δ %,,,,,,,,,,,,,,
≥400,≥320,标距长度=50mm≥16,,,,,,,,,,,,,,
牌号,33B2,,,,,,,,,,,,,,,
德国W-Nr.,1.5514,,,,,,,,,,,,,,,
对应标准,DIN EN 10263-4-2018 钢棒，冷镦和冷挤压棒材和线材 - 第4部分：交货技术条件：淬火和回火钢,,,,,,,,,,,,,,,
归类,碳钢,,,,,,,,,,,,,,,
说明,①本标准适用于直径不超过100mm的非合金和合金钢圆棒、圆杆和圆线材，用于冷镦、冷挤压及随后的淬火和回火 ②本标准代替DIN 1654-4-1989,,,,,,,,,,,,,,,
成分,C,Si ⓔ,Mn,P,S,Cr ⓕ,Cu,B,,,,,,,,
最小值,0.3,-,0.6,-,-,-,-,0.0008,,,,,,,,
最大值,0.35,0.3,0.9,0.025,0.025,0.3,0.25,0.005,,,,,,,,
条件,热处理或状态,抗拉强度σb Mpa,断面收缩率ψ %,,,,,,,,,,,,,
"棒材,杆材,线材;5<d≤25",球化处理或球化处理及去皮(+AC或+AC+PE),≤550,≥62,,,,,,,,,,,,,
线材;2<d≤5,未经热处理及冷拔及球化处理(+U+C+AC),≤540,≥64,,,,,,,,,,,,,
线材;5<d≤25,未经热处理及冷拔及球化处理(+U+C+AC),≤530,≥64,,,,,,,,,,,,,
线材;2<d≤5,未经热处理及冷拔及球化处理及调质轧制(+U+C+AC+LC),≤580,≥62,,,,,,,,,,,,,
线材;5<d≤25,未经热处理及冷拔及球化处理及调质轧制(+U+C+AC+LC),≤570,≥62,,,,,,,,,,,,,
线材;5<d≤10,球化处理及冷拔(+AC+C),≤640,≥57,,,,,,,,,,,,,
线材;10<d≤25,球化处理及冷拔(+AC+C),≤630,≥57,,,,,,,,,,,,,
牌号,SWCH 8A,,,,,,,,,,,,,,,
对应标准,JIS G 3507-2-2005 冷镦碳钢 - 第2部分：线材,,,,,,,,,,,,,,,
归类,碳钢,,,,,,,,,,,,,,,
性能,锻压性,,,,,,,,,,,,,,,
标签,镇静钢,,,,,,,,,,,,,,,
说明,①本标准规定了冷镦用碳钢钢丝，用于制造各种类型的螺钉(如螺栓、螺母、铆钉、机螺钉、自攻螺钉等)和用冷镦制造的各种零件。 ②用于制造本标准钢丝的盘条应符合JIS G 3507-1的规定。,,,,,,,,,,,,,,,
条件,热处理或状态,抗拉强度σb Mpa,断面收缩率ψ %,硬度 HBW,,,,,,,,,,,,
线材,冷作前球化退火（DA）,≥290,≥55,HRB≤80,,,,,,,,,,,,
线材；t≤3,冷作（D）,≥540,-,-,,,,,,,,,,,,
线材；3<t≤4,冷作（D）,≥440,≥45,-,,,,,,,,,,,,
线材；4<t≤5,冷作（D）,≥390,≥45,-,,,,,,,,,,,,
线材；t>5,冷作（D）,≥340,≥45,≤85,,,,,,,,,,,,
牌号,1065,,,,,,,,,,,,,,,
美国UNS,G10650,,,,,,,,,,,,,,,
对应标准,SAE J403-2014 碳钢的化学成分,,,,,,,,,,,,,,,
归类,碳钢,,,,,,,,,,,,,,,
说明,•“Flat Rolled Products”适用于结构型材、板材、带材、薄板和焊管。 •“Long Products”适用于锻造、热轧和冷加工棒材、盘条和无缝管的半成品。,,,,,,,,,,,,,,,
Unnamed: 0,成分,C,Mn,P,S,,,,,,,,,,,
Flat Rolled Products,最小值,0.6,0.6,-,-,,,,,,,,,,,
Flat Rolled Products,最大值,0.7,0.9,0.03,0.035,,,,,,,,,,,
牌号,35SMn20,,,,,,,,,,,,,,,
欧标钢号,1.0766,,,,,,,,,,,,,,,
对应标准,EN 10277-2018 光亮产品-发货技术条件,,,,,,,,,,,,,,,
归类,碳钢,,,,,,,,,,,,,,,
性能,易切削性,,,,,,,,,,,,,,,
标签,易切削淬火和回火钢,,,,,,,,,,,,,,,
成分,C,Si,Mn,P,S,,,,,,,,,,,
最小值,0.32,-,0.9,-,0.15,,,,,,,,,,,
最大值,0.39,0.4,1.4,0.06,0.25,,,,,,,,,,,
厚度 t mm,热处理或状态,抗拉强度σb Mpa,屈服点σs Mpa,延伸率δ %,硬度 HBW,,,,,,,,,,,
5≤t≤10,冷拉（+C）,660~960,≥500,≥6,,,,,,,,,,,,
10<t≤16,冷拉（+C）,620~920,≥440,≥6,,,,,,,,,,,,
16<t≤40,冷拉（+C）,600~900,≥390,≥7,,,,,,,,,,,,
40<t≤63,冷拉（+C）,580~840,≥360,≥8,,,,,,,,,,,,
63<t≤100,冷拉（+C）,560~820,≥340,≥9,,,,,,,,,,,,
16<t≤40,轧制及去皮(+SH),560~750,,,≤219,,,,,,,,,,,
40<t≤63,轧制及去皮(+SH),560~740,,,≤216,,,,,,,,,,,
63<t≤100,轧制及去皮(+SH),550~740,,,≤216,,,,,,,,,,,
16<t≤40,"淬火及回火,剥皮(+QT+SH)",590~790,≥365,≥15,,,,,,,,,,,,
40<t≤63,"淬火及回火,剥皮(+QT+SH)",540~740,≥335,≥16,,,,,,,,,,,,
63<t≤100,"淬火及回火,剥皮(+QT+SH)",,,≥16,,,,,,,,,,,,
5≤t≤10,"淬火及回火,冷拉(+QT+C)",850~1000,≥595,≥9,,,,,,,,,,,,
10<t≤16,"淬火及回火,冷拉(+QT+C)",775~925,≥545,≥10,,,,,,,,,,,,
16<t≤40,"淬火及回火,冷拉(+QT+C)",700~900,≥490,≥12,,,,,,,,,,,,
40<t≤63,"淬火及回火,冷拉(+QT+C)",700~900,≥490,≥13,,,,,,,,,,,,
63<t≤100,"淬火及回火,冷拉(+QT+C)",625~850,≥440,≥14,,,,,,,,,,,,
牌号,SWRCH33K,,,,,,,,,,,,,,,
对应标准,JIS G 3507-1-2010 冷镦用碳钢 盘条,,,,,,,,,,,,,,,
归类,碳钢,,,,,,,,,,,,,,,
性能,锻压性,,,,,,,,,,,,,,,
标签,镇静钢,,,,,,,,,,,,,,,
成分,C,Si,Mn,P,S,Cr,Ni,Cu,,,,,,,,
最小值,0.3,0.1,0.6,-,-,-,-,-,,,,,,,,
最大值,0.36,0.35,0.9,0.03,0.035,0.2,0.2,0.3,,,,,,,,
牌号,S275J2C,,,,,,,,,,,,,,,
欧标钢号,1.0142,,,,,,,,,,,,,,,
对应标准,EN 10025-2-2019 热轧结构钢产品 - 第2部分：非合金结构钢的交货技术条件,,,,,,,,,,,,,,,
归类,碳钢,,,,,,,,,,,,,,,
标签,镇静钢,,,,,,,,,,,,,,,
说明,该牌号适合冷翻边、冷弯成形和冷拔 ①本标准说明了扁长产品及半成品的技术供货条件，规定了明确的供货条款下，按照化学成分表及机械性能表中给出热轧非合金优质钢平板和长形产品的组别和等级。此标准也对三种工程类用钢做了补充说明。此标准不适用于中空型材结构和管材。 ②本技术供货条件适用于： ——对于S460JR、J0、J2、K2和S500J0的长形产品，厚度为≥3mm和≤150mm; ——对于质量级别JR、J0、J2和K2的板材产品，厚度≤400mm; ——对于其他强度等级和质量级别的板材和长形产品，厚度≤250mm。 ③除在+N(正火状态)条件下供货的产品外，此标准中说明的钢制品未经热处理。允许进行消除应力退火。在+N条件下供货的产品可进行热成形和/或供货后正火。 ④按照此标准要求转换成轧制品的半成品需要按照订货时的协议。化学成分需要在订货时协商确定，但是也应该在化学成分表的范围内。 ⑤对于特殊要求的等级和产品形式应在订货时做出说明。,,,,,,,,,,,,,,,
密度,7.85 g/cm3,,,,,,,,,,,,,,,
Unnamed: 0,成分,C,Mn,P,S,Cr,Ni,Cu,Mo,,,,,,,
t≤150,最小值,-,-,-,-,-,-,-,-,,,,,,,
t≤150,最大值,0.18,1.5,0.025,0.025,0.29,0.42,0.55,0.11,,,,,,,
条件,抗拉强度σb Mpa,屈服点σs Mpa,延伸率δ %,冲击吸收能量KV2 J,,,,,,,,,,,,
长材和扁平材; t≤1,430~580,≥275,≥15,-20°C≥27,,,,,,,,,,,,
长材和扁平材; 1<t≤1.5,430~580,≥275,≥16,≥27,,,,,,,,,,,,
长材和扁平材; 1.5<t≤2,430~580,≥275,≥17,≥27,,,,,,,,,,,,
长材和扁平材; 2<t≤2.5,430~580,≥275,≥18,≥27,,,,,,,,,,,,
长材和扁平材; 2.5<t<3,430~580,≥275,≥19,≥27,,,,,,,,,,,,
长材和扁平材; 3≤t≤16,410~560,≥275,≥23,≥27,,,,,,,,,,,,
长材和扁平材; 16<t≤40,410~560,≥265,≥23,≥27,,,,,,,,,,,,
长材和扁平材; 40<t≤63,410~560,≥255,≥22,≥27,,,,,,,,,,,,
长材和扁平材; 63<t≤80,410~560,≥245,≥21,≥27,,,,,,,,,,,,
长材和扁平材; 80<t≤100,410~560,≥235,≥21,≥27,,,,,,,,,,,,
长材和扁平材; 100<t≤150,400~540,≥225,≥19,≥27,,,,,,,,,,,,
长材和扁平材; 150<t≤200,380~540,≥215,≥18,≥27,,,,,,,,,,,,
长材和扁平材; 200<t≤250,380~540,≥205,≥18,≥27,,,,,,,,,,,,
长材和扁平材; 250<t≤400,330~540,≥195,≥18,≥27,,,,,,,,,,,,
美国UNS,G10650,,,,,,,,,,,,,,,
ASTM  型号或牌号,1065,,,,,,,,,,,,,,,
对应标准,ASTM A29/A29M-2020 热锻碳素钢和合金钢棒材一般要求标准规范,,,,,,,,,,,,,,,
归类,碳钢,,,,,,,,,,,,,,,
标签,非硫处理碳素钢  碳素结构钢,,,,,,,,,,,,,,,
成分,C,Mn,P,S,,,,,,,,,,,,
最小值,0.6,0.6,-,-,,,,,,,,,,,,
最大值,0.7,0.9,0.04,0.05,,,,,,,,,,,,
美国UNS,G10120,,,,,,,,,,,,,,,
ASTM  型号或牌号,M1012,,,,,,,,,,,,,,,
对应标准,ASTM A29/A29M-2020 热锻碳素钢和合金钢棒材一般要求标准规范,,,,,,,,,,,,,,,
归类,碳钢,,,,,,,,,,,,,,,
标签,M系列碳素钢,,,,,,,,,,,,,,,
成分,C,Mn,P,S,,,,,,,,,,,,
最小值,0.09,0.25,-,-,,,,,,,,,,,,
最大值,0.16,0.6,0.04,0.05,,,,,,,,,,,,
牌号,S10C,,,,,,,,,,,,,,,
对应标准,Q/BQB 517-2018 冷镦钢盘条,,,,,,,,,,,,,,,
归类,碳钢,,,,,,,,,,,,,,,
说明,①本标准规定了冷镦钢盘条的尺寸、 外形、 重量及允许偏差、 技术要求、 检验与试验、 包装、 标志和 检验文件等。 ②本标准适用于宝山钢铁股份有限公司生产的冷镦钢无扭控冷热轧盘条。 主要用于制造汽车、 电子、 机械等行业使用的高等级冷成型紧固件、 异形件等。 ③表面质量要求，B-系列冷镦钢严于冷镦钢。 ④非金属夹杂物检验，为必做项目，B-系列冷镦钢规定了更高的合格级别,,,,,,,,,,,,,,,
成分,C,Si,Mn,P,S,Cr,Ni,Cu,Mo,,,,,,,
最小值,0.08,0.15,0.3,-,-,-,-,-,-,,,,,,,
最大值,0.13,0.35,0.6,0.02,0.02,0.2,0.2,0.2,0.06,,,,,,,
牌号,A194 Grade 1,,,,,,,,,,,,,,,
对应标准,ASTM A194/A194M-2020 高温、高压或高温高压环境用螺栓用碳素钢、合金钢和不锈钢螺母标准规范,,,,,,,,,,,,,,,
归类,碳钢,,,,,,,,,,,,,,,
性能,锻压性,,,,,,,,,,,,,,,
说明,工艺： ⓐ 1级和2级螺母应是热锻或冷锻的，或用经热锻、热轧、冷拉棒料加工制成。 ⓑ用棒材成形或加工制成的所有1级和2级螺母，应在至少1000°F（538“C）的温度下消除应力，以下情况除外： 经热锻制造的螺母 经热锻或热轧棒材加工制成的螺母 经热锻/热轧并冷精整（最大断面收缩率10%）棒料加工制成的螺母 经冷拉和最低温度538°C退火棒料加工制成的螺母 ⓒ由经热锻制成螺母或用热锻或热轧棒加工制成的1级和2级螺母不必进行消除应力。,,,,,,,,,,,,,,,
成分,C,Si,Mn,P,S,,,,,,,,,,,
最小值,0.15,-,-,-,-,,,,,,,,,,,
最大值,-,0.4,1,0.04,0.05,,,,,,,,,,,
硬度 HBW,,,,,,,,,,,,,,,,
≥121,,,,,,,,,,,,,,,,
牌号,340Y,,,,,,,,,,,,,,,
对应标准,ISO 13887-2017 具有更高的屈服强度和更好的成形性冷轧薄钢板,,,,,,,,,,,,,,,
归类,碳钢,,,,,,,,,,,,,,,
成分,C,Si,Mn,S,Cr,Ni,Cu,Mo,Ti ①,V ①②,Nb ①,更多,,,,
最小值,-,-,-,-,-,-,-,-,-,-,-,Cu+Ni+Cr+Mo≤0.50；Cr+Mo≤0.16,,,,
最大值,0.11,0.5,1.2,0.025,0.15,0.2,0.2,0.06,0.008,0.008,0.008,Cu+Ni+Cr+Mo≤0.50；Cr+Mo≤0.16,,,,
抗拉强度σb Mpa,屈服点σs Mpa,延伸率δ %,,,,,,,,,,,,,,
≥410,≥340,标称长度=50mm≥24,,,,,,,,,,,,,,
牌号,C50R,,,,,,,,,,,,,,,
对应标准,ISO 683-18-2014 热处理钢、合金钢和易切削钢 -- 第18部分：光面钢制品,,,,,,,,,,,,,,,
归类,碳钢,,,,,,,,,,,,,,,
成分,C,Si,Mn,P,S,Cr,Ni,Cu,Mo,更多,,,,,,
最小值,0.47,0.1,0.6,-,0.02,-,-,-,-,Cr+Mo+Ni≤0.63,,,,,,
最大值,0.55,0.4,0.9,0.025,0.04,0.4,0.4,0.3,0.1,Cr+Mo+Ni≤0.63,,,,,,
厚度 t mm,热处理或状态,抗拉强度σb Mpa,屈服点σs Mpa,延伸率δ %,硬度 HBW,,,,,,,,,,,
5≤t≤10,Cold drawn (+C),770~1100,≥590,≥5,,,,,,,,,,,,
10＜t≤16,Cold drawn (+C),730~1080,≥520,≥6,,,,,,,,,,,,
16＜t≤40,Cold drawn (+C),690~1050,≥440,≥7,,,,,,,,,,,,
40＜t≤63,Cold drawn (+C),650~1030,≥390,≥8,,,,,,,,,,,,
16＜t≤100,As-rolled + peeled (+SH),610~910,,,179~269,,,,,,,,,,,
16＜t≤40,Quenched and tempered and peeled (+QT+SH),700~850,≥460,≥15,,,,,,,,,,,,
40＜t≤100,Quenched and tempered and peeled (+QT+SH),650~800,≥400,≥16,,,,,,,,,,,,
5≤t≤10,Quenched and tempered + cold drawn (+QT +C),870~1070,≥610,≥7,,,,,,,,,,,,
10＜t≤16,Quenched and tempered + cold drawn (+QT +C),830~1030,≥580,≥7,,,,,,,,,,,,
16＜t≤40,Quenched and tempered + cold drawn (+QT +C),790~990,≥555,≥8,,,,,,,,,,,,
40＜t≤63,Quenched and tempered + cold drawn (+QT +C),730~930,≥510,≥9,,,,,,,,,,,,
63＜t≤100,Quenched and tempered + cold drawn (+QT +C),680~880,≥475,≥9,,,,,,,,,,,,
牌号,C60R,,,,,,,,,,,,,,,
对应标准,ISO 683-1-2016 淬火和回火用非合金钢,,,,,,,,,,,,,,,
归类,碳钢,,,,,,,,,,,,,,,
标签,特种钢,,,,,,,,,,,,,,,
成分,C,Si,Mn,P,S,Cr,Ni,Cu,Mo,更多,,,,,,
最小值,0.57,0.1,0.6,-,0.02,-,-,-,-,Cr+Mo+Ni≤0.63,,,,,,
最大值,0.65,0.4,0.9,0.025,0.04,0.4,0.4,0.3,0.1,Cr+Mo+Ni≤0.63,,,,,,
直径d 或 厚度t mm,抗拉强度σb Mpa,屈服点σs Mpa,延伸率δ %,断面收缩率ψ %,,,,,,,,,,,,
d≤16 or t≤8,850~1000,≥580,≥11,≥25,,,,,,,,,,,,
16＜d≤40 or 8＜t≤20,800~950,≥520,≥13,≥30,,,,,,,,,,,,
40＜d≤100 or 20＜t≤60,750~900,≥450,≥14,≥35,,,,,,,,,,,,
牌号,C45RC,,,,,,,,,,,,,,,
德国W-Nr.,1.1061,,,,,,,,,,,,,,,
对应标准,DIN EN 10263-4-2018 钢棒，冷镦和冷挤压棒材和线材 - 第4部分：交货技术条件：淬火和回火钢,,,,,,,,,,,,,,,
归类,碳钢,,,,,,,,,,,,,,,
性能,锻压性,,,,,,,,,,,,,,,
说明,①本标准适用于直径不超过100mm的非合金和合金钢圆棒、圆杆和圆线材，用于冷镦、冷挤压及随后的淬火和回火 ②本标准代替DIN 1654-4-1989,,,,,,,,,,,,,,,
成分,C ⓓ,Si ⓔ,Mn,P,S,Cu,,,,,,,,,,
最小值,0.42,-,0.5,-,0.02,-,,,,,,,,,,
最大值,0.5,0.3,0.8,0.025,0.035,0.25,,,,,,,,,,
条件,热处理或状态,抗拉强度σb Mpa,断面收缩率ψ %,,,,,,,,,,,,,
"棒材,线材;2<d≤5",未经处理及冷拔及球化处理 (+U+C+AC),≤590,≥62,,,,,,,,,,,,,
"棒材,线材;5<d≤40",未经处理及冷拔及球化处理 (+U+C+AC),≤580,≥62,,,,,,,,,,,,,
"棒材,线材;2<d≤5",未经处理及冷拔及球化处理及调质轧制 (+U+C+AC+LC),≤630,≥60,,,,,,,,,,,,,
"棒材,线材;5<d≤40",未经处理及冷拔及球化处理及调质轧制 (+U+C+AC+LC),≤620,≥60,,,,,,,,,,,,,
"棒材,杆材;5<d≤40",球化处理或球化处理及旋剥 (+AC或+AC+PE),≤600,≥60,,,,,,,,,,,,,
"棒材,线材;5＜d≤10",球化处理及冷拔 (+AC+C),≤720,,,,,,,,,,,,,,
"棒材,线材;10<d≤40",球化处理及冷拔 (+AC+C),≤710,,,,,,,,,,,,,,
牌号,45H,,,,,,,,,,,,,,,
中国ISC,U59455,,,,,,,,,,,,,,,
对应标准,GB /T 5216-2014 保证淬透性结构钢,,,,,,,,,,,,,,,
归类,碳钢,,,,,,,,,,,,,,,
成分,C,Si,Mn,P,S ①,Cr ②,Ni ②,Cu ②,O,,,,,,,
最小值,0.42,0.17,0.5,-,-,-,-,-,-,,,,,,,
最大值,0.5,0.37,0.85,0.03,0.035,0.3,0.3,0.25,0.002,,,,,,,
热处理或状态,硬度 HBW,,,,,,,,,,,,,,,
退火或高温回火,≤197,,,,,,,,,,,,,,,
牌号,C15E2C,,,,,,,,,,,,,,,
德国W-Nr.,1.1132,,,,,,,,,,,,,,,
对应标准,DIN EN 10263-3-2018 冷镦和冷挤压用棒、杆、线材-第3部分：交货条件表面硬化钢,,,,,,,,,,,,,,,
归类,碳钢,,,,,,,,,,,,,,,
标签,渗碳钢,,,,,,,,,,,,,,,
说明,该牌号是制造DIN EN ISO 7053 - 2019 六角头带垫自攻螺钉的材料之一 1.本标准适用于直径不超过100mm的非合金和合金钢圆棒、圆杆和线材，用于冷镦、冷挤压和表面硬化钢 2.DIN EN 10263-1 对于本标准是必不可少的。,,,,,,,,,,,,,,,
成分,C,Si,Mn,P,S,Cu,,,,,,,,,,
最小值,0.13,-,0.3,-,-,-,,,,,,,,,,
最大值,0.17,0.3,0.6,0.025,0.025,0.25,,,,,,,,,,
条件,热处理或状态,抗拉强度σb Mpa,断面收缩率ψ %,,,,,,,,,,,,,
"棒材, 杆材, 线材;5<d≤100",未经处理或去皮 (+U或+PE),≤480,≥58,,,,,,,,,,,,,
"棒材, 杆材, 线材;5<d≤100",球化处理或球化处理及去皮(+AC或+AC+PE),≤430,≥65,,,,,,,,,,,,,
"棒材, 线材;5<d≤10",未经处理及冷拔(+U+C),≤570,≥56,,,,,,,,,,,,,
"棒材, 线材;10<d≤40",未经处理及冷拔(+U+C),≤560,≥56,,,,,,,,,,,,,
"棒材, 线材;2<d≤5",未经处理及冷拔及球化处理(+U+C+AC),≤420,≥67,,,,,,,,,,,,,
"棒材, 线材;5<d≤40",未经处理及冷拔及球化处理(+U+C+AC),≤410,≥67,,,,,,,,,,,,,
"棒材, 线材;2<d≤5",未经处理及冷拔及球化处理及调质轧制(+U+C+AC+LC),≤460,≥65,,,,,,,,,,,,,
"棒材, 线材;5<d≤40",未经处理及冷拔及球化处理及调质轧制(+U+C+AC+LC),≤450,≥65,,,,,,,,,,,,,
"棒材, 线材;5<d≤10",球化处理及冷拔 (+AC+C),≤520,≥62,,,,,,,,,,,,,
"棒材, 线材;10<d≤40",球化处理及冷拔 (+AC+C),≤510,≥62,,,,,,,,,,,,,
牌号,T8,,,,,,,,,,,,,,,
对应标准,YB /T 5058-2005 弹簧钢、工具钢冷轧钢带,,,,,,,,,,,,,,,
归类,碳钢,,,,,,,,,,,,,,,
成分,C,Si,Mn,P,S,Cr,Ni,Cu,,,,,,,,
最小值,0.75,-,-,-,-,-,-,-,,,,,,,,
最大值,0.84,0.35,0.4,0.035,0.03,0.25,0.2,0.3,,,,,,,,
厚度 t mm,抗拉强度σb Mpa,延伸率δ %,,,,,,,,,,,,,,
t≤1.5，退火钢带,≤635,≥20,,,,,,,,,,,,,,
t＞1.5，退火钢带,≤735,≥15,,,,,,,,,,,,,,
冷硬钢带,735~1175,,,,,,,,,,,,,,,
美国UNS,H15281,,,,,,,,,,,,,,,
SAE  钢号,15B28H,,,,,,,,,,,,,,,
对应标准,SAE J 1268-2010 碳素和合金工字钢用保证淬透性钢带,,,,,,,,,,,,,,,
归类,碳钢,,,,,,,,,,,,,,,
成分,C,Si,Mn,P,S,B,,,,,,,,,,
最小值,0.25,0.15,1,-,-,0.0005,,,,,,,,,,
最大值,0.34,0.35,1.5,0.03,0.05,0.003,,,,,,,,,,
牌号,1021,,,,,,,,,,,,,,,
美国UNS,G10210,,,,,,,,,,,,,,,
对应标准,SAE J403-2014 碳钢的化学成分,,,,,,,,,,,,,,,
归类,碳钢,,,,,,,,,,,,,,,
说明,•“Flat Rolled Products”适用于结构型材、板材、带材、薄板和焊管。 •“Long Products”适用于锻造、热轧和冷加工棒材、盘条和无缝管的半成品。,,,,,,,,,,,,,,,
Unnamed: 0,成分,C,Mn,P,S,,,,,,,,,,,
Flat Rolled Products,最小值,0.18,0.6,-,-,,,,,,,,,,,
Flat Rolled Products,最大值,0.23,0.9,0.03,0.035,,,,,,,,,,,
对应标准,牌号,,,,,,,,,,,,,,,
SAE J 403-2001,牌号  1021  其他名称  G10210,,,,,,,,,,,,,,,
SAE J403-2014,牌号  1021  美国UNS  G10210,,,,,,,,,,,,,,,
牌号,11SMn30,,,,,,,,,,,,,,,
对应标准,DIN EN ISO 683-4-2018 热处理钢、合金钢和易切削钢 -- 第4部分：易切削钢,,,,,,,,,,,,,,,
归类,碳钢,,,,,,,,,,,,,,,
性能,易切削性,,,,,,,,,,,,,,,
标签,非热处理型易切削钢,,,,,,,,,,,,,,,
成分,C,Si ⓐ,Mn,P ⓑ,S,,,,,,,,,,,
最小值,-,-,0.9,-,0.27,,,,,,,,,,,
最大值,0.14,0.05,1.3,0.11,0.33,,,,,,,,,,,
条件,热处理或状态,抗拉强度σb Mpa,硬度 HBW,,,,,,,,,,,,,
5<d≤40,未处理（U）,380~570,≤169,,,,,,,,,,,,,
40<d≤63,未处理（U）,370~570,≤169,,,,,,,,,,,,,
63<d≤100,未处理（U）,360~520,≤154,,,,,,,,,,,,,
牌号,C50,,,,,,,,,,,,,,,
德国W-Nr.,1.054,,,,,,,,,,,,,,,
对应标准,DIN 17200-1987 调质钢材的供货技术条件,,,,,,,,,,,,,,,
归类,碳钢,,,,,,,,,,,,,,,
标签,优质非合金钢,,,,,,,,,,,,,,,
说明,本标准适用于： ——半成品，例如：初轧坯、扁钢坯、棒料坯。 ——热轧钢 ——热轧或锻造钢棒（圆钢、四方钢、六角钢、八角钢和扁钢） ——热轧宽钢带 ——热轧或冷轧钢板和钢带 ——自由锻锻件和模锻锻件,,,,,,,,,,,,,,,
成分,C,Si,Mn,P,S,Pb *,,,,,,,,,,
最小值,0.47,-,0.6,-,-,0.15,,,,,,,,,,
最大值,0.55,0.4,0.9,0.045,0.045,0.33,,,,,,,,,,
条件,热处理或状态,抗拉强度σb Mpa,屈服点σs Mpa,延伸率δ %,断面收缩率ψ %,硬度 HBW,,,,,,,,,,
钢材;所有尺寸,可剪切状态（C）,,,,,≤255,,,,,,,,,,
钢材;所有尺寸,软化退火(G),,,,,≤217,,,,,,,,,,
钢材;d≤16,调质(V),750~900,≥520,≥13,≥25,,,,,,,,,,,
钢材;16<d≤40,调质(V),700~850,≥460,≥15,≥30,,,,,,,,,,,
钢材;40<d≤100,调质(V),650~800,≥400,≥16,≥35,,,,,,,,,,,
扁钢;d≤16,正火(N),600~820,≥355,,纵向≥16,,,,,,,,,,,
扁钢;16<d≤100,正火(N),600~820,≥320,,≥16,,,,,,,,,,,
扁钢;100<d≤160,正火(N),580~800,≥290,,≥14,,,,,,,,,,,
牌号,C35RC,,,,,,,,,,,,,,,
对应标准,ISO 4954-2018 冷镦和冷挤压用钢,,,,,,,,,,,,,,,
归类,碳钢,,,,,,,,,,,,,,,
成分,C,Si,Mn,P,S,Cu,,,,,,,,,,
最小值,0.32,-,0.5,-,0.02,-,,,,,,,,,,
最大值,0.39,0.3,0.8,0.025,0.035,0.25,,,,,,,,,,
牌号,SWRCH15A,,,,,,,,,,,,,,,
对应标准,JIS G 3507-1-2010 冷镦用碳钢 盘条,,,,,,,,,,,,,,,
归类,碳钢,,,,,,,,,,,,,,,
标签,铝镇静钢,,,,,,,,,,,,,,,
成分,C,Si,Mn,P,S,Cr,Ni,Cu,Al,,,,,,,
最小值,0.13,-,0.3,-,-,-,-,-,0.02,,,,,,,
最大值,0.18,0.1,0.6,0.03,0.035,0.2,0.2,0.3,-,,,,,,,
牌号,SWRH27,,,,,,,,,,,,,,,
对应标准,JIS G 3506-2017 高碳钢线材,,,,,,,,,,,,,,,
归类,碳钢,,,,,,,,,,,,,,,
说明,用于制造高碳钢丝、油回火钢丝、预应力混凝土用高碳钢丝、镀锌钢丝绳、钢缆等的线材。同时，钢琴线材也包括在其中,,,,,,,,,,,,,,,
成分,C,Si,Mn,P,S,,,,,,,,,,,
最小值,0.24,0.15,0.3,-,-,,,,,,,,,,,
最大值,0.31,0.35,0.6,0.03,0.03,,,,,,,,,,,
牌号,A546 Grade 10B22,,,,,,,,,,,,,,,
对应标准,ASTM A546-1982 中高碳钢丝，冷镦优质，六角头螺栓,,,,,,,,,,,,,,,
归类,碳钢,,,,,,,,,,,,,,,
标签,碳钢  硼钢,,,,,,,,,,,,,,,
说明,冷镦用钢，塑性好。 在本标准中只对化学成分做出规定，没规定力学性能。本标准于1991被撤销,,,,,,,,,,,,,,,
成分,C,Mn,P,S,B,,,,,,,,,,,
最小值,0.17,1,-,-,0.0005,,,,,,,,,,,
最大值,0.23,1.3,0.04,0.05,-,,,,,,,,,,,
牌号,DC03,,,,,,,,,,,,,,,
德国W-Nr.,1.0347,,,,,,,,,,,,,,,
对应标准,DIN EN 10130-2006 冷成型冷轧低碳钢平板产品 - 交货技术条件,,,,,,,,,,,,,,,
归类,碳钢,,,,,,,,,,,,,,,
说明,是制造DIN 443-2011密封推入帽的材料之一 ①表面种类：A，B；②表面规格：b=特别光滑，g=光滑，m=无光泽，r=粗糙 板材命名示例：EN 10130+A1-DC03-B-g或EN 10130+A1-1.0347-B-g其中B为表面类型，g表示表面规格为光滑,,,,,,,,,,,,,,,
成分,C,Mn,P,S,,,,,,,,,,,,
最小值,-,-,-,-,,,,,,,,,,,,
最大值,0.1,0.45,0.035,0.035,,,,,,,,,,,,
条件,标记,抗拉强度σb Mpa,屈服点σs Mpa,延伸率δ %,,,,,,,,,,,,
冷轧扁平材; 平整; t≥0.35或w≥600,表面种类A/B,270~370,140~240,≥34,,,,,,,,,,,,
美国UNS,G15180,,,,,,,,,,,,,,,
ASTM  型号或牌号,1518,,,,,,,,,,,,,,,
对应标准,ASTM A29/A29M-2020 热锻碳素钢和合金钢棒材一般要求标准规范,,,,,,,,,,,,,,,
归类,碳钢,,,,,,,,,,,,,,,
标签,高锰碳钢,,,,,,,,,,,,,,,
成分,C,Mn,P,S,,,,,,,,,,,,
最小值,0.15,1.1,-,-,,,,,,,,,,,,
最大值,0.21,1.4,0.04,0.05,,,,,,,,,,,,
牌号,C10C,,,,,,,,,,,,,,,
欧标钢号,1.0214,,,,,,,,,,,,,,,
对应标准,EN 10263-2-2017 盘条，棒材和线材冷镦和冷挤压 钢- 第2部分：冷加工后的交货技术条件不适用于热处理钢,,,,,,,,,,,,,,,
归类,碳钢,,,,,,,,,,,,,,,
成分,C,Si ①,Mn,P,S,Al ②,,,,,,,,,,
最小值,0.08,-,0.3,-,-,0.02,,,,,,,,,,
最大值,0.12,0.1,0.5,0.025,0.025,0.06,,,,,,,,,,
条件,热处理或状态,抗拉强度σb Mpa,断面收缩率ψ %,,,,,,,,,,,,,
"盘条,钢棒；5<d≤100",热轧或未处理及去皮(+U或+U+PE),≤430,≥60,,,,,,,,,,,,,
"盘条,钢棒；5＜d≤100",球化退火或球化退火及去皮（+AC or +AC+PE）,≤380,≥70,,,,,,,,,,,,,
"钢棒,钢丝；5＜d≤10",未处理及冷拔（+U+C),≤520,≥58,,,,,,,,,,,,,
"钢棒,钢丝；10＜d≤40",未处理及冷拔（+U+C),≤510,≥58,,,,,,,,,,,,,
"钢棒,钢丝；2＜d≤5",未处理及冷拔及球化处理（+U+C+AC）,≤370,≥72,,,,,,,,,,,,,
"钢棒,钢丝；5＜d≤40",未处理及冷拔及球化处理（+U+C+AC）,≤360,≥72,,,,,,,,,,,,,
"盘条,钢棒；2＜d≤5",未经处理及冷拔及球化处理及平整 (+U+C+AC+LC),≤410,≥68,,,,,,,,,,,,,
"盘条,钢棒；5＜d≤40",未经处理及冷拔及球化处理及平整 (+U+C+AC+LC),≤400,≥68,,,,,,,,,,,,,
"钢棒,钢丝；5＜d≤10",球化退火及冷拉（+AC+C）,≤470,≥63,,,,,,,,,,,,,
"钢棒,钢丝；10＜d≤40",球化退火及冷拉（+AC+C）,≤460,≥63,,,,,,,,,,,,,
牌号,C4C,,,,,,,,,,,,,,,
对应标准,Q/BQB 517-2018 冷镦钢盘条,,,,,,,,,,,,,,,
归类,碳钢,,,,,,,,,,,,,,,
说明,①本标准规定了冷镦钢盘条的尺寸、 外形、 重量及允许偏差、 技术要求、 检验与试验、 包装、 标志和 检验文件等。 ②本标准适用于宝山钢铁股份有限公司生产的冷镦钢无扭控冷热轧盘条。 主要用于制造汽车、 电子、 机械等行业使用的高等级冷成型紧固件、 异形件等。 ③表面质量要求，B-系列冷镦钢严于冷镦钢。 ④非金属夹杂物检验，为必做项目，B-系列冷镦钢规定了更高的合格级别,,,,,,,,,,,,,,,
成分,C,Si,Mn,P,S,Cr,Ni,Cu,Mo,Al,,,,,,
最小值,0.02,-,0.25,-,-,-,-,-,-,0.02,,,,,,
最大值,0.06,0.1,0.45,0.02,0.02,0.2,0.2,0.2,0.06,0.06,,,,,,
牌号,4,,,,,,,,,,,,,,,
对应标准,ISO 5000-2011 工业级和拉伸级连续热浸镀铝硅冷还原碳钢板,,,,,,,,,,,,,,,
归类,碳钢,,,,,,,,,,,,,,,
成分,C,Mn,P,S,Cr,Ni,Cu,Mo,Ti,V ①,Nb,更多,,,,
最小值,-,-,-,-,-,-,-,-,-,-,-,Cu+Ni+Cr+Mo≤0.50；Cr+Mo≤0.16,,,,
最大值,0.06,0.45,0.03,0.03,0.15,0.2,0.2,0.06,0.008,0.008,0.008,Cu+Ni+Cr+Mo≤0.50；Cr+Mo≤0.16,,,,
抗拉强度σb Mpa,屈服点σs Mpa,延伸率δ %,,,,,,,,,,,,,,
≤410,≤270,标称长度=50mm≥37,,,,,,,,,,,,,,
牌号,C16R,,,,,,,,,,,,,,,
对应标准,ISO 683-18-2014 热处理钢、合金钢和易切削钢 -- 第18部分：光面钢制品,,,,,,,,,,,,,,,
归类,碳钢,,,,,,,,,,,,,,,
成分,C,Si,Mn,P,S,Cr,Ni,Cu,Mo,,,,,,,
最小值,0.12,0.15,0.6,-,0.02,-,-,-,-,,,,,,,
最大值,0.18,0.4,0.9,0.025,0.04,0.4,0.4,0.3,0.1,,,,,,,
厚度 t mm,热处理或状态,抗拉强度σb Mpa,屈服点σs Mpa,延伸率δ %,硬度 HBW,,,,,,,,,,,
5≤t≤10,Cold drawn (+C),520~820,≥400,≥7,,,,,,,,,,,,
10＜t≤16,Cold drawn (+C),500~800,≥360,≥8,,,,,,,,,,,,
16＜t≤40,Cold drawn (+C),450~750,≥300,≥9,,,,,,,,,,,,
40＜t≤63,Cold drawn (+C),400~690,≥260,≥11,,,,,,,,,,,,
63＜t≤100,Cold drawn (+C),360~620,≥235,≥12,,,,,,,,,,,,
16＜t≤100,As-rolled + peeled (+SH),350~620,,,105~184,,,,,,,,,,,
16＜t≤100,+A+ peeled (+A +SH),,,,≤156,,,,,,,,,,,
5≤t≤10,+A+ cold drawn (+A +C),,,,≤242,,,,,,,,,,,
10＜t≤16,+A+ cold drawn (+A +C),,,,≤238,,,,,,,,,,,
16＜t≤40,+A+ cold drawn (+A +C),,,,≤222,,,,,,,,,,,
40＜t≤63,+A+ cold drawn (+A +C),,,,≤204,,,,,,,,,,,
63＜t≤100,+A+ cold drawn (+A +C),,,,≤184,,,,,,,,,,,
牌号,C40,,,,,,,,,,,,,,,
对应标准,ISO 683-1-2016 淬火和回火用非合金钢,,,,,,,,,,,,,,,
归类,碳钢,,,,,,,,,,,,,,,
标签,优质钢,,,,,,,,,,,,,,,
成分,C,Si,Mn,P,S,Cr,Ni,Cu,Mo,更多,,,,,,
最小值,0.37,0.1,0.5,-,-,-,-,-,-,Cr+Mo+Ni≤0.63,,,,,,
最大值,0.44,0.4,0.8,0.045,0.045,0.4,0.4,0.3,0.1,Cr+Mo+Ni≤0.63,,,,,,
直径d 或 厚度t mm,抗拉强度σb Mpa,屈服点σs Mpa,延伸率δ %,断面收缩率ψ %,,,,,,,,,,,,
d≤16 or t≤8,650~800,≥460,≥16,≥35,,,,,,,,,,,,
16＜d≤40 or 8＜t≤20,630~780,≥400,≥18,≥40,,,,,,,,,,,,
40＜d≤100 or 20＜t≤60,600~750,≥350,≥19,≥45,,,,,,,,,,,,
牌号,PH 35,,,,,,,,,,,,,,,
对应标准,ISO 9330-2-1997 具有特定高温性能的电阻和感应焊接非合金和合金钢管,,,,,,,,,,,,,,,
归类,碳钢,,,,,,,,,,,,,,,
成分,C,Si,Mn,P,S,,,,,,,,,,,
最小值,-,-,0.9,-,-,,,,,,,,,,,
最大值,0.22,0.35,1.6,0.035,0.03,,,,,,,,,,,
Unnamed: 0,抗拉强度σb Mpa,屈服点σs Mpa,延伸率δ %,,,,,,,,,,,,,
正火,510~640,≥355,,,,,,,,,,,,,,
纵向,,,≥19,,,,,,,,,,,,,
横向,,,≥17,,,,,,,,,,,,,
牌号,PH 26,,,,,,,,,,,,,,,
对应标准,ISO 9329-2-1997 具有规定高温性能的非合金钢和合金钢,,,,,,,,,,,,,,,
归类,碳钢,,,,,,,,,,,,,,,
成分,C,Si,Mn,P,S,Cu ①,,,,,,,,,,
最小值,-,0.1,0.4,-,-,-,,,,,,,,,,
最大值,0.21,0.35,1.2,0.035,0.035,0.25,,,,,,,,,,
厚度 t mm,热处理或状态,抗拉强度σb Mpa,屈服点σs Mpa,延伸率δ %,冲击吸收能量KV2 J,,,,,,,,,,,
t≤16,正火,410~530,≥265,纵向≥21，横向≥19,纵向35,,,,,,,,,,,
16＜t≤40,正火,410~530,≥255,纵向≥21，横向≥19,"t＞30 横向27, 纵向35",,,,,,,,,,,
40＜t≤60,正火,410~530,≥245,纵向≥21，横向≥19,"横向27, 纵向35",,,,,,,,,,,
牌号,C90U,,,,,,,,,,,,,,,
德国W-Nr.,1.1535,,,,,,,,,,,,,,,
对应标准,DIN EN ISO 4957-2018 工具钢,,,,,,,,,,,,,,,
归类,碳钢,,,,,,,,,,,,,,,
标签,冷作非合金工具钢,,,,,,,,,,,,,,,
密度,7.85 g/cm3,,,,,,,,,,,,,,,
成分,C,Si,Mn,P,S,,,,,,,,,,,
最小值,0.85,0.1,0.1,-,-,,,,,,,,,,,
最大值,0.95,0.3,0.4,0.03,0.03,,,,,,,,,,,
热处理,硬度 HBW,,,,,,,,,,,,,,,
退火 (+A),≤207,,,,,,,,,,,,,,,
淬火及回火,HRC≥60,,,,,,,,,,,,,,,
牌号,20Mn5,,,,,,,,,,,,,,,
德国W-Nr.,1.1133,,,,,,,,,,,,,,,
对应标准,DIN EN 10269-2014 规定高温和/或低温性能的紧固件用钢和镍合金,,,,,,,,,,,,,,,
归类,碳钢,,,,,,,,,,,,,,,
性能,淬透性,,,,,,,,,,,,,,,
标签,调质型钢,,,,,,,,,,,,,,,
说明,—本欧洲标准规定了非合金和合金(包括不锈钢)钢和镍合金制成的在高温和/或低温下具有指定性能的紧固件的半成品、棒材的要求。 —本标准的要求也适用于成品紧固件 —EN 10021中的一般交货技术条件也适用于按照本标准提供的产品。,,,,,,,,,,,,,,,
密度,7.85 g/cm3,,,,,,,,,,,,,,,
成分,C,Si,Mn,P,S,Cr,Ni,Mo,Al,更多,,,,,,
最小值,0.17,-,1,-,-,-,-,-,0.02,Cr+Mo+Ni ≤ 0.63,,,,,,
最大值,0.23,0.4,1.5,0.03,0.035,0.4,0.4,0.1,-,Cr+Mo+Ni ≤ 0.63,,,,,,
直径 d mm,热处理或状态,抗拉强度σb Mpa,屈服点σs Mpa,延伸率δ %,断面收缩率ψ %,冲击吸收能量KV2 J,,,,,,,,,,
d≤60,#NAME?,500~650,≥320,≥22,≥55,≥55,,,,,,,,,,
60<d≤150,#NAME?,500~650,≥300,≥20,≥55,≥55,,,,,,,,,,
牌号,U10S 10,,,,,,,,,,,,,,,
德国W-Nr.,1.0702,,,,,,,,,,,,,,,
对应标准,DIN 17111-1980 螺栓、螺母和铆钉用低碳非合金钢,,,,,,,,,,,,,,,
归类,碳钢,,,,,,,,,,,,,,,
标签,非镇静钢,,,,,,,,,,,,,,,
说明,1、本标准适用于产品厚度最大不超过40mm，不进行热处理(淬火和回火)和表面硬化，并用于热或冷成形的螺栓，螺母和铆钉的非合金低碳钢，与之相关的是强度要求或切削性能。 2、举例：钢UQSt 36，数字代号1.0204，条件未经处理轧制表面（U或00）表示为 UQSt 36U或1.2040.00,,,,,,,,,,,,,,,
密度,7.85 g/cm3,,,,,,,,,,,,,,,
成分,C,Mn,P,S,,,,,,,,,,,,
最小值,-,0.3,-,0.08,,,,,,,,,,,,
最大值,0.15,0.6,0.05,0.12,,,,,,,,,,,,
条件,抗拉强度σb Mpa,屈服点σs Mpa,,,,,,,,,,,,,,
d≤16,340~470,≥225,,,,,,,,,,,,,,
16<d≤40,340~470,≥215,,,,,,,,,,,,,,
牌号,1212,,,,,,,,,,,,,,,
美国UNS,G12120,,,,,,,,,,,,,,,
对应标准,SAE J403-2014 碳钢的化学成分,,,,,,,,,,,,,,,
归类,碳钢,,,,,,,,,,,,,,,
成分,C,Mn,P,S,,,,,,,,,,,,
最小值,-,0.7,0.07,0.16,,,,,,,,,,,,
最大值,0.13,1,0.12,0.23,,,,,,,,,,,,
牌号,23Mn6,,,,,,,,,,,,,,,
对应标准,DIN EN ISO 683-1-2018 热处理钢、合金钢和易切削钢 -- 第1部分：调质非合金钢,,,,,,,,,,,,,,,
归类,碳钢,,,,,,,,,,,,,,,
标签,高级优质非合金钢,,,,,,,,,,,,,,,
成分,C,Si,Mn,P,S,Cr,Ni,Cu,Mo,更多,,,,,,
最小值,0.19,0.1,1.3,-,-,-,-,-,-,Cr+Mo+Ni≤0.63,,,,,,
最大值,0.26,0.4,1.65,0.025,0.035,0.4,0.4,0.3,0.1,Cr+Mo+Ni≤0.63,,,,,,
直径d 或 厚度t mm,热处理或状态,抗拉强度σb Mpa,屈服点σs Mpa,延伸率δ %,冲击吸收能量KV2 J,,,,,,,,,,,
d≤16; t≤8,调质（QT）,700~850,≥550,≥15,,,,,,,,,,,,
16＜d≤40；8＜t≤20,调质（QT）,650~800,≥440,≥18,≥30,,,,,,,,,,,
40＜d≤100；20＜t≤60,调质（QT）,600~750,≥400,≥18,≥30,,,,,,,,,,,
牌号,A686 Type W1-11Grade A,,,,,,,,,,,,,,,
美国UNS,T72301,,,,,,,,,,,,,,,
对应标准,ASTM A 686-1992(R2004) 碳素工具钢,,,,,,,,,,,,,,,
归类,碳钢,,,,,,,,,,,,,,,
成分,C,Si,Mn,P,S,Cr,Ni,Cu,Mo,W,V,,,,,
最小值,1.1,0.1,0.1,-,-,-,-,-,-,-,-,,,,,
最大值,1.2,0.4,0.4,0.03,0.03,0.15,0.2,0.2,0.1,0.15,0.1,,,,,
条件,热处理或状态,硬度 HBW,,,,,,,,,,,,,,
"棒材, 锻件, 厚板, 薄板, 线材;",冷拉,≤241,,,,,,,,,,,,,,
"棒材, 锻件, 厚板, 薄板, 线材;",退火,≤202,,,,,,,,,,,,,,
"棒材, 锻件, 厚板, 薄板, 线材;",热处理,HRC≥65,,,,,,,,,,,,,,
钻杆; d < 3.2,,37,,,,,,,,,,,,,,
钻杆; 3.2<d≤6.4,,28,,,,,,,,,,,,,,
钻杆; 6.4<d≤12.7,,23,,,,,,,,,,,,,,
钻杆; d>12.7,,96,,,,,,,,,,,,,,
牌号,SWRCH15K,,,,,,,,,,,,,,,
对应标准,Q/BQB 517-2018 冷镦钢盘条,,,,,,,,,,,,,,,
归类,碳钢,,,,,,,,,,,,,,,
说明,①本标准规定了冷镦钢盘条的尺寸、 外形、 重量及允许偏差、 技术要求、 检验与试验、 包装、 标志和 检验文件等。 ②本标准适用于宝山钢铁股份有限公司生产的冷镦钢无扭控冷热轧盘条。 主要用于制造汽车、 电子、 机械等行业使用的高等级冷成型紧固件、 异形件等。 ③表面质量要求，B-系列冷镦钢严于冷镦钢。 ④非金属夹杂物检验，为必做项目，B-系列冷镦钢规定了更高的合格级别,,,,,,,,,,,,,,,
成分,C,Si,Mn,P,S,Cr,Ni,Cu,Mo,,,,,,,
最小值,0.13,0.1,0.3,-,-,-,-,-,-,,,,,,,
最大值,0.18,0.35,0.6,0.02,0.02,0.2,0.2,0.2,0.06,,,,,,,
牌号,TCR320,,,,,,,,,,,,,,,
对应标准,ISO 4999-2014 商用、拉拔和结构用连续热浸镀锡（铅合金）冷还原碳钢板,,,,,,,,,,,,,,,
归类,碳钢,,,,,,,,,,,,,,,
成分,C,Mn,P,S,Cr,Ni,Cu,Mo,Ti ②,V ②③,Nb ②,更多,,,,
最小值,-,-,-,-,-,-,-,-,-,-,-,Cu+Ni+Cr+Mo≤0.50；Cr+Mo≤0.16,,,,
最大值,0.2,1.5,0.035,0.035,0.15,0.2,0.2,0.06,0.008,0.008,0.008,Cu+Ni+Cr+Mo≤0.50；Cr+Mo≤0.16,,,,
抗拉强度σb Mpa,屈服点σs Mpa,延伸率δ %,,,,,,,,,,,,,,
≥400,≥320,标称长度=50mm≥16,,,,,,,,,,,,,,
牌号,B-SWRCH38K,,,,,,,,,,,,,,,
对应标准,Q/BQB 517-2018 冷镦钢盘条,,,,,,,,,,,,,,,
归类,碳钢,,,,,,,,,,,,,,,
说明,①本标准规定了冷镦钢盘条的尺寸、 外形、 重量及允许偏差、 技术要求、 检验与试验、 包装、 标志和 检验文件等。 ②本标准适用于宝山钢铁股份有限公司生产的冷镦钢无扭控冷热轧盘条。 主要用于制造汽车、 电子、 机械等行业使用的高等级冷成型紧固件、 异形件等。 ③表面质量要求，B-系列冷镦钢严于冷镦钢。 ④非金属夹杂物检验，为必做项目，B-系列冷镦钢规定了更高的合格级别,,,,,,,,,,,,,,,
成分,C,Si,Mn,P,S,Cr,Ni,Cu,Mo,,,,,,,
最小值,0.35,0.1,0.6,-,-,-,-,-,-,,,,,,,
最大值,0.41,0.35,0.9,0.02,0.02,0.2,0.2,0.2,0.06,,,,,,,
牌号,11SMn37,,,,,,,,,,,,,,,
对应标准,ISO 683-18-2014 热处理钢、合金钢和易切削钢 -- 第18部分：光面钢制品,,,,,,,,,,,,,,,
归类,碳钢,,,,,,,,,,,,,,,
成分,C,Si ①,Mn,P ②,S,,,,,,,,,,,
最小值,-,-,1,-,0.3,,,,,,,,,,,
最大值,0.14,0.05,1.5,0.11,0.4,,,,,,,,,,,
厚度 t mm,热处理或状态,抗拉强度σb Mpa,屈服点σs Mpa,延伸率δ %,硬度 HBW,,,,,,,,,,,
5≤t≤10,Cold drawn (+C),510~810,≥440,≥6,,,,,,,,,,,,
10＜t≤16,Cold drawn (+C),490~760,≥410,≥7,,,,,,,,,,,,
16＜t≤40,Cold drawn (+C),460~710,≥375,≥8,,,,,,,,,,,,
40＜t≤63,Cold drawn (+C),400~650,≥305,≥9,,,,,,,,,,,,
63＜t≤100,Cold drawn (+C),360~630,≥245,≥9,,,,,,,,,,,,
16＜t≤40,As-rolled + peeled (+SH),380~570,,,≤169,,,,,,,,,,,
40＜t≤63,As-rolled + peeled (+SH),370~570,,,≤169,,,,,,,,,,,
63＜t≤100,As-rolled + peeled (+SH),360~520,,,≤154,,,,,,,,,,,
牌号,SWCH 15K,,,,,,,,,,,,,,,
对应标准,JIS G 3507-2-2005 冷镦碳钢 - 第2部分：线材,,,,,,,,,,,,,,,
归类,碳钢,,,,,,,,,,,,,,,
性能,锻压性,,,,,,,,,,,,,,,
标签,镇静钢,,,,,,,,,,,,,,,
说明,①本标准规定了冷镦用碳钢钢丝，用于制造各种类型的螺钉(如螺栓、螺母、铆钉、机螺钉、自攻螺钉等)和用冷镦制造的各种零件。 ②用于制造本标准钢丝的盘条应符合JIS G 3507-1的规定。,,,,,,,,,,,,,,,
条件,热处理或状态,抗拉强度σb Mpa,断面收缩率ψ %,硬度 HBW,,,,,,,,,,,,
线材,冷作前球化退火（DA）,≥370,≥55,HRB≤85,,,,,,,,,,,,
线材；t≤3,冷作（D）,≥690,-,-,,,,,,,,,,,,
线材；3<t≤4,冷作（D）,≥590,≥45,-,,,,,,,,,,,,
线材；4<t≤5,冷作（D）,≥490,≥45,-,,,,,,,,,,,,
线材；t>5,冷作（D）,≥410,≥45,≤92,,,,,,,,,,,,
牌号,U5,,,,,,,,,,,,,,,
对应标准,AS 1442-2007 碳素钢和碳锰钢 - 热轧棒材和半成品,,,,,,,,,,,,,,,
归类,碳钢,,,,,,,,,,,,,,,
标签,碳锰钢,,,,,,,,,,,,,,,
说明,本标准规定了用于锻造和一般工程用途的在轧制或正火状态下交付的碳钢和碳锰钢棒材、棒材、坯料和板坯的要求。它规定了所有牌号的化学成分要求，以及满足机械性能要求的牌号的抗拉强度要求。该标准允许添加硼和微合金元素来实现特殊性能。,,,,,,,,,,,,,,,
成分,C,Si,Mn,P,S,Cr,Ni,Cu,Mo,,,,,,,
最小值,0.35,-,0.5,-,-,-,-,-,-,,,,,,,
最大值,0.45,0.4,1,0.04,0.04,0.3,0.35,0.35,0.1,,,,,,,
条件,热处理或状态,抗拉强度σb Mpa,屈服点σs Mpa,延伸率δ %,,,,,,,,,,,,
棒材；d≤100,轧制或正火,≥540,≥270,≥16,,,,,,,,,,,,
牌号,SS330,,,,,,,,,,,,,,,
对应标准,JIS G 3101-2015 普通结构用轧制钢材,,,,,,,,,,,,,,,
归类,碳钢,,,,,,,,,,,,,,,
成分,P,S,,,,,,,,,,,,,,
最小值,-,-,,,,,,,,,,,,,,
最大值,0.05,0.05,,,,,,,,,,,,,,
厚度 t mm,抗拉强度σb Mpa,屈服点σs Mpa,延伸率δ %,,,,,,,,,,,,,
t≤16,330~430,≥205,,,,,,,,,,,,,,
16＜t≤40,330~430,≥195,,,,,,,,,,,,,,
40＜t≤100,330~430,≥175,,,,,,,,,,,,,,
t＞100,330~430,≥165,,,,,,,,,,,,,,
钢板、钢带、扁钢的厚度 ≤5,,,≥26,,,,,,,,,,,,,
钢板、钢带、扁钢的厚度 5＜t≤16,,,≥21,,,,,,,,,,,,,
钢板、钢带、扁钢的厚度 16＜t≤50,,,≥26,,,,,,,,,,,,,
钢板、扁钢的厚度 ＞40,,,≥28,,,,,,,,,,,,,
棒钢的直径、边长或对边距离 ≤25,,,≥25,,,,,,,,,,,,,
棒钢的直径、边长或对边距离 ＞25,,,≥28,,,,,,,,,,,,,
牌号,1521,,,,,,,,,,,,,,,
美国UNS,G15210,,,,,,,,,,,,,,,
对应标准,SAE J403-2014 碳钢的化学成分,,,,,,,,,,,,,,,
归类,碳钢,,,,,,,,,,,,,,,
说明,•“Flat Rolled Products”适用于结构型材、板材、带材、薄板和焊管。 •“Long Products”适用于锻造、热轧和冷加工棒材、盘条和无缝管的半成品。,,,,,,,,,,,,,,,
Unnamed: 0,成分,C,Mn,P,S,,,,,,,,,,,
Flat Rolled Products,最小值,0.18,1.1,-,-,,,,,,,,,,,
Flat Rolled Products,最大值,0.23,1.4,0.03,0.035,,,,,,,,,,,
牌号,45SPb20,,,,,,,,,,,,,,,
德国W-Nr.,1.0757,,,,,,,,,,,,,,,
对应标准,DIN 1651-1988 易切削钢技术供货条件,,,,,,,,,,,,,,,
归类,碳钢,,,,,,,,,,,,,,,
性能,易切削性  淬透性,,,,,,,,,,,,,,,
标签,易切削调质钢,,,,,,,,,,,,,,,
说明,1、本标准适用于易切削钢： ——半成品，如大钢坯、扁钢、棒料 ——热轧线材 ——热轧条钢（圆钢、方钢、六角钢、八角钢和扁钢） ——冷拔钢 结构和供货时热处理状态的组合本标准有规定 2、没有其他规定的话，DIN 17010描述的钢和钢产品一般供货技术条件补充适用于本标准的内容 3、易切削钢的特点是具有良好的可切削性和易裂性。这些性能是由于它具有较高的硫含量，必要时也含其他的附加物（如铅）而产生的 4、牌号后缀字符表示材料供货状态和热处理：K=冷拔；U或U+SH=热作或热作及去皮；K+S=冷拔及消除应力；SH+V=去皮及调质；K+V=冷拔及调质,,,,,,,,,,,,,,,
成分,C,Si,Mn,P,S,Pb,,,,,,,,,,
最小值,0.42,0.1,0.7,-,0.18,0.15,,,,,,,,,,
最大值,0.5,0.3,1.1,0.06,0.25,0.35,,,,,,,,,,
条件,热处理或状态,抗拉强度σb Mpa,屈服点σs Mpa,延伸率δ %,硬度 HBW,,,,,,,,,,,
"棒材, 半成品, 线材；t≤10",热作 (U)或热作及去皮(U+SH),590~760,,,≤229,,,,,,,,,,,
"棒材, 半成品, 线材；10<t≤16",热作 (U)或热作及去皮(U+SH),590~760,,,≤229,,,,,,,,,,,
"棒材, 半成品, 线材；16<t≤40",热作 (U)或热作及去皮(U+SH),590~760,,,≤223,,,,,,,,,,,
"棒材, 半成品, 线材；40<t≤63",热作 (U)或热作及去皮(U+SH),590~740,,,≤223,,,,,,,,,,,
"棒材, 半成品, 线材；63<t≤100",热作 (U)或热作及去皮(U+SH),580~730,,,≤217,,,,,,,,,,,
"棒材, 半成品, 线材；t≤10",冷拔（K）,740~980,≥570,≥5,,,,,,,,,,,,
"棒材, 半成品, 线材；10<d≤16",冷拔（K）,690~930,≥470,≥6,,,,,,,,,,,,
"棒材, 半成品, 线材；16<d≤40",冷拔（K）,640~830,≥375,≥7,,,,,,,,,,,,
"棒材, 半成品, 线材；40<d≤63",冷拔（K）,610~800,≥325,≥8,,,,,,,,,,,,
"棒材, 半成品, 线材；63<d≤100",冷拔（K）,580~770,≥305,≥9,,,,,,,,,,,,
"棒材, 半成品, 线材；d≤63",冷拔及消除应力 (K+S),≤750,,,,,,,,,,,,,,
"棒材, 半成品, 线材；t≤10",去皮及调质(SH+V)或冷拔及调质(K+V),700~840,≥480,≥10,,,,,,,,,,,,
"棒材, 半成品, 线材；10<d≤16",去皮及调质(SH+V)或冷拔及调质(K+V),700~840,≥480,≥11,,,,,,,,,,,,
"棒材, 半成品, 线材；16<d≤40",去皮及调质(SH+V)或冷拔及调质(K+V),660~800,≥410,≥13,,,,,,,,,,,,
"棒材, 半成品, 线材；40<d≤63",去皮及调质(SH+V)或冷拔及调质(K+V),620~760,≥375,≥14,,,,,,,,,,,,
牌号,C25E,,,,,,,,,,,,,,,
对应标准,DIN EN ISO 683-1-2018 热处理钢、合金钢和易切削钢 -- 第1部分：调质非合金钢,,,,,,,,,,,,,,,
归类,碳钢,,,,,,,,,,,,,,,
标签,高级优质非合金钢,,,,,,,,,,,,,,,
成分,C,Si,Mn,P,S,Cr,Ni,Cu,Mo,更多,,,,,,
最小值,0.22,0.1,0.4,-,-,-,-,-,-,Cr+Mo+Ni≤0.63,,,,,,
最大值,0.29,0.4,0.7,0.025,0.035,0.4,0.4,0.3,0.1,Cr+Mo+Ni≤0.63,,,,,,
直径d 或 厚度t mm,热处理或状态,抗拉强度σb Mpa,屈服点σs Mpa,延伸率δ %,冲击吸收能量KV2 J,,,,,,,,,,,
d≤16; t≤8,调质（QT）,550~700,≥370,≥19,≥35,,,,,,,,,,,
16＜d≤40；8＜t≤20,调质（QT）,500~650,≥320,≥21,≥35,,,,,,,,,,,
d≤16；t≤16,正火（N）,≥470,≥260,≥22,,,,,,,,,,,,
16<d≤100；16＜t≤100,正火（N）,≥440,≥230,≥23,,,,,,,,,,,,
牌号,S460JR,,,,,,,,,,,,,,,
欧标钢号,1.0507,,,,,,,,,,,,,,,
对应标准,EN 10025-2-2019 热轧结构钢产品 - 第2部分：非合金结构钢的交货技术条件,,,,,,,,,,,,,,,
归类,碳钢,,,,,,,,,,,,,,,
标签,镇静钢,,,,,,,,,,,,,,,
