Repository: chen-snow/DataToNeo4j

# DataToNeo4j
get steel grade data and import to neo4j

File: data/碳钢最终数据.csv (part 11 of 23)
牌号,E5518-N2,,,,,,,,,,,,,,,
说明,①本标准说明了扁长产品及半成品的技术供货条件，规定了明确的供货条款下，按照化学成分表及机械性能表中给出热轧非合金优质钢平板和长形产品的组别和等级。此标准也对三种工程类用钢做了补充说明。此标准不适用于中空型材结构和管材。 ②本技术供货条件适用于： ——对于S460JR、J0、J2、K2和S500J0的长形产品，厚度为≥3mm和≤150mm; ——对于质量级别JR、J0、J2和K2的板材产品，厚度≤400mm; ——对于其他强度等级和质量级别的板材和长形产品，厚度≤250mm。 ③除在+N(正火状态)条件下供货的产品外，此标准中说明的钢制品未经热处理。允许进行消除应力退火。在+N条件下供货的产品可进行热成形和/或供货后正火。 ④按照此标准要求转换成轧制品的半成品需要按照订货时的协议。化学成分需要在订货时协商确定，但是也应该在化学成分表的范围内。 ⑤对于特殊要求的等级和产品形式应在订货时做出说明。,,,,,,,,,,,,,,,
密度,7.85 g/cm3,,,,,,,,,,,,,,,
Unnamed: 0,成分,C,Si,Mn,P,S,Cu,N,Ti,V,Nb,,,,,
d≤30,最小值,-,-,-,-,-,-,-,-,-,-,,,,,
d≤30,最大值,0.2,0.55,1.7,0.03,0.03,0.55,0.025,0.05,0.13,0.05,,,,,
条件,抗拉强度σb Mpa,屈服点σs Mpa,延伸率δ %,冲击吸收能量KV2 J,,,,,,,,,,,,
长材; 3≤t≤16,550~720,≥460,≥17,20°C≥27,,,,,,,,,,,,
长材; 16<t≤40,550~720,≥440,≥17,≥27,,,,,,,,,,,,
长材; 40<t≤63,550~720,≥420,≥17,≥27,,,,,,,,,,,,
长材; 63<t≤80,550~720,≥400,≥17,≥27,,,,,,,,,,,,
长材; 80<t≤100,550~720,≥390,≥17,≥27,,,,,,,,,,,,
长材; 100<t≤150,530~700,≥390,≥17,≥27,,,,,,,,,,,,
牌号,F1852 Type 1 Carbon Steel,,,,,,,,,,,,,,,
对应标准,ASTM F1852-2014 “扭转”型张力控制结构螺栓/螺母/垫圈组件，最小抗拉强度为120/105 ksi的热处理钢制,,,,,,,,,,,,,,,
归类,碳钢,,,,,,,,,,,,,,,
Unnamed: 0,成分,C,Si,Mn,P,S,,,,,,,,,,
Heat Analysis,最小值,0.3,0.15,0.6,-,-,,,,,,,,,,
Heat Analysis,最大值,0.52,0.3,-,0.04,0.05,,,,,,,,,,
Bolt Size / Bolt Length (L) inch,抗拉强度σb Mpa,硬度 HBW,,,,,,,,,,,,,,
1/2 ~ 1 / L＜3D,827,253~319,,,,,,,,,,,,,,
1/2 ~ 1 / L≥3D,827,≤319,,,,,,,,,,,,,,
1-1/8 / L＜3D,724,223~286,,,,,,,,,,,,,,
1-1/8 / L≥3D,724,≤286,,,,,,,,,,,,,,
牌号,SGD 4,,,,,,,,,,,,,,,
对应标准,JIS G 3108-2004 轧制碳素钢冷加工棒材,,,,,,,,,,,,,,,
归类,碳钢,,,,,,,,,,,,,,,
成分,C,Mn *,P,S,,,,,,,,,,,,
最小值,0.2,0.3,-,-,,,,,,,,,,,,
最大值,0.25,0.6,0.045,0.045,,,,,,,,,,,,
牌号,S45C,,,,,,,,,,,,,,,
对应标准,Q/BQB 517-2018 冷镦钢盘条,,,,,,,,,,,,,,,
归类,碳钢,,,,,,,,,,,,,,,
说明,①本标准规定了冷镦钢盘条的尺寸、 外形、 重量及允许偏差、 技术要求、 检验与试验、 包装、 标志和 检验文件等。 ②本标准适用于宝山钢铁股份有限公司生产的冷镦钢无扭控冷热轧盘条。 主要用于制造汽车、 电子、 机械等行业使用的高等级冷成型紧固件、 异形件等。 ③表面质量要求，B-系列冷镦钢严于冷镦钢。 ④非金属夹杂物检验，为必做项目，B-系列冷镦钢规定了更高的合格级别,,,,,,,,,,,,,,,
成分,C,Si,Mn,P,S,Cr,Ni,Cu,Mo,,,,,,,
最小值,0.42,0.15,0.6,-,-,-,-,-,-,,,,,,,
最大值,0.48,0.35,0.9,0.02,0.02,0.2,0.2,0.2,0.06,,,,,,,
牌号,P295GH,,,,,,,,,,,,,,,
欧标钢号,1.0481,,,,,,,,,,,,,,,
对应标准,EN 10222-2-2017 压力用途用钢制锻件 第2部分 具有高温特性的铁素体和马氏体钢,,,,,,,,,,,,,,,
归类,碳钢,,,,,,,,,,,,,,,
成分,C,Si,Mn,P,S,Cr,Ni,Cu,Mo,Ti,V,Nb,更多,,,
最小值,0.08,-,0.9,-,-,-,-,-,-,-,-,-,Cr+Cu+Mo+Ni≤0.70,,,
最大值,0.2,0.4,1.5,0.03,0.025,0.3,0.3,0.3,0.08,0.03,0.02,0.01,Cr+Cu+Mo+Ni≤0.70,,,
厚度 t mm,热处理或状态,抗拉强度σb Mpa,屈服点σs Mpa,延伸率δ %,冲击吸收能量KV2 J,,,,,,,,,,,
t≤60,"奥氏体化或固溶退火,890~950℃,空冷",460~580,≥285,I：≥24，tr/t：≥22,I：≥40，tr/t：≥27,,,,,,,,,,,
60＜t≤100,"奥氏体化或固溶退火,890~950℃,空冷",460~580,≥260,I：≥23，tr/t：≥21,I：≥40，tr/t：≥27,,,,,,,,,,,
牌号,T13,,,,,,,,,,,,,,,
对应标准,YB /T 5058-2005 弹簧钢、工具钢冷轧钢带,,,,,,,,,,,,,,,
归类,碳钢,,,,,,,,,,,,,,,
成分,C,Si,Mn,P,S,Cr,Ni,Cu,,,,,,,,
最小值,1.25,-,-,-,-,-,-,-,,,,,,,,
最大值,1.35,0.35,0.4,0.035,0.03,0.25,0.2,0.3,,,,,,,,
厚度 t mm,抗拉强度σb Mpa,,,,,,,,,,,,,,,
0.10~3.00，退火钢带,≤880,,,,,,,,,,,,,,,
牌号,1039,,,,,,,,,,,,,,,
美国UNS,G10390,,,,,,,,,,,,,,,
对应标准,SAE J403-2014 碳钢的化学成分,,,,,,,,,,,,,,,
归类,碳钢,,,,,,,,,,,,,,,
说明,•“Flat Rolled Products”适用于结构型材、板材、带材、薄板和焊管。 •“Long Products”适用于锻造、热轧和冷加工棒材、盘条和无缝管的半成品。,,,,,,,,,,,,,,,
Unnamed: 0,成分,C,Mn,P,S,,,,,,,,,,,
Flat Rolled Products,最小值,0.37,0.7,-,-,,,,,,,,,,,
Flat Rolled Products,最大值,0.44,1,0.03,0.035,,,,,,,,,,,
牌号,SWRCH15K,,,,,,,,,,,,,,,
对应标准,JIS G 3507-1-2010 冷镦用碳钢 盘条,,,,,,,,,,,,,,,
归类,碳钢,,,,,,,,,,,,,,,
性能,锻压性,,,,,,,,,,,,,,,
标签,镇静钢,,,,,,,,,,,,,,,
成分,C,Si,Mn,P,S,Cr,Ni,Cu,,,,,,,,
最小值,0.13,0.1,0.3,-,-,-,-,-,,,,,,,,
最大值,0.18,0.35,0.6,0.03,0.035,0.2,0.2,0.3,,,,,,,,
牌号,1370-03,,,,,,,,,,,,,,,
对应标准,SS 14 1370 表面硬化钢,,,,,,,,,,,,,,,
归类,碳钢,,,,,,,,,,,,,,,
成分,C,Si,Mn,P,S,,,,,,,,,,,
最小值,0.12,0.1,0.5,-,0.02,,,,,,,,,,,
最大值,0.18,0.4,0.9,0.04,0.04,,,,,,,,,,,
条件,热处理或状态,抗拉强度σb Mpa,屈服点σs Mpa,延伸率δ %,,,,,,,,,,,,
"棒材, 锻件; d=11",表面硬化 + 淬火和时效 + 退火,≥690,≥390,≥9,,,,,,,,,,,,
牌号,E360,,,,,,,,,,,,,,,
欧标钢号,1.007,,,,,,,,,,,,,,,
对应标准,EN 10025-2-2019 热轧结构钢产品 - 第2部分：非合金结构钢的交货技术条件,,,,,,,,,,,,,,,
归类,碳钢,,,,,,,,,,,,,,,
标签,不允许沸腾钢,,,,,,,,,,,,,,,
说明,①本标准说明了扁长产品及半成品的技术供货条件，规定了明确的供货条款下，按照化学成分表及机械性能表中给出热轧非合金优质钢平板和长形产品的组别和等级。此标准也对三种工程类用钢做了补充说明。此标准不适用于中空型材结构和管材。 ②本技术供货条件适用于： ——对于S460JR、J0、J2、K2和S500J0的长形产品，厚度为≥3mm和≤150mm; ——对于质量级别JR、J0、J2和K2的板材产品，厚度≤400mm; ——对于其他强度等级和质量级别的板材和长形产品，厚度≤250mm。 ③除在+N(正火状态)条件下供货的产品外，此标准中说明的钢制品未经热处理。允许进行消除应力退火。在+N条件下供货的产品可进行热成形和/或供货后正火。 ④按照此标准要求转换成轧制品的半成品需要按照订货时的协议。化学成分需要在订货时协商确定，但是也应该在化学成分表的范围内。 ⑤对于特殊要求的等级和产品形式应在订货时做出说明。,,,,,,,,,,,,,,,
密度,7.85 g/cm3,,,,,,,,,,,,,,,
成分,P,S,N,,,,,,,,,,,,,
最小值,-,-,-,,,,,,,,,,,,,
最大值,0.045,0.045,0.012,,,,,,,,,,,,,
条件,抗拉强度σb Mpa,屈服点σs Mpa,延伸率δ %,,,,,,,,,,,,,
长材和扁平材; 1<t≤1.5,690~900,≥360,≥5,,,,,,,,,,,,,
长材和扁平材; 1.5<t≤2,690~900,≥360,≥6,,,,,,,,,,,,,
长材和扁平材; 2<t≤2.5,690~900,≥360,≥7,,,,,,,,,,,,,
长材和扁平材; 2.5<t<3,690~900,≥360,≥8,,,,,,,,,,,,,
长材和扁平材; 3≤t≤16,670~830,≥360,≥11,,,,,,,,,,,,,
长材和扁平材; 16<t≤40,670~830,≥355,≥11,,,,,,,,,,,,,
长材和扁平材; 40<t≤63,670~830,≥345,≥10,,,,,,,,,,,,,
长材和扁平材; 63<t≤80,670~830,≥335,≥9,,,,,,,,,,,,,
长材和扁平材; 80<t≤100,670~830,≥325,≥9,,,,,,,,,,,,,
长材和扁平材; 100<t≤150,650~830,≥305,≥8,,,,,,,,,,,,,
长材和扁平材; 150<t≤200,640~830,≥295,≥7,,,,,,,,,,,,,
长材和扁平材; 200<t≤250,640~830,≥285,≥7,,,,,,,,,,,,,
长材和扁平材; t≤1,690~900,≥360,≥4,,,,,,,,,,,,,
美国UNS,G10440,,,,,,,,,,,,,,,
ASTM  型号或牌号,1044,,,,,,,,,,,,,,,
对应标准,ASTM A29/A29M-2020 热锻碳素钢和合金钢棒材一般要求标准规范,,,,,,,,,,,,,,,
归类,碳钢,,,,,,,,,,,,,,,
性能,锻压性,,,,,,,,,,,,,,,
标签,非硫处理碳素钢,,,,,,,,,,,,,,,
成分,C,Mn,P,S,,,,,,,,,,,,
最小值,0.43,0.3,-,-,,,,,,,,,,,,
最大值,0.5,0.6,0.04,0.05,,,,,,,,,,,,
美国UNS,G15410,,,,,,,,,,,,,,,
ASTM  型号或牌号,1541,,,,,,,,,,,,,,,
旧牌号,1041,,,,,,,,,,,,,,,
对应标准,ASTM A29/A29M-2020 热锻碳素钢和合金钢棒材一般要求标准规范,,,,,,,,,,,,,,,
归类,碳钢,,,,,,,,,,,,,,,
标签,高锰碳钢,,,,,,,,,,,,,,,
成分,C,Mn,P,S,,,,,,,,,,,,
最小值,0.36,1.35,-,-,,,,,,,,,,,,
最大值,0.44,1.65,0.04,0.05,,,,,,,,,,,,
牌号,C105U,,,,,,,,,,,,,,,
欧标钢号,1.1545,,,,,,,,,,,,,,,
对应标准,EN ISO 4957-2018 工具钢,,,,,,,,,,,,,,,
归类,碳钢,,,,,,,,,,,,,,,
标签,冷作非合金工具钢,,,,,,,,,,,,,,,
成分,C,Si,Mn,P,S,,,,,,,,,,,
最小值,1,0.1,0.1,-,-,,,,,,,,,,,
最大值,1.1,0.3,0.4,0.03,0.03,,,,,,,,,,,
热处理,硬度 HBW,,,,,,,,,,,,,,,
退火 (+A),≤212,,,,,,,,,,,,,,,
淬火及回火,HRC≥61,,,,,,,,,,,,,,,
牌号,C10C,,,,,,,,,,,,,,,
德国W-Nr.,1.0214,,,,,,,,,,,,,,,
对应标准,DIN EN 10263-2-2017 钢棒，棒材和线材冷镦和冷挤压 钢- 第2部分：冷加工后的交货技术条件不适用于热处理钢,,,,,,,,,,,,,,,
归类,碳钢,,,,,,,,,,,,,,,
说明,"①是DIN 302-2011钢制实心铆钉、 DIN 7338 (C) - 2011 刹车以及离合器衬片用铆钉全空心铆钉原件中指定的非合金材料牌号之一 ②牌号或数字代号后缀字符表示材料状态或热处理名称，比如：C10C +U, C10C +U+PE等",,,,,,,,,,,,,,,
成分,C,Si ①,Mn,P,S,Al ②,,,,,,,,,,
最小值,0.08,-,0.3,-,-,0.02,,,,,,,,,,
最大值,0.12,0.1,0.5,0.025,0.025,0.06,,,,,,,,,,
条件,热处理或状态,抗拉强度σb Mpa,断面收缩率ψ %,,,,,,,,,,,,,
"盘条,钢棒；5<d≤100",热轧或未处理及去皮(+U或+U+PE),≤430,≥60,,,,,,,,,,,,,
"盘条,钢棒；5＜d≤100",球化退火或球化退火及去皮（+AC or +AC+PE）,≤380,≥70,,,,,,,,,,,,,
"钢棒,钢丝；5＜d≤10",未处理及冷拔（+U+C),≤520,≥58,,,,,,,,,,,,,
"钢棒,钢丝；10＜d≤40",未处理及冷拔（+U+C),≤510,≥58,,,,,,,,,,,,,
"钢棒,钢丝；2＜d≤5",未处理及冷拔及球化处理（+U+C+AC）,≤370,≥72,,,,,,,,,,,,,
"钢棒,钢丝；5＜d≤40",未处理及冷拔及球化处理（+U+C+AC）,≤360,≥72,,,,,,,,,,,,,
"盘条,钢棒；2＜d≤5",未经处理及冷拔及球化处理及平整 (+U+C+AC+LC),≤410,≥68,,,,,,,,,,,,,
"盘条,钢棒；5＜d≤40",未经处理及冷拔及球化处理及平整 (+U+C+AC+LC),≤400,≥68,,,,,,,,,,,,,
"钢棒,钢丝；5＜d≤10",球化退火及冷拉（+AC+C）,≤470,≥63,,,,,,,,,,,,,
"钢棒,钢丝；10＜d≤40",球化退火及冷拉（+AC+C）,≤460,≥63,,,,,,,,,,,,,
牌号,C25E,,,,,,,,,,,,,,,
对应标准,ISO 683-18-2014 热处理钢、合金钢和易切削钢 -- 第18部分：光面钢制品,,,,,,,,,,,,,,,
归类,碳钢,,,,,,,,,,,,,,,
成分,C,Si,Mn,P,S,Cr,Ni,Cu,Mo,更多,,,,,,
最小值,0.22,0.1,0.4,-,-,-,-,-,-,Cr+Mo+Ni≤0.63,,,,,,
最大值,0.29,0.4,0.7,0.025,0.035,0.4,0.4,0.3,0.1,Cr+Mo+Ni≤0.63,,,,,,
厚度 t mm,热处理或状态,抗拉强度σb Mpa,屈服点σs Mpa,延伸率δ %,硬度 HBW,冲击吸收能量KV2 J,,,,,,,,,,
5≤t≤10,Cold drawn (+C),560~860,≥420,≥6,,,,,,,,,,,,
10＜t≤16,Cold drawn (+C),530~880,≥380,≥7,,,,,,,,,,,,
16＜t≤40,Cold drawn (+C),510~810,≥300,≥8,,,,,,,,,,,,
40＜t≤63,Cold drawn (+C),490~790,≥265,≥9,,,,,,,,,,,,
63＜t≤100,Cold drawn (+C),440~740,≥245,≥10,,,,,,,,,,,,
16＜t≤100,As-rolled + peeled (+SH),440~640,,,130~187,,,,,,,,,,,
16＜t≤40,Quenched and tempered and peeled (+QT+SH),500~650,≥320,≥20,,≥45,,,,,,,,,,
牌号,C40E,,,,,,,,,,,,,,,
对应标准,ISO 683-1-2016 淬火和回火用非合金钢,,,,,,,,,,,,,,,
归类,碳钢,,,,,,,,,,,,,,,
标签,特种钢,,,,,,,,,,,,,,,
成分,C,Si,Mn,P,S,Cr,Ni,Cu,Mo,更多,,,,,,
最小值,0.37,0.1,0.5,-,-,-,-,-,-,Cr+Mo+Ni≤0.63,,,,,,
最大值,0.44,0.4,0.8,0.025,0.035,0.4,0.4,0.3,0.1,Cr+Mo+Ni≤0.63,,,,,,
直径d 或 厚度t mm,抗拉强度σb Mpa,屈服点σs Mpa,延伸率δ %,断面收缩率ψ %,冲击吸收能量KV2 J,,,,,,,,,,,
d≤16 or t≤8,650~800,≥460,≥16,≥35,≥20,,,,,,,,,,,
16＜d≤40 or 8＜t≤20,630~780,≥400,≥18,≥40,≥20,,,,,,,,,,,
40＜d≤100 or 20＜t≤60,600~750,≥350,≥19,≥45,≥20,,,,,,,,,,,
牌号,PH 23,,,,,,,,,,,,,,,
对应标准,ISO 9330-4-2000 具有特定高温性能的埋弧焊非合金和合金钢管,,,,,,,,,,,,,,,
归类,碳钢,,,,,,,,,,,,,,,
成分,C,Si,Mn,P,S,Cu ①,,,,,,,,,,
最小值,-,0.1,0.3,-,-,-,,,,,,,,,,
最大值,0.17,0.3,0.8,0.035,0.03,0.25,,,,,,,,,,
厚度 t mm,热处理或状态,抗拉强度σb Mpa,屈服点σs Mpa,延伸率δ %,冲击吸收能量KV2 J,,,,,,,,,,,
t＜16,正火 880~940℃ 空冷,360~480,≥235,"纵向, ≥25；横向, ≥23",,,,,,,,,,,,
16＜t≤40,正火 880~940℃ 空冷,360~480,≥225,"纵向, ≥25；横向, ≥23",t＞30，横向27,,,,,,,,,,,
40＜t≤60,正火 880~940℃ 空冷,360~480,≥215,"纵向, ≥25；横向, ≥23",横向27,,,,,,,,,,,
牌号,A1010,,,,,,,,,,,,,,,
对应标准,AS /NZS 3678-2016 热轧结构钢板、波纹板和厚板,,,,,,,,,,,,,,,
归类,碳钢,,,,,,,,,,,,,,,
成分,C,Si,Mn,P,S,Cr,Ni,Cu,Mo,Ti,Al,更多,,,,
最小值,0.08,-,0.3,-,-,-,-,-,-,-,-,Cu+Ni+Cr+Mo≤1,,,,
最大值,0.13,0.03,0.6,0.04,0.03,0.25,0.5,0.4,0.1,0.04,0.1,Cu+Ni+Cr+Mo≤1,,,,
牌号,A108 Grade 1213,,,,,,,,,,,,,,,
美国UNS,G12130,,,,,,,,,,,,,,,
对应标准,ASTM A108-1999 冷成形钢棒品质的标准规范,,,,,,,,,,,,,,,
归类,碳钢,,,,,,,,,,,,,,,
标签,易切削钢,,,,,,,,,,,,,,,
说明,本规范涵盖按化学成分生产的标准质量冷加工碳钢棒。标准质量的冷加工棒材适用于热处理，加工成部件，或在成品状态下使用，如轴系，或建筑应用，或用于其他类似用途。钢材的等级由等级编号或化学成分确定。,,,,,,,,,,,,,,,
成分,C,Mn,P,S,,,,,,,,,,,,
最小值,-,0.7,0.07,0.24,,,,,,,,,,,,
最大值,0.13,1,0.12,0.33,,,,,,,,,,,,
牌号,17B2,,,,,,,,,,,,,,,
欧标钢号,1.5502,,,,,,,,,,,,,,,
对应标准,EN 10263-4-2017 钢棒，冷镦和冷挤压棒材和线材 - 第4部分：交货技术条件：淬火和回火钢,,,,,,,,,,,,,,,
归类,碳钢,,,,,,,,,,,,,,,
说明,1.本部分EN 10263适用于直径不超过100mm的非合金和合金钢的圆棒、圆棒和线材，用于冷镦、冷挤压、随后的淬火和回火或感应淬火或火焰淬火。 2.EN 10263- 1:2017 对于EN 10263的这个部分是必不可少的。,,,,,,,,,,,,,,,
成分,C,Si ⓔ,Mn,P,S,Cr ⓕ,Cu,B,,,,,,,,
最小值,0.15,-,0.6,-,-,-,-,0.0008,,,,,,,,
最大值,0.2,0.3,0.9,0.025,0.025,0.3,0.25,0.005,,,,,,,,
条件,热处理或状态,抗拉强度σb Mpa,断面收缩率ψ %,,,,,,,,,,,,,
"棒材,杆材,线材;5<d≤25",未经热处理或去皮(+U或+PE),≤540,≥60,,,,,,,,,,,,,
"棒材,杆材,线材;5<d≤25",球化处理或球化处理及去皮(+AC或+AC+PE),≤460,≥68,,,,,,,,,,,,,
线材;5<d≤10,未经热处理及冷拔(+U+C),≤630,≥55,,,,,,,,,,,,,
线材;10<d≤25,未经热处理及冷拔(+U+C),≤620,≥55,,,,,,,,,,,,,
线材;2<d≤5,未经热处理及冷拔及球化处理(+U+C+AC),≤450,≥70,,,,,,,,,,,,,
线材;5<d≤25,未经热处理及冷拔及球化处理(+U+C+AC),≤440,≥70,,,,,,,,,,,,,
线材;2<d≤5,未经热处理及冷拔及球化处理及调质轧制(+U+C+AC+LC),≤490,≥68,,,,,,,,,,,,,
线材;5<d≤25,未经热处理及冷拔及球化处理及调质轧制(+U+C+AC+LC),≤480,≥68,,,,,,,,,,,,,
线材;5<d≤10,球化处理及冷拔(+AC+C),≤550,≥63,,,,,,,,,,,,,
线材;10<d≤25,球化处理及冷拔(+AC+C),≤540,≥63,,,,,,,,,,,,,
牌号,IFI-1022/B,,,,,,,,,,,,,,,
对应标准,"ASTM F2282-2018 机械紧固件用碳素和合金钢丝, 杆材和棒材质量保证要求标准规范",,,,,,,,,,,,,,,
归类,碳钢,,,,,,,,,,,,,,,
Unnamed: 0,成分,C,Mn,P,S,,,,,,,,,,,
"AIK, SiFg, SiCg",最小值,0.2,0.9,-,-,,,,,,,,,,,
"AIK, SiFg, SiCg",最大值,0.23,1.1,0.02,0.02,,,,,,,,,,,
Unnamed: 0,抗拉强度σb ksi,断面收缩率ψ %,,,,,,,,,,,,,,
"棒材,杆材；退火",≤73,≥62,,,,,,,,,,,,,,
"棒材,杆材；球化退火",≤69,≥65,,,,,,,,,,,,,,
线材；加工完成后球化退火(SAFS),≤67,≥68,,,,,,,,,,,,,,
线材；Annealed in process(AIP),≤82,≥60,,,,,,,,,,,,,,
线材；加工过程中球化退火(SAIP),≤73,≥62,,,,,,,,,,,,,,
牌号,1010,,,,,,,,,,,,,,,
美国UNS,G10100,,,,,,,,,,,,,,,
对应标准,SAE J403-2014 碳钢的化学成分,,,,,,,,,,,,,,,
归类,碳钢,,,,,,,,,,,,,,,
说明,•“Flat Rolled Products”适用于结构型材、板材、带材、薄板和焊管。 •“Long Products”适用于锻造、热轧和冷加工棒材、盘条和无缝管的半成品。,,,,,,,,,,,,,,,
Unnamed: 0,成分,C,Mn,P,S,,,,,,,,,,,
Flat Rolled Products,最小值,0.08,0.3,-,-,,,,,,,,,,,
Flat Rolled Products,最大值,0.13,0.6,0.03,0.035,,,,,,,,,,,
对应标准,牌号,,,,,,,,,,,,,,,
SAE J 403-2001,牌号  1010  美国UNS  G10100,,,,,,,,,,,,,,,
SAE J403-2014,牌号  1010  美国UNS  G10100,,,,,,,,,,,,,,,
牌号,C15E,,,,,,,,,,,,,,,
欧标钢号,1.1141,,,,,,,,,,,,,,,
对应标准,EN 10277-2018 光亮产品-发货技术条件,,,,,,,,,,,,,,,
归类,碳钢,,,,,,,,,,,,,,,
标签,非合金钢表面硬化钢,,,,,,,,,,,,,,,
成分,C,Si,Mn,P,S,Cr,Ni,Cu,Mo,,,,,,,
最小值,0.12,0.15,0.3,-,-,-,-,-,-,,,,,,,
最大值,0.18,0.4,0.6,0.025,0.035,0.4,0.4,0.3,0.1,,,,,,,
厚度 t mm,热处理或状态,抗拉强度σb Mpa,屈服点σs Mpa,延伸率δ %,硬度 HBW,,,,,,,,,,,
5≤t≤10,冷拉（+C）,500~800,≥380,≥7,,,,,,,,,,,,
10<t≤16,冷拉（+C）,480~780,≥340,≥8,,,,,,,,,,,,
16<t≤40,冷拉（+C）,430~730,≥280,≥9,,,,,,,,,,,,
40<t≤63,冷拉（+C）,380~670,≥240,≥11,,,,,,,,,,,,
63<t≤100,冷拉（+C）,340~600,≥215,≥12,,,,,,,,,,,,
16<t≤100,轧制及去皮(+SH),330~600,,,98~178,,,,,,,,,,,
16<t≤100,软化退火及去皮(+A+SH),,,,≤143,,,,,,,,,,,
5≤t≤10,软化退火及冷拉(+A+C),,,,≤238,,,,,,,,,,,
10<t≤16,软化退火及冷拉(+A+C),,,,≤231,,,,,,,,,,,
16<t≤40,软化退火及冷拉(+A+C),,,,≤216,,,,,,,,,,,
40<t≤63,软化退火及冷拉(+A+C),,,,≤198,,,,,,,,,,,
63<t≤100,软化退火及冷拉(+A+C),,,,≤178,,,,,,,,,,,
牌号,C25,,,,,,,,,,,,,,,
德国W-Nr.,1.0406,,,,,,,,,,,,,,,
对应标准,DIN 17200-1987 调质钢材的供货技术条件,,,,,,,,,,,,,,,
归类,碳钢,,,,,,,,,,,,,,,
标签,优质非合金钢,,,,,,,,,,,,,,,
说明,本标准适用于： ——半成品，例如：初轧坯、扁钢坯、棒料坯。 ——热轧钢 ——热轧或锻造钢棒（圆钢、四方钢、六角钢、八角钢和扁钢） ——热轧宽钢带 ——热轧或冷轧钢板和钢带 ——自由锻锻件和模锻锻件,,,,,,,,,,,,,,,
成分,C,Si,Mn,P,S,Pb *,,,,,,,,,,
最小值,0.22,-,0.4,-,-,0.15,,,,,,,,,,
最大值,0.29,0.4,0.7,0.045,0.045,0.33,,,,,,,,,,
条件,热处理或状态,抗拉强度σb Mpa,屈服点σs Mpa,延伸率δ %,断面收缩率ψ %,硬度 HBW,,,,,,,,,,
钢材;所有尺寸,软化退火(G),,,,,≤156,,,,,,,,,,
钢材;d≤16,调质(V),550~700,≥370,≥19,≥45,,,,,,,,,,,
钢材;16<d≤40,调质(V),500~650,≥320,≥21,≥45,,,,,,,,,,,
扁钢;d≤16,正火(N),420~570,≥260,,纵向≥25,,,,,,,,,,,
扁钢;16<d≤100,正火(N),420~570,≥240,,≥25,,,,,,,,,,,
扁钢;100<d≤160,正火(N),400~550,≥220,,≥23,,,,,,,,,,,
牌号,St14,,,,,,,,,,,,,,,
德国W-Nr.,1.0338,,,,,,,,,,,,,,,
对应标准,DIN 1623-1 用于冷成型的低碳钢冷轧钢带和钢板的供货技术条件,,,,,,,,,,,,,,,
归类,碳钢,,,,,,,,,,,,,,,
说明,②本标准规定的扁钢材的正确标记方法： —钢种的缩写名称（如St12）或材料号(1.0330)； —表面形式的缩写符合：O3-一般冷轧表面；O5-最佳表面； —表面类别的标记字母：b-特别光亮；g-光亮；m-无光泽；r-粗糙 示例：St12 O3r或1.0330 O3r；USt13 O5g或1.0333 O5g,,,,,,,,,,,,,,,
成分,C,Al,,,,,,,,,,,,,,
最小值,-,0.02,,,,,,,,,,,,,,
最大值,0.1,-,,,,,,,,,,,,,,
条件,抗拉强度σb Mpa,屈服点σs Mpa,延伸率δ %,硬度 HBW,,,,,,,,,,,,
"薄板, 带材; 冷轧",270~350,≤210,≥33,HRB≤50,,,,,,,,,,,,
牌号,S355J2,,,,,,,,,,,,,,,
德国W-Nr.,1.0577,,,,,,,,,,,,,,,
对应标准,DIN EN 10025-2-2019 热轧结构钢产品 - 第2部分：非合金结构钢的交货技术条件,,,,,,,,,,,,,,,
归类,碳钢,,,,,,,,,,,,,,,
标签,镇静钢,,,,,,,,,,,,,,,
说明,①本标准说明了扁长产品及半成品的技术供货条件，规定了明确的供货条款下，按照化学成分表及机械性能表中给出热轧非合金优质钢平板和长形产品的组别和等级。此标准也对三种工程类用钢做了补充说明。此标准不适用于中空型材结构和管材。 ②本技术供货条件适用于： ——对于S460JR、J0、J2、K2和S500J0的长形产品，厚度为≥3mm和≤150mm; ——对于质量级别JR、J0、J2和K2的板材产品，厚度≤400mm; ——对于其他强度等级和质量级别的板材和长形产品，厚度≤250mm。 ③除在+N(正火状态)条件下供货的产品外，此标准中说明的钢制品未经热处理。允许进行消除应力退火。在+N条件下供货的产品可进行热成形和/或供货后正火。 ④按照此标准要求转换成轧制品的半成品需要按照订货时的协议。化学成分需要在订货时协商确定，但是也应该在化学成分表的范围内。 ⑤对于特殊要求的等级和产品形式应在订货时做出说明。,,,,,,,,,,,,,,,
密度,7.85 g/cm3,,,,,,,,,,,,,,,
Unnamed: 0,成分,C,Si,Mn,P,S,Cr,Ni,Cu,Mo,,,,,,
d≤30,最小值,-,-,-,-,-,-,-,-,-,,,,,,
d≤30,最大值,0.2,0.55,1.6,0.025,0.025,0.29,0.42,0.55,0.11,,,,,,
条件,抗拉强度σb Mpa,屈服点σs Mpa,延伸率δ %,冲击吸收能量KV2 J,,,,,,,,,,,,
长材和扁平材; t≤1,510~680,≥355,≥14,-20°C≥27,,,,,,,,,,,,
长材和扁平材; 1<t≤1.5,510~680,≥355,≥15,≥27,,,,,,,,,,,,
长材和扁平材; 1.5<t≤2,510~680,≥355,≥16,≥27,,,,,,,,,,,,
长材和扁平材; 2<t≤2.5,510~680,≥355,≥17,≥27,,,,,,,,,,,,
长材和扁平材; 2.5<t<3,510~680,≥355,≥18,≥27,,,,,,,,,,,,
长材和扁平材; 3≤t≤16,470~630,≥355,≥22,≥27,,,,,,,,,,,,
长材和扁平材; 16<t≤40,470~630,≥345,≥22,≥27,,,,,,,,,,,,
长材和扁平材; 40<t≤63,470~630,≥335,≥21,≥27,,,,,,,,,,,,
长材和扁平材; 63<t≤80,470~630,≥325,≥20,≥27,,,,,,,,,,,,
长材和扁平材; 80<t≤100,470~630,≥315,≥20,≥27,,,,,,,,,,,,
长材和扁平材; 100<t≤150,450~600,≥295,≥18,≥27,,,,,,,,,,,,
长材和扁平材; 150<t≤200,450~600,≥285,≥17,≥27,,,,,,,,,,,,
长材和扁平材; 200<t≤250,450~600,≥275,≥17,≥27,,,,,,,,,,,,
长材和扁平材; 250<t≤400,450~600,≥265,≥17,≥27,,,,,,,,,,,,
牌号,SWRH62A,,,,,,,,,,,,,,,
对应标准,JIS G 3506-2017 高碳钢线材,,,,,,,,,,,,,,,
归类,碳钢,,,,,,,,,,,,,,,
说明,用于制造高碳钢丝、油回火钢丝、预应力混凝土用高碳钢丝、镀锌钢丝绳、钢缆等的线材。同时，钢琴线材也包括在其中,,,,,,,,,,,,,,,
成分,C,Si,Mn,P,S,,,,,,,,,,,
最小值,0.59,0.15,0.3,-,-,,,,,,,,,,,
最大值,0.66,0.35,0.6,0.03,0.03,,,,,,,,,,,
牌号,SWRCH8R,,,,,,,,,,,,,,,
对应标准,JIS G 3507-1-2010 冷镦用碳钢 盘条,,,,,,,,,,,,,,,
归类,碳钢,,,,,,,,,,,,,,,
标签,沸腾钢,,,,,,,,,,,,,,,
成分,C,Mn,P,S,Cr,Ni,Cu,,,,,,,,,
最小值,-,-,-,-,-,-,-,,,,,,,,,
最大值,0.1,0.6,0.04,0.04,0.2,0.2,0.3,,,,,,,,,
美国UNS,G10150,,,,,,,,,,,,,,,
ASTM  型号或牌号,1015,,,,,,,,,,,,,,,
对应标准,ASTM A29/A29M-2020 热锻碳素钢和合金钢棒材一般要求标准规范,,,,,,,,,,,,,,,
归类,碳钢,,,,,,,,,,,,,,,
性能,锻压性,,,,,,,,,,,,,,,
标签,非硫处理碳素钢,,,,,,,,,,,,,,,
成分,C,Mn,P,S,,,,,,,,,,,,
最小值,0.13,0.3,-,-,,,,,,,,,,,,
最大值,0.18,0.6,0.04,0.05,,,,,,,,,,,,
牌号,A686 Type W1-9 Grade C,,,,,,,,,,,,,,,
美国UNS,T72301,,,,,,,,,,,,,,,
对应标准,ASTM A 686-1992(R2004) 碳素工具钢,,,,,,,,,,,,,,,
归类,碳钢,,,,,,,,,,,,,,,
成分,C,Si,Mn,P,S,Cr,Ni,Cu,Mo,W,V,,,,,
最小值,0.9,0.1,0.1,-,-,-,-,-,-,-,-,,,,,
最大值,1,0.4,0.4,0.03,0.03,0.3,0.2,0.2,0.1,0.15,0.1,,,,,
条件,热处理或状态,硬度 HBW,,,,,,,,,,,,,,
"棒材, 锻件, 厚板, 薄板, 线材;",冷拉,≤241,,,,,,,,,,,,,,
"棒材, 锻件, 厚板, 薄板, 线材;",退火,≤202,,,,,,,,,,,,,,
"棒材, 锻件, 厚板, 薄板, 线材;",热处理,HRC≥65,,,,,,,,,,,,,,
钻杆; d < 3.2,,37,,,,,,,,,,,,,,
钻杆; 3.2<d≤6.4,,28,,,,,,,,,,,,,,
钻杆; 6.4<d≤12.7,,23,,,,,,,,,,,,,,
钻杆; d>12.7,,96,,,,,,,,,,,,,,
牌号,SGD 400-D,,,,,,,,,,,,,,,
对应标准,JIS G 3123-2004 冷加工碳钢和合金钢棒材,,,,,,,,,,,,,,,
归类,碳钢,,,,,,,,,,,,,,,
说明,①化学成分应符合标准JIS G 3108的规定 ②材料牌号表示符号，如SGD 400-T11表示冷加工钢棒用通用钢SGD B（JIS G 3108）制造，经切削加工至公差等级IT11，并保证机械性能；如SGD 400-D10表示冷加工钢棒用通用钢SGD B（JIS G 3108）制造，经冷拉拔至公差等级IT10，并保证机械性能。 本标准规定了用于机械结构和各类机械零件的碳钢及合金钢圆棒材、六角棒材、方形棒材及扁钢,,,,,,,,,,,,,,,
条件,抗拉强度σb Mpa,硬度 HBW,,,,,,,,,,,,,,
圆棒；5≤d≤20,550~850,HRB74~103,,,,,,,,,,,,,,
六角棒；5.5≤d≤80,550~850,74~103,,,,,,,,,,,,,,
圆棒；20<d≤100,450~760,69~102,,,,,,,,,,,,,,
牌号,B-MnB120H,,,,,,,,,,,,,,,
对应标准,Q/BQB 517-2018 冷镦钢盘条,,,,,,,,,,,,,,,
归类,碳钢,,,,,,,,,,,,,,,
标签,硼钢,,,,,,,,,,,,,,,
说明,①本标准规定了冷镦钢盘条的尺寸、 外形、 重量及允许偏差、 技术要求、 检验与试验、 包装、 标志和 检验文件等。 ②本标准适用于宝山钢铁股份有限公司生产的冷镦钢无扭控冷热轧盘条。 主要用于制造汽车、 电子、 机械等行业使用的高等级冷成型紧固件、 异形件等。 ③表面质量要求，B-系列冷镦钢严于冷镦钢。 ④非金属夹杂物检验，为必做项目，B-系列冷镦钢规定了更高的合格级别,,,,,,,,,,,,,,,
成分,C,Si,Mn,P,S,Cr,Ni,Cu,Mo,B,,,,,,
最小值,0.18,-,0.7,-,-,0.07,-,-,-,0.001,,,,,,
最大值,0.23,0.35,1,0.02,0.02,0.3,0.2,0.2,0.06,0.003,,,,,,
牌号,38SMn28,,,,,,,,,,,,,,,
对应标准,ISO 683-18-2014 热处理钢、合金钢和易切削钢 -- 第18部分：光面钢制品,,,,,,,,,,,,,,,
归类,碳钢,,,,,,,,,,,,,,,
成分,C,Si,Mn,P,S,,,,,,,,,,,
最小值,0.35,-,1.2,-,0.24,,,,,,,,,,,
最大值,0.4,0.4,1.5,0.06,0.33,,,,,,,,,,,
厚度 t mm,热处理或状态,抗拉强度σb Mpa,屈服点σs Mpa,延伸率δ %,硬度 HBW,,,,,,,,,,,
5≤t≤10,Cold drawn (+C),700~960,≥550,≥6,,,,,,,,,,,,
10＜t≤16,Cold drawn (+C),660~960,≥500,≥6,,,,,,,,,,,,
16＜t≤40,Cold drawn (+C),610~900,≥420,≥7,,,,,,,,,,,,
40＜t≤63,Cold drawn (+C),600~840,≥400,≥7,,,,,,,,,,,,
63＜t≤100,Cold drawn (+C),580~820,≥350,≥8,,,,,,,,,,,,
16＜t≤40,As-rolled + peeled (+SH),560~730,,,≤213,,,,,,,,,,,
40＜t≤63,As-rolled + peeled (+SH),560~730,,,≤213,,,,,,,,,,,
63＜t≤100,As-rolled + peeled (+SH),550~700,,,≤204,,,,,,,,,,,
5≤t≤10,Quenched and tempered and peeled (+QT+SH),700~850,≥480,,,,,,,,,,,,,
10＜t≤16,Quenched and tempered and peeled (+QT+SH),700~850,≥460,,,,,,,,,,,,,
16＜t≤40,Quenched and tempered and peeled (+QT+SH),700~850,≥420,≥16,,,,,,,,,,,,
40＜t≤63,Quenched and tempered and peeled (+QT+SH),700~850,≥400,≥16,,,,,,,,,,,,
63＜t≤100,Quenched and tempered and peeled (+QT+SH),630~800,≥380,≥16,,,,,,,,,,,,
5≤t≤16,Quenched and tempered +Cold drawn (+QT+C),850~1000,≥595,≥9,,,,,,,,,,,,
16＜t≤40,Quenched and tempered +Cold drawn (+QT+C),700~900,≥490,≥11,,,,,,,,,,,,
40＜t≤100,Quenched and tempered +Cold drawn (+QT+C),700~900,≥490,≥12,,,,,,,,,,,,
牌号,A108 Grade 1010,,,,,,,,,,,,,,,
美国UNS,G10100,,,,,,,,,,,,,,,
对应标准,ASTM A108-1999 冷成形钢棒品质的标准规范,,,,,,,,,,,,,,,
归类,碳钢,,,,,,,,,,,,,,,
说明,本规范涵盖按化学成分生产的标准质量冷加工碳钢棒。标准质量的冷加工棒材适用于热处理，加工成部件，或在成品状态下使用，如轴系，或建筑应用，或用于其他类似用途。钢材的等级由等级编号或化学成分确定。,,,,,,,,,,,,,,,
成分,C,Mn,P,S,,,,,,,,,,,,
最小值,0.08,0.3,-,-,,,,,,,,,,,,
最大值,0.13,0.6,0.04,0.05,,,,,,,,,,,,
牌号,12L14,,,,,,,,,,,,,,,
对应标准,AS 1442-2007 碳素钢和碳锰钢 - 热轧棒材和半成品,,,,,,,,,,,,,,,
归类,碳钢,,,,,,,,,,,,,,,
性能,易切削性,,,,,,,,,,,,,,,
标签,高速易切削钢,,,,,,,,,,,,,,,
说明,用于锻造和一般工程. 本标准未规定该牌号的机械性能 本标准规定了用于锻造和一般工程用途的在轧制或正火状态下交付的碳钢和碳锰钢棒材、棒材、坯料和板坯的要求。它规定了所有牌号的化学成分要求，以及满足机械性能要求的牌号的抗拉强度要求。该标准允许添加硼和微合金元素来实现特殊性能。,,,,,,,,,,,,,,,
成分,C,Si,Mn,P,S,Cr,Ni,Cu,Mo,Pb,,,,,,
最小值,-,-,0.8,0.04,0.25,-,-,-,-,0.15,,,,,,
最大值,0.15,0.1,1.2,0.09,0.35,0.3,0.35,0.3,0.1,0.35,,,,,,
牌号,RSt 36,,,,,,,,,,,,,,,
德国W-Nr.,1.0205,,,,,,,,,,,,,,,
对应标准,DIN 17111-1980 螺栓、螺母和铆钉用低碳非合金钢,,,,,,,,,,,,,,,
归类,碳钢,,,,,,,,,,,,,,,
标签,镇静钢,,,,,,,,,,,,,,,
说明,1、本标准适用于产品厚度最大不超过40mm，不进行热处理(淬火和回火)和表面硬化，并用于热或冷成形的螺栓，螺母和铆钉的非合金低碳钢，与之相关的是强度要求或切削性能。 2、举例：钢UQSt 36，数字代号1.0204，条件未经处理轧制表面（U或00）表示为 UQSt 36U或1.2040.00,,,,,,,,,,,,,,,
密度,7.85 g/cm3,,,,,,,,,,,,,,,
Unnamed: 0,成分,C,Si,Mn,P,S,,,,,,,,,,
d≤22,最小值,-,-,0.25,-,-,,,,,,,,,,
d≤22,最大值,0.14,0.3,0.5,0.05,0.05,,,,,,,,,,
条件,抗拉强度σb Mpa,屈服点σs Mpa,延伸率δ %,冲击吸收能量KV2 J,,,,,,,,,,,,
d≤16,330~430,≥205,≥30,ISO-V(+10°C)≥27,,,,,,,,,,,,
16<d≤40,330~430,≥195,≥30,≥27,,,,,,,,,,,,
牌号,1118,,,,,,,,,,,,,,,
美国UNS,G11180,,,,,,,,,,,,,,,
对应标准,SAE J403-2014 碳钢的化学成分,,,,,,,,,,,,,,,
归类,碳钢,,,,,,,,,,,,,,,
成分,C,Mn,P,S,,,,,,,,,,,,
最小值,0.14,1.3,-,0.08,,,,,,,,,,,,
最大值,0.2,1.6,0.03,0.13,,,,,,,,,,,,
牌号,212A42,,,,,,,,,,,,,,,
对应标准,BS 970-3-1991 机械及相关工程用钢的规格 第3部分：一般工程用优质钢棒,,,,,,,,,,,,,,,
归类,碳钢,,,,,,,,,,,,,,,
成分,C,Si,Mn,P,S,Cu,Mo,,,,,,,,,
最小值,0.4,-,1,-,0.12,-,-,,,,,,,,,
最大值,0.45,0.25,1.3,0.06,0.2,0.3,0.3,,,,,,,,,
牌号,C45R,,,,,,,,,,,,,,,
对应标准,DIN EN ISO 683-1-2018 热处理钢、合金钢和易切削钢 -- 第1部分：调质非合金钢,,,,,,,,,,,,,,,
归类,碳钢,,,,,,,,,,,,,,,
标签,高级优质非合金钢,,,,,,,,,,,,,,,
成分,C,Si,Mn,P,S,Cr,Ni,Cu,Mo,更多,,,,,,
最小值,0.42,0.1,0.5,-,0.02,-,-,-,-,Cr+Mo+Ni≤0.63,,,,,,
最大值,0.5,0.4,0.8,0.025,0.04,0.4,0.4,0.3,0.1,Cr+Mo+Ni≤0.63,,,,,,
直径d 或 厚度t mm,热处理或状态,抗拉强度σb Mpa,屈服点σs Mpa,延伸率δ %,断面收缩率ψ %,硬度 HBW,冲击吸收能量KV2 J,,,,,,,,,
d≤16; t≤8,调质（QT）,700~850,≥490,≥14,≥35,,≥15,,,,,,,,,
16＜d≤40；8＜t≤20,调质（QT）,650~800,≥430,≥16,≥40,,≥15,,,,,,,,,
40＜d≤100；20＜t≤60,调质（QT）,630~780,≥370,≥17,≥45,,≥15,,,,,,,,,
d≤16；t≤16,正火（N）,≥620,≥340,≥14,,,,,,,,,,,,
16<d≤100；16＜t≤100,正火（N）,≥580,≥305,≥16,,,,,,,,,,,,
100<d≤250；100＜t≤250,正火（N）,≥560,≥275,≥16,,,,,,,,,,,,
所有尺寸,可剪切状态（+S）,,,,,≤255,,,,,,,,,,
所有尺寸,软化退火（+A）,,,,,≤207,,,,,,,,,,
d≤100；t≤100,火焰或感应淬火,,,,,HRC≥55,,,,,,,,,,
牌号,STKM 12B,,,,,,,,,,,,,,,
对应标准,JIS G 3445-2016 机械结构用碳素钢管,,,,,,,,,,,,,,,
归类,碳钢,,,,,,,,,,,,,,,
成分,C,Si,Mn,P,S,,,,,,,,,,,
最小值,-,-,-,-,-,,,,,,,,,,,
最大值,0.2,0.35,0.6,0.04,0.04,,,,,,,,,,,
条件,抗拉强度σb Mpa,屈服点σs Mpa,延伸率δ %,,,,,,,,,,,,,
管材；管轴方向,≥390,≥275,≥25,,,,,,,,,,,,,
管材；1<t≤2；管轴直角方向,,,≥11,,,,,,,,,,,,,
管材；2<t≤3；管轴直角方向,,,≥12,,,,,,,,,,,,,
管材；3<t≤4；管轴直角方向,,,≥14,,,,,,,,,,,,,
管材；4<t≤5；管轴直角方向,,,≥16,,,,,,,,,,,,,
管材；5<t≤6；管轴直角方向,,,≥17,,,,,,,,,,,,,
管材；6<t≤7；管轴直角方向,,,≥18,,,,,,,,,,,,,
管材；7<t≤8；管轴直角方向,,,≥20,,,,,,,,,,,,,
管材；t<1；管轴直角方向,,,≥10,,,,,,,,,,,,,
管材；t<1；管轴方向,,,≥14,,,,,,,,,,,,,
管材；1<t≤2；管轴方向,,,≥16,,,,,,,,,,,,,
管材；2<t≤3；管轴方向,,,≥18,,,,,,,,,,,,,
管材；3<t≤4；管轴方向,,,≥19,,,,,,,,,,,,,
管材；4<t≤5；管轴方向,,,≥20,,,,,,,,,,,,,
管材；5<t≤6；管轴方向,,,≥22,,,,,,,,,,,,,
管材；6<t≤7；管轴方向,,,≥24,,,,,,,,,,,,,
管材；7<t≤8；管轴方向,,,≥25,,,,,,,,,,,,,
牌号,11SMn30,,,,,,,,,,,,,,,
对应标准,ISO 683-4-2016 热处理钢、合金钢和易切削钢 -- 第4部分：易切削钢,,,,,,,,,,,,,,,
归类,碳钢,,,,,,,,,,,,,,,
性能,易切削性,,,,,,,,,,,,,,,
标签,非热处理型易切削钢,,,,,,,,,,,,,,,
成分,C,Si ⓐ,Mn,P ⓑ,S,,,,,,,,,,,
最小值,-,-,0.9,-,0.27,,,,,,,,,,,
最大值,0.14,0.05,1.3,0.11,0.33,,,,,,,,,,,
条件,热处理或状态,抗拉强度σb Mpa,硬度 HBW,,,,,,,,,,,,,
5<d≤40,未处理（U）,380~570,≤169,,,,,,,,,,,,,
40<d≤63,未处理（U）,370~570,≤169,,,,,,,,,,,,,
63<d≤100,未处理（U）,360~520,≤154,,,,,,,,,,,,,
牌号,10S20,,,,,,,,,,,,,,,
欧标钢号,1.0721,,,,,,,,,,,,,,,
对应标准,EN 10277-2018 光亮产品-发货技术条件,,,,,,,,,,,,,,,
归类,碳钢,,,,,,,,,,,,,,,
标签,易切削渗碳钢,,,,,,,,,,,,,,,
成分,C,Si,Mn,P,S,,,,,,,,,,,
最小值,0.07,-,0.7,-,0.15,,,,,,,,,,,
最大值,0.13,0.4,1.1,0.06,0.25,,,,,,,,,,,
厚度 t mm,热处理或状态,抗拉强度σb Mpa,屈服点σs Mpa,延伸率δ %,硬度 HBW,,,,,,,,,,,
5≤t≤10,冷拉（+C）,520~780,≥410,≥7,,,,,,,,,,,,
10<t≤16,冷拉（+C）,490~740,≥390,≥8,,,,,,,,,,,,
16<t≤40,冷拉（+C）,460~720,≥360,≥9,,,,,,,,,,,,
40<t≤63,冷拉（+C）,410~660,≥295,≥10,,,,,,,,,,,,
63<t≤100,冷拉（+C）,380~630,≥235,≥11,,,,,,,,,,,,
16<t≤40,轧制及去皮(+SH),360~530,,,≤156,,,,,,,,,,,
40<t≤63,轧制及去皮(+SH),360~530,,,≤156,,,,,,,,,,,
63<t≤100,轧制及去皮(+SH),350~490,,,≤146,,,,,,,,,,,
牌号,C55,,,,,,,,,,,,,,,
德国W-Nr.,1.0535,,,,,,,,,,,,,,,
对应标准,DIN 17222-1979 弹簧用冷轧带钢; 交货技术条件,,,,,,,,,,,,,,,
归类,碳钢,,,,,,,,,,,,,,,
标签,优质钢,,,,,,,,,,,,,,,
成分,C,Si,Mn,P,S,,,,,,,,,,,
最小值,0.52,0.15,0.6,-,-,,,,,,,,,,,
最大值,0.6,0.35,0.9,0.045,0.045,,,,,,,,,,,
厚度 t mm,热处理或状态,抗拉强度σb Mpa,延伸率δ %,硬度 HBW,,,,,,,,,,,,
t≤3*,冷轧+软化退火（G）,≤610,≥13,HV**≤180,,,,,,,,,,,,
t≤2****,冷轧+淬火+回火（H+A）,***1150~1650,,340~490,,,,,,,,,,,,
t≤2,淬火,,,≥650,,,,,,,,,,,,
美国UNS,G11390,,,,,,,,,,,,,,,
ASTM  型号或牌号,1139,,,,,,,,,,,,,,,
对应标准,ASTM A29/A29M-2020 热锻碳素钢和合金钢棒材一般要求标准规范,,,,,,,,,,,,,,,
归类,碳钢,,,,,,,,,,,,,,,
标签,硫处理碳素钢,,,,,,,,,,,,,,,
成分,C,Mn,P,S,,,,,,,,,,,,
最小值,0.35,1.35,-,0.13,,,,,,,,,,,,
最大值,0.43,1.65,0.04,0.2,,,,,,,,,,,,
牌号,SWRCH12A,,,,,,,,,,,,,,,
对应标准,Q/BQB 517-2018 冷镦钢盘条,,,,,,,,,,,,,,,
归类,碳钢,,,,,,,,,,,,,,,
标签,铝镇静钢,,,,,,,,,,,,,,,
说明,①本标准规定了冷镦钢盘条的尺寸、 外形、 重量及允许偏差、 技术要求、 检验与试验、 包装、 标志和 检验文件等。 ②本标准适用于宝山钢铁股份有限公司生产的冷镦钢无扭控冷热轧盘条。 主要用于制造汽车、 电子、 机械等行业使用的高等级冷成型紧固件、 异形件等。 ③表面质量要求，B-系列冷镦钢严于冷镦钢。 ④非金属夹杂物检验，为必做项目，B-系列冷镦钢规定了更高的合格级别,,,,,,,,,,,,,,,
成分,C,Si,Mn,P,S,Cr,Ni,Cu,Mo,Al,,,,,,
最小值,0.1,-,0.3,-,-,-,-,-,-,0.02,,,,,,
最大值,0.15,0.1,0.6,0.02,0.02,0.2,0.2,0.2,0.06,-,,,,,,
牌号,CH550,,,,,,,,,,,,,,,
对应标准,ISO 4997-2015 结构用冷轧碳钢板,,,,,,,,,,,,,,,
归类,碳钢,,,,,,,,,,,,,,,
成分,C,Mn,P,S,Cr,Ni,Cu,Mo,Ti ①,V ①,Nb ①,更多,,,,
最小值,-,-,-,-,-,-,-,-,-,-,-,Cu+Ni+Cr+Mo≤0.50；Cr+Mo≤0.16,,,,
最大值,0.25,1.5,0.035,0.035,0.15,0.2,0.2,0.06,0.008,0.008,0.008,Cu+Ni+Cr+Mo≤0.50；Cr+Mo≤0.16,,,,
屈服点σs Mpa,,,,,,,,,,,,,,,,
≥550,,,,,,,,,,,,,,,,
牌号,38B2,,,,,,,,,,,,,,,
德国W-Nr.,1.5515,,,,,,,,,,,,,,,
对应标准,DIN EN 10263-4-2018 钢棒，冷镦和冷挤压棒材和线材 - 第4部分：交货技术条件：淬火和回火钢,,,,,,,,,,,,,,,
归类,碳钢,,,,,,,,,,,,,,,
说明,①本标准适用于直径不超过100mm的非合金和合金钢圆棒、圆杆和圆线材，用于冷镦、冷挤压及随后的淬火和回火 ②本标准代替DIN 1654-4-1989,,,,,,,,,,,,,,,
成分,C,Si ⓔ,Mn,P,S,Cr ⓕ,Cu,B,,,,,,,,
最小值,0.35,-,0.6,-,-,-,-,0.0008,,,,,,,,
最大值,0.4,0.3,0.9,0.025,0.025,0.3,0.25,0.005,,,,,,,,
条件,热处理或状态,抗拉强度σb Mpa,断面收缩率ψ %,,,,,,,,,,,,,
"棒材,杆材,线材;5<d≤25",球化处理或球化处理及去皮(+AC或+AC+PE),≤570,≥62,,,,,,,,,,,,,
线材;2<d≤5,未经热处理及冷拔及球化处理(+U+C+AC),≤560,≥64,,,,,,,,,,,,,
线材;5<d≤25,未经热处理及冷拔及球化处理(+U+C+AC),≤550,≥64,,,,,,,,,,,,,
线材;2<d≤5,未经热处理及冷拔及球化处理及调质轧制(+U+C+AC+LC),≤600,≥62,,,,,,,,,,,,,
线材;5<d≤25,未经热处理及冷拔及球化处理及调质轧制(+U+C+AC+LC),≤590,≥62,,,,,,,,,,,,,
线材;5<d≤10,球化处理及冷拔(+AC+C),≤660,≥57,,,,,,,,,,,,,
线材;10<d≤25,球化处理及冷拔(+AC+C),≤650,≥57,,,,,,,,,,,,,
牌号,SWCH 6A,,,,,,,,,,,,,,,
对应标准,JIS G 3507-2-2005 冷镦碳钢 - 第2部分：线材,,,,,,,,,,,,,,,
归类,碳钢,,,,,,,,,,,,,,,
性能,锻压性,,,,,,,,,,,,,,,
标签,镇静钢,,,,,,,,,,,,,,,
说明,①本标准规定了冷镦用碳钢钢丝，用于制造各种类型的螺钉(如螺栓、螺母、铆钉、机螺钉、自攻螺钉等)和用冷镦制造的各种零件。 ②用于制造本标准钢丝的盘条应符合JIS G 3507-1的规定。,,,,,,,,,,,,,,,
条件,热处理或状态,抗拉强度σb Mpa,断面收缩率ψ %,硬度 HBW,,,,,,,,,,,,
线材,冷作前球化退火（DA）,≥290,≥55,HRB≤80,,,,,,,,,,,,
线材；t≤3,冷作（D）,≥540,-,-,,,,,,,,,,,,
线材；3<t≤4,冷作（D）,≥440,≥45,-,,,,,,,,,,,,
线材；4<t≤5,冷作（D）,≥390,≥45,-,,,,,,,,,,,,
线材；t>5,冷作（D）,≥340,≥45,≤85,,,,,,,,,,,,
牌号,1070,,,,,,,,,,,,,,,
美国UNS,G10700,,,,,,,,,,,,,,,
对应标准,SAE J403-2014 碳钢的化学成分,,,,,,,,,,,,,,,
归类,碳钢,,,,,,,,,,,,,,,
说明,•“Flat Rolled Products”适用于结构型材、板材、带材、薄板和焊管。 •“Long Products”适用于锻造、热轧和冷加工棒材、盘条和无缝管的半成品。,,,,,,,,,,,,,,,
Unnamed: 0,成分,C,Mn,P,S,,,,,,,,,,,
Flat Rolled Products,最小值,0.65,0.6,-,-,,,,,,,,,,,
Flat Rolled Products,最大值,0.75,0.9,0.03,0.035,,,,,,,,,,,
牌号,17B2,,,,,,,,,,,,,,,
对应标准,ISO 4954-2018 冷镦和冷挤压用钢,,,,,,,,,,,,,,,
归类,碳钢,,,,,,,,,,,,,,,
成分,C,Si,Mn,P,S,Cr,Cu,B,,,,,,,,
最小值,0.15,-,0.6,-,-,-,-,0.0008,,,,,,,,
最大值,0.2,0.3,0.9,0.025,0.025,0.3,0.25,0.005,,,,,,,,
牌号,45 S 20,,,,,,,,,,,,,,,
对应标准,EU 87(1970) 高速削切钢,,,,,,,,,,,,,,,
归类,碳钢,,,,,,,,,,,,,,,
标签,高速削切热处理钢,,,,,,,,,,,,,,,
成分,C,Si,Mn,P,S,,,,,,,,,,,
最小值,0.42,0.1,0.5,-,0.15,,,,,,,,,,,
最大值,0.5,0.4,0.9,0.06,0.25,,,,,,,,,,,
条件,热处理或状态,抗拉强度σb Mpa,屈服点σs Mpa,延伸率δ %,硬度 HBW,,,,,,,,,,,
"棒材, 杆材, 半成品；d≤10",冷轧（CR）,735~981,≥569,≥5,-,,,,,,,,,,,
"棒材, 杆材, 半成品；d≤10",淬火及回火 (H+T),667~863,≥471,≥10,-,,,,,,,,,,,
"棒材, 杆材, 半成品；d≤10",热作或拔制 (HW或D),588~765,-,-,≤229,,,,,,,,,,,
牌号,S275JR,,,,,,,,,,,,,,,
欧标钢号,1.0044,,,,,,,,,,,,,,,
对应标准,EN 10025-2-2019 热轧结构钢产品 - 第2部分：非合金结构钢的交货技术条件,,,,,,,,,,,,,,,
归类,碳钢,,,,,,,,,,,,,,,
标签,不允许沸腾钢,,,,,,,,,,,,,,,
说明,①本标准说明了扁长产品及半成品的技术供货条件，规定了明确的供货条款下，按照化学成分表及机械性能表中给出热轧非合金优质钢平板和长形产品的组别和等级。此标准也对三种工程类用钢做了补充说明。此标准不适用于中空型材结构和管材。 ②本技术供货条件适用于： ——对于S460JR、J0、J2、K2和S500J0的长形产品，厚度为≥3mm和≤150mm; ——对于质量级别JR、J0、J2和K2的板材产品，厚度≤400mm; ——对于其他强度等级和质量级别的板材和长形产品，厚度≤250mm。 ③除在+N(正火状态)条件下供货的产品外，此标准中说明的钢制品未经热处理。允许进行消除应力退火。在+N条件下供货的产品可进行热成形和/或供货后正火。 ④按照此标准要求转换成轧制品的半成品需要按照订货时的协议。化学成分需要在订货时协商确定，但是也应该在化学成分表的范围内。 ⑤对于特殊要求的等级和产品形式应在订货时做出说明。,,,,,,,,,,,,,,,
密度,7.85 g/cm3,,,,,,,,,,,,,,,
Unnamed: 0,成分,C,Mn,P,S,Cr,Ni,Cu,Mo,N,,,,,,
t≤40,最小值,-,-,-,-,-,-,-,-,-,,,,,,
t≤40,最大值,0.21,1.5,0.035,0.035,0.29,0.42,0.55,0.11,0.012,,,,,,
条件,抗拉强度σb Mpa,屈服点σs Mpa,延伸率δ %,冲击吸收能量KV2 J,,,,,,,,,,,,
长材和扁平材; t≤1,430~580,≥275,≥15,20°C≥27,,,,,,,,,,,,
长材和扁平材; 1<t≤1.5,430~580,≥275,≥16,≥27,,,,,,,,,,,,
长材和扁平材; 1.5<t≤2,430~580,≥275,≥17,≥27,,,,,,,,,,,,
长材和扁平材; 2<t≤2.5,430~580,≥275,≥18,≥27,,,,,,,,,,,,
长材和扁平材; 2.5<t<3,430~580,≥275,≥19,≥27,,,,,,,,,,,,
长材和扁平材; 3≤t≤16,410~560,≥275,≥23,≥27,,,,,,,,,,,,
长材和扁平材; 16<t≤40,410~560,≥265,≥23,≥27,,,,,,,,,,,,
长材和扁平材; 40<t≤63,410~560,≥255,≥22,≥27,,,,,,,,,,,,
长材和扁平材; 63<t≤80,410~560,≥245,≥21,≥27,,,,,,,,,,,,
长材和扁平材; 80<t≤100,410~560,≥235,≥21,≥27,,,,,,,,,,,,
长材和扁平材; 100<t≤150,400~540,≥225,≥19,≥27,,,,,,,,,,,,
长材和扁平材; 150<t≤200,380~540,≥215,≥18,≥27,,,,,,,,,,,,
长材和扁平材; 200<t≤250,380~540,≥205,≥18,≥27,,,,,,,,,,,,
长材和扁平材; 250<t≤400,330~540,≥195,≥18,≥27,,,,,,,,,,,,
牌号,SWRCH35K,,,,,,,,,,,,,,,
对应标准,JIS G 3507-1-2010 冷镦用碳钢 盘条,,,,,,,,,,,,,,,
归类,碳钢,,,,,,,,,,,,,,,
性能,锻压性,,,,,,,,,,,,,,,
标签,镇静钢,,,,,,,,,,,,,,,
成分,C,Si,Mn,P,S,Cr,Ni,Cu,,,,,,,,
最小值,0.32,0.1,0.6,-,-,-,-,-,,,,,,,,
最大值,0.38,0.35,0.9,0.03,0.035,0.2,0.2,0.3,,,,,,,,
美国UNS,G10690,,,,,,,,,,,,,,,
ASTM  型号或牌号,1069,,,,,,,,,,,,,,,
对应标准,ASTM A29/A29M-2020 热锻碳素钢和合金钢棒材一般要求标准规范,,,,,,,,,,,,,,,
归类,碳钢,,,,,,,,,,,,,,,
性能,锻压性,,,,,,,,,,,,,,,
标签,非硫处理碳素钢,,,,,,,,,,,,,,,
成分,C,Mn,P,S,,,,,,,,,,,,
最小值,0.65,0.4,-,-,,,,,,,,,,,,
最大值,0.75,0.7,0.04,0.05,,,,,,,,,,,,
美国UNS,G10150,,,,,,,,,,,,,,,
ASTM  型号或牌号,M1015,,,,,,,,,,,,,,,
对应标准,ASTM A29/A29M-2020 热锻碳素钢和合金钢棒材一般要求标准规范,,,,,,,,,,,,,,,
归类,碳钢,,,,,,,,,,,,,,,
标签,M系列碳素钢,,,,,,,,,,,,,,,
成分,C,Mn,P,S,,,,,,,,,,,,
最小值,0.12,0.25,-,-,,,,,,,,,,,,
最大值,0.19,0.6,0.04,0.05,,,,,,,,,,,,
牌号,A194 Grade 2,,,,,,,,,,,,,,,
对应标准,ASTM A194/A194M-2020 高温、高压或高温高压环境用螺栓用碳素钢、合金钢和不锈钢螺母标准规范,,,,,,,,,,,,,,,
归类,碳钢,,,,,,,,,,,,,,,
说明,工艺： ⓐ 1和2螺母应是热锻或冷锻的，或用经热锻、热轧、冷拉棒料加工制成。 ⓑ用棒材成形或加工制成的所有1和2螺母，应在至少1000°F（538“C）的温度下消除应力，以下情况除外： 经热锻制造的螺母 经热锻或热轧棒材加工制成的螺母 经热锻/热轧并冷精整（最大断面收缩率10%）棒料加工制成的螺母 经冷拉和最低温度538°C退火棒料加工制成的螺母,,,,,,,,,,,,,,,
成分,C,Si,Mn,P,S,,,,,,,,,,,
最小值,0.4,-,-,-,-,,,,,,,,,,,
最大值,-,0.4,1,0.04,0.05,,,,,,,,,,,
硬度 HBW,,,,,,,,,,,,,,,,
159~352,,,,,,,,,,,,,,,,
牌号,1045H,,,,,,,,,,,,,,,
美国UNS,H10450,,,,,,,,,,,,,,,
对应标准,ASTM A304-2016 须符合淬火淬透性要求的碳钢与合金钢棒材规范,,,,,,,,,,,,,,,
归类,碳钢,,,,,,,,,,,,,,,
成分,C,Si,Mn,P,S,Cr ①,Ni ①,Cu ①,Mo ①,,,,,,,
最小值,0.42,0.15,0.5,-,-,-,-,-,-,,,,,,,
最大值,0.51,0.35,1,0.04,0.05,0.2,0.25,0.35,0.06,,,,,,,
牌号,380Y,,,,,,,,,,,,,,,
对应标准,ISO 13887-2017 具有更高的屈服强度和更好的成形性冷轧薄钢板,,,,,,,,,,,,,,,
归类,碳钢,,,,,,,,,,,,,,,
成分,C,Si,Mn,S,Cr,Ni,Cu,Mo,Ti ①,V ①②,Nb ①,更多,,,,
最小值,-,-,-,-,-,-,-,-,-,-,-,Cu+Ni+Cr+Mo≤0.50；Cr+Mo≤0.16,,,,
最大值,0.11,0.5,1.2,0.025,0.15,0.2,0.2,0.06,0.008,0.008,0.008,Cu+Ni+Cr+Mo≤0.50；Cr+Mo≤0.16,,,,
抗拉强度σb Mpa,屈服点σs Mpa,延伸率δ %,,,,,,,,,,,,,,
≥450,≥380,标称长度=50mm≥22,,,,,,,,,,,,,,
牌号,C60E,,,,,,,,,,,,,,,
对应标准,ISO 683-18-2014 热处理钢、合金钢和易切削钢 -- 第18部分：光面钢制品,,,,,,,,,,,,,,,
归类,碳钢,,,,,,,,,,,,,,,
成分,C,Si,Mn,P,S,Cr,Ni,Cu,Mo,更多,,,,,,
最小值,0.57,0.1,0.6,-,-,-,-,-,-,Cr+Mo+Ni≤0.63,,,,,,
最大值,0.65,0.4,0.9,0.025,0.035,0.4,0.4,0.3,0.1,Cr+Mo+Ni≤0.63,,,,,,
厚度 t mm,热处理或状态,抗拉强度σb Mpa,屈服点σs Mpa,延伸率δ %,硬度 HBW,,,,,,,,,,,
5≤t≤10,Cold drawn (+C),800~1150,≥630,≥5,,,,,,,,,,,,
10＜t≤16,Cold drawn (+C),780~1130,≥550,≥5,,,,,,,,,,,,
16＜t≤40,Cold drawn (+C),730~1100,≥480,≥6,,,,,,,,,,,,
16＜t≤100,As-rolled + peeled (+SH),670~940,,,196~278,,,,,,,,,,,
16＜t≤40,Quenched and tempered and peeled (+QT+SH),800~950,≥520,≥13,,,,,,,,,,,,
40＜t≤100,Quenched and tempered and peeled (+QT+SH),750~900,≥450,≥14,,,,,,,,,,,,
5≤t≤10,Quenched and tempered + cold drawn (+QT +C),900~1100,≥630,≥6,,,,,,,,,,,,
10＜t≤16,Quenched and tempered + cold drawn (+QT +C),880~1080,≥615,≥6,,,,,,,,,,,,
16＜t≤40,Quenched and tempered + cold drawn (+QT +C),830~1030,≥580,≥7,,,,,,,,,,,,
40＜t≤63,Quenched and tempered + cold drawn (+QT +C),780~980,≥545,≥8,,,,,,,,,,,,
63＜t≤100,Quenched and tempered + cold drawn (+QT +C),750~950,≥525,≥8,,,,,,,,,,,,
牌号,SWCH 40K,,,,,,,,,,,,,,,
对应标准,JIS G 3507-2-2005 冷镦碳钢 - 第2部分：线材,,,,,,,,,,,,,,,
归类,碳钢,,,,,,,,,,,,,,,
性能,锻压性,,,,,,,,,,,,,,,
标签,镇静钢,,,,,,,,,,,,,,,
说明,①本标准规定了冷镦用碳钢钢丝，用于制造各种类型的螺钉(如螺栓、螺母、铆钉、机螺钉、自攻螺钉等)和用冷镦制造的各种零件。 ②用于制造本标准钢丝的盘条应符合JIS G 3507-1的规定。,,,,,,,,,,,,,,,
条件,热处理或状态,抗拉强度σb Mpa,断面收缩率ψ %,硬度 HBW,,,,,,,,,,,,
线材,冷作前球化退火（DA）,≤670,≥55,HRB≤94,,,,,,,,,,,,
牌号,SWRM8,,,,,,,,,,,,,,,
对应标准,JIS G 3505-2017 低碳钢盘条,,,,,,,,,,,,,,,
归类,碳钢,,,,,,,,,,,,,,,
成分,C,Mn,P,S,,,,,,,,,,,,
最小值,-,-,-,-,,,,,,,,,,,,
最大值,0.1,0.6,0.04,0.04,,,,,,,,,,,,
牌号,C17E2C,,,,,,,,,,,,,,,
德国W-Nr.,1.1147,,,,,,,,,,,,,,,
对应标准,DIN EN 10263-3-2018 冷镦和冷挤压用棒、杆、线材-第3部分：交货条件表面硬化钢,,,,,,,,,,,,,,,
归类,碳钢,,,,,,,,,,,,,,,
标签,渗碳钢,,,,,,,,,,,,,,,
说明,1.本标准适用于直径不超过100mm的非合金和合金钢圆棒、圆杆和线材，用于冷镦、冷挤压和表面硬化钢 2.DIN EN 10263-1 对于本标准是必不可少的。,,,,,,,,,,,,,,,
成分,C,Si,Mn,P,S,Cu,,,,,,,,,,
最小值,0.15,-,0.6,-,-,-,,,,,,,,,,
最大值,0.19,0.3,0.9,0.025,0.025,0.25,,,,,,,,,,
条件,热处理或状态,抗拉强度σb Mpa,断面收缩率ψ %,,,,,,,,,,,,,
"棒材, 杆材, 线材;5<d≤100",未经处理或去皮 (+U或+PE),≤530,≥58,,,,,,,,,,,,,
"棒材, 杆材, 线材;5<d≤100",球化处理或球化处理及去皮(+AC或+AC+PE),≤450,≥65,,,,,,,,,,,,,
"棒材, 线材;5<d≤10",未经处理及冷拔(+U+C),≤630,≥56,,,,,,,,,,,,,
"棒材, 线材;10<d≤40",未经处理及冷拔(+U+C),≤620,≥56,,,,,,,,,,,,,
"棒材, 线材;2<d≤5",未经处理及冷拔及球化处理(+U+C+AC),≤440,≥67,,,,,,,,,,,,,
"棒材, 线材;5<d≤40",未经处理及冷拔及球化处理(+U+C+AC),≤430,≥67,,,,,,,,,,,,,
"棒材, 线材;2<d≤5",未经处理及冷拔及球化处理及调质轧制(+U+C+AC+LC),≤480,≥65,,,,,,,,,,,,,
"棒材, 线材;5<d≤40",未经处理及冷拔及球化处理及调质轧制(+U+C+AC+LC),≤470,≥65,,,,,,,,,,,,,
"棒材, 线材;5<d≤10",球化处理及冷拔 (+AC+C),≤550,≥62,,,,,,,,,,,,,
"棒材, 线材;10<d≤40",球化处理及冷拔 (+AC+C),≤540,≥62,,,,,,,,,,,,,
牌号,T8Mn,,,,,,,,,,,,,,,
对应标准,YB /T 5058-2005 弹簧钢、工具钢冷轧钢带,,,,,,,,,,,,,,,
归类,碳钢,,,,,,,,,,,,,,,
成分,C,Si,Mn,P,S,Cr,Ni,Cu,,,,,,,,
最小值,0.8,-,0.4,-,-,-,-,-,,,,,,,,
最大值,0.9,0.35,0.6,0.035,0.03,0.25,0.2,0.3,,,,,,,,
厚度 t mm,抗拉强度σb Mpa,延伸率δ %,,,,,,,,,,,,,,
0.10~3.00，退火钢带,≤735,≥10,,,,,,,,,,,,,,
0.10~3.00，冷硬钢带,735~1175,,,,,,,,,,,,,,,
美国UNS,H15301,,,,,,,,,,,,,,,
SAE  钢号,15B30H,,,,,,,,,,,,,,,
对应标准,SAE J 1268-2010 碳素和合金工字钢用保证淬透性钢带,,,,,,,,,,,,,,,
归类,碳钢,,,,,,,,,,,,,,,
成分,C,Si,Mn,P,S,B,,,,,,,,,,
最小值,0.27,0.15,0.7,-,-,0.0005,,,,,,,,,,
最大值,0.35,0.35,1.2,0.03,0.05,0.003,,,,,,,,,,
牌号,1022,,,,,,,,,,,,,,,
美国UNS,G10220,,,,,,,,,,,,,,,
对应标准,SAE J403-2014 碳钢的化学成分,,,,,,,,,,,,,,,
归类,碳钢,,,,,,,,,,,,,,,
说明,•“Flat Rolled Products”适用于结构型材、板材、带材、薄板和焊管。 •“Long Products”适用于锻造、热轧和冷加工棒材、盘条和无缝管的半成品。,,,,,,,,,,,,,,,
Unnamed: 0,成分,C,Mn,P,S,,,,,,,,,,,
Flat Rolled Products,最小值,0.18,0.7,-,-,,,,,,,,,,,
Flat Rolled Products,最大值,0.23,1,0.03,0.035,,,,,,,,,,,
对应标准,牌号,,,,,,,,,,,,,,,
SAE J 403-2001,牌号  1022  美国UNS  G10220  旧牌号  C1022,,,,,,,,,,,,,,,
SAE J403-2014,牌号  1022  美国UNS  G10220,,,,,,,,,,,,,,,
牌号,C45EC,,,,,,,,,,,,,,,
对应标准,ISO 4954-2018 冷镦和冷挤压用钢,,,,,,,,,,,,,,,
归类,碳钢,,,,,,,,,,,,,,,
成分,C,Si,Mn,P,S,Cu,,,,,,,,,,
最小值,0.42,-,0.5,-,-,-,,,,,,,,,,
最大值,0.5,0.3,0.8,0.025,0.025,0.25,,,,,,,,,,
牌号,Cm55,,,,,,,,,,,,,,,
德国W-Nr.,1.1209,,,,,,,,,,,,,,,
对应标准,DIN 17200-1987 调质钢材的供货技术条件,,,,,,,,,,,,,,,
归类,碳钢,,,,,,,,,,,,,,,
标签,高级优质非合金钢,,,,,,,,,,,,,,,
说明,本标准适用于： ——半成品，例如：初轧坯、扁钢坯、棒料坯。 ——热轧钢 ——热轧或锻造钢棒（圆钢、四方钢、六角钢、八角钢和扁钢） ——热轧宽钢带 ——热轧或冷轧钢板和钢带 ——自由锻锻件和模锻锻件,,,,,,,,,,,,,,,
成分,C,Si,Mn,P,S,,,,,,,,,,,
最小值,0.52,-,0.6,-,0.02,,,,,,,,,,,
最大值,0.6,0.4,0.9,0.035,0.035,,,,,,,,,,,
条件,热处理或状态,抗拉强度σb Mpa,屈服点σs Mpa,延伸率δ %,断面收缩率ψ %,硬度 HBW,,,,,,,,,,
钢材;所有尺寸,可剪切状态（C）,,,,,≤255,,,,,,,,,,
钢材;所有尺寸,软化退火(G),,,,,≤229,,,,,,,,,,
钢材;d≤16,调质(V),800~950,≥550,≥12,≥30,,,,,,,,,,,
钢材;16<d≤40,调质(V),750~900,≥500,≥14,≥35,,,,,,,,,,,
钢材;40<d≤100,调质(V),700~850,≥430,≥15,≥40,,,,,,,,,,,
棒材;16<d≤100,正火(N),660~830,≥360,,≥15,,,,,,,,,,,
扁钢;d≤16,正火(N),630~870,≥370,,纵向≥15,,,,,,,,,,,
扁钢;16<d≤100,正火(N),630~870,≥330,,≥15,,,,,,,,,,,
扁钢;100<d≤160,正火(N),610~850,≥300,,≥13,,,,,,,,,,,
牌号,S235JRC,,,,,,,,,,,,,,,
德国W-Nr.,1.0122,,,,,,,,,,,,,,,
对应标准,DIN EN 10025-2-2019 热轧结构钢产品 - 第2部分：非合金结构钢的交货技术条件,,,,,,,,,,,,,,,
归类,碳钢,,,,,,,,,,,,,,,
标签,不允许沸腾钢,,,,,,,,,,,,,,,
说明,该牌号适合冷翻边、冷弯成形和冷拔 ①本标准说明了扁长产品及半成品的技术供货条件，规定了明确的供货条款下，按照化学成分表及机械性能表中给出热轧非合金优质钢平板和长形产品的组别和等级。此标准也对三种工程类用钢做了补充说明。此标准不适用于中空型材结构和管材。 ②本技术供货条件适用于： ——对于S460JR、J0、J2、K2和S500J0的长形产品，厚度为≥3mm和≤150mm; ——对于质量级别JR、J0、J2和K2的板材产品，厚度≤400mm; ——对于其他强度等级和质量级别的板材和长形产品，厚度≤250mm。 ③除在+N(正火状态)条件下供货的产品外，此标准中说明的钢制品未经热处理。允许进行消除应力退火。在+N条件下供货的产品可进行热成形和/或供货后正火。 ④按照此标准要求转换成轧制品的半成品需要按照订货时的协议。化学成分需要在订货时协商确定，但是也应该在化学成分表的范围内。 ⑤对于特殊要求的等级和产品形式应在订货时做出说明。,,,,,,,,,,,,,,,
Unnamed: 0,成分,C,Mn,P,S,Cr,Ni,Cu,Mo,N,,,,,,
t≤40,最小值,-,-,-,-,-,-,-,-,-,,,,,,
t≤40,最大值,0.17,1.4,0.035,0.035,0.29,0.42,0.55,0.11,0.012,,,,,,
条件,抗拉强度σb Mpa,屈服点σs Mpa,延伸率δ %,冲击吸收能量KV2 J,,,,,,,,,,,,
长材和扁平材; t≤1,360~510,≥235,≥17,20°C≥27,,,,,,,,,,,,
长材和扁平材; 1<t≤1.5,360~510,≥235,≥18,≥27,,,,,,,,,,,,
长材和扁平材; 1.5<t≤2,360~510,≥235,≥19,≥27,,,,,,,,,,,,
长材和扁平材; 2<t≤2.5,360~510,≥235,≥20,≥27,,,,,,,,,,,,
长材和扁平材; 2.5<t<3,360~510,≥235,≥21,≥27,,,,,,,,,,,,
长材和扁平材; 3≤t≤16,360~510,≥235,≥26,≥27,,,,,,,,,,,,
长材和扁平材; 16<t≤40,360~510,≥225,≥26,≥27,,,,,,,,,,,,
长材和扁平材; 40<t≤63,360~510,≥215,≥25,≥27,,,,,,,,,,,,
长材和扁平材; 63<t≤80,360~510,≥215,≥24,≥27,,,,,,,,,,,,
长材和扁平材; 80<t≤100,360~510,≥215,≥24,≥27,,,,,,,,,,,,
长材和扁平材; 100<t≤150,350~500,≥195,≥22,≥27,,,,,,,,,,,,
长材和扁平材; 150<t≤200,340~490,≥185,≥21,≥27,,,,,,,,,,,,
长材和扁平材; 200<t≤250,340~490,≥175,≥21,≥27,,,,,,,,,,,,
长材和扁平材; 250<t≤400,330~480,≥165,≥21,≥27,,,,,,,,,,,,
牌号,SWRCH16A,,,,,,,,,,,,,,,
对应标准,JIS G 3507-1-2010 冷镦用碳钢 盘条,,,,,,,,,,,,,,,
归类,碳钢,,,,,,,,,,,,,,,
标签,铝镇静钢,,,,,,,,,,,,,,,
成分,C,Si,Mn,P,S,Cr,Ni,Cu,Al,,,,,,,
最小值,0.13,-,0.6,-,-,-,-,-,0.02,,,,,,,
最大值,0.18,0.1,0.9,0.03,0.035,0.2,0.2,0.3,-,,,,,,,
牌号,A546 Grade 1541,,,,,,,,,,,,,,,
对应标准,ASTM A546-1982 中高碳钢丝，冷镦优质，六角头螺栓,,,,,,,,,,,,,,,
归类,碳钢,,,,,,,,,,,,,,,
标签,碳钢,,,,,,,,,,,,,,,
说明,在本标准中只对化学成分做出规定，没规定力学性能。本标准于1991被撤销,,,,,,,,,,,,,,,
成分,C,Mn,P,S,,,,,,,,,,,,
最小值,0.36,1.35,-,-,,,,,,,,,,,,
最大值,0.44,1.65,0.04,0.05,,,,,,,,,,,,
牌号,USt 3,,,,,,,,,,,,,,,
德国W-Nr.,1.0333,,,,,,,,,,,,,,,
对应标准,DIN 1624-1987 钢制板材类制品，轧制宽度直到650mm，低碳非合金钢冷轧带材技术供货条件,,,,,,,,,,,,,,,
归类,碳钢,,,,,,,,,,,,,,,
标签,沸腾钢,,,,,,,,,,,,,,,
说明,轻微精轧制状态（LG）表面形式无裂纹、无气孔(RP)的本牌号标记为USt2 LG RP是DIN 462-1973内舌止动垫圈指定的材料之一,,,,,,,,,,,,,,,
密度,7.85 g/cm3,,,,,,,,,,,,,,,
成分,C,N,,,,,,,,,,,,,,
最小值,-,-,,,,,,,,,,,,,,
最大值,0.08,0.007,,,,,,,,,,,,,,
厚度 t mm,标记,热处理或状态,抗拉强度σb Mpa,屈服点σs Mpa,延伸率δ %,,,,,,,,,,,
t<3,USt3 G BK,退火,270~370,,≥32,,,,,,,,,,,
t≥3,USt3 G BK,退火,270~370,,≥35,,,,,,,,,,,
t<3,USt3 LG BK,轻微精轧制,270~370,≤250,≥32,,,,,,,,,,,
t≥3,USt3 LG BK,轻微精轧制,270~370,≤250,≥35,,,,,,,,,,,
t<3,USt3 K32 BK,冷精轧制,290~390,210~355,≥22,,,,,,,,,,,
t≥3,USt3 K32 BK,冷精轧制,290~390,210~355,≥26,,,,,,,,,,,
t<3,USt3 K40 BK,冷精轧制,390~490,≥330,≥5,,,,,,,,,,,
t≥3,USt3 K40 BK,冷精轧制,390~490,≥330,≥13,,,,,,,,,,,
,USt3 K50 BK,冷精轧制,490~590,≥440,,,,,,,,,,,,
,USt3 K60 BK,冷精轧制,590~690,≥540,,,,,,,,,,,,
美国UNS,G10260,,,,,,,,,,,,,,,
ASTM  型号或牌号,1026,,,,,,,,,,,,,,,
对应标准,ASTM A29/A29M-2020 热锻碳素钢和合金钢棒材一般要求标准规范,,,,,,,,,,,,,,,
归类,碳钢,,,,,,,,,,,,,,,
标签,非硫处理碳素钢,,,,,,,,,,,,,,,
成分,C,Mn,P,S,,,,,,,,,,,,
最小值,0.22,0.6,-,-,,,,,,,,,,,,
最大值,0.28,0.9,0.04,0.05,,,,,,,,,,,,
牌号,A686 Type W2-13 Grade A,,,,,,,,,,,,,,,
美国UNS,T72302,,,,,,,,,,,,,,,
对应标准,ASTM A 686-1992(R2004) 碳素工具钢,,,,,,,,,,,,,,,
归类,碳钢,,,,,,,,,,,,,,,
成分,C,Si,Mn,P,S,Cr,Ni,Cu,Mo,W,V,,,,,
最小值,1.3,0.1,0.1,-,-,-,-,-,-,-,0.15,,,,,
最大值,1.5,0.4,0.4,0.03,0.03,0.15,0.2,0.2,0.1,0.15,0.35,,,,,
条件,热处理或状态,硬度 HBW,,,,,,,,,,,,,,
"棒材, 锻件, 厚板, 薄板, 线材;",冷拉,≤241,,,,,,,,,,,,,,
"棒材, 锻件, 厚板, 薄板, 线材;",退火,≤202,,,,,,,,,,,,,,
"棒材, 锻件, 厚板, 薄板, 线材;",热处理,HRC≥65,,,,,,,,,,,,,,
钻杆; d < 3.2,,37,,,,,,,,,,,,,,
钻杆; 3.2<d≤6.4,,28,,,,,,,,,,,,,,
钻杆; 6.4<d≤12.7,,23,,,,,,,,,,,,,,
钻杆; d>12.7,,96,,,,,,,,,,,,,,
牌号,5,,,,,,,,,,,,,,,
对应标准,ISO 5000-2011 工业级和拉伸级连续热浸镀铝硅冷还原碳钢板,,,,,,,,,,,,,,,
归类,碳钢,,,,,,,,,,,,,,,
成分,C,Mn,P,S,Cr,Ni,Cu,Mo,Ti,V ①,Nb,更多,,,,
最小值,-,-,-,-,-,-,-,-,-,-,-,Cu+Ni+Cr+Mo≤0.50；Cr+Mo≤0.16,,,,
最大值,0.02,0.25,0.02,0.02,0.15,0.2,0.2,0.06,0.15,0.008,0.008,Cu+Ni+Cr+Mo≤0.50；Cr+Mo≤0.16,,,,
抗拉强度σb Mpa,屈服点σs Mpa,延伸率δ %,,,,,,,,,,,,,,
≤380,≤250,标称长度=50mm≥38,,,,,,,,,,,,,,
牌号,C105U,,,,,,,,,,,,,,,
德国W-Nr.,1.1545,,,,,,,,,,,,,,,
对应标准,DIN EN ISO 4957-2018 工具钢,,,,,,,,,,,,,,,
归类,碳钢,,,,,,,,,,,,,,,
标签,冷作非合金工具钢,,,,,,,,,,,,,,,
密度,7.85 g/cm3,,,,,,,,,,,,,,,
成分,C,Si,Mn,P,S,,,,,,,,,,,
最小值,1,0.1,0.1,-,-,,,,,,,,,,,
最大值,1.1,0.3,0.4,0.03,0.03,,,,,,,,,,,
热处理,硬度 HBW,,,,,,,,,,,,,,,
退火 (+A),≤212,,,,,,,,,,,,,,,
淬火及回火,HRC≥61,,,,,,,,,,,,,,,
牌号,PH 29,,,,,,,,,,,,,,,
对应标准,ISO 9329-2-1997 具有规定高温性能的非合金钢和合金钢,,,,,,,,,,,,,,,
归类,碳钢,,,,,,,,,,,,,,,
成分,C,Si,Mn,P,S,Cu ①,,,,,,,,,,
最小值,-,0.1,0.65,-,-,-,,,,,,,,,,
最大值,0.22,0.4,1.4,0.035,0.035,0.25,,,,,,,,,,
厚度 t mm,热处理或状态,抗拉强度σb Mpa,屈服点σs Mpa,延伸率δ %,冲击吸收能量KV2 J,,,,,,,,,,,
t≤16,正火,460~580,≥290,纵向≥23，横向≥21,纵向35,,,,,,,,,,,
16＜t≤40,正火,460~580,≥280,纵向≥23，横向≥21,"t＞30 横向27, 纵向35",,,,,,,,,,,
40＜t≤60,正火,460~580,≥270,纵向≥23，横向≥21,"横向27, 纵向35",,,,,,,,,,,
牌号,A108 Grade 1045,,,,,,,,,,,,,,,
美国UNS,G10450,,,,,,,,,,,,,,,
对应标准,ASTM A108-1999 冷成形钢棒品质的标准规范,,,,,,,,,,,,,,,
归类,碳钢,,,,,,,,,,,,,,,
说明,本规范涵盖按化学成分生产的标准质量冷加工碳钢棒。标准质量的冷加工棒材适用于热处理，加工成部件，或在成品状态下使用，如轴系，或建筑应用，或用于其他类似用途。钢材的等级由等级编号或化学成分确定。,,,,,,,,,,,,,,,
成分,C,Mn,P,S,,,,,,,,,,,,
最小值,0.43,0.6,-,-,,,,,,,,,,,,
最大值,0.5,0.9,0.04,0.05,,,,,,,,,,,,
牌号,IFI-1008,,,,,,,,,,,,,,,
对应标准,"ASTM F2282-2018 机械紧固件用碳素和合金钢丝, 杆材和棒材质量保证要求标准规范",,,,,,,,,,,,,,,
归类,碳钢,,,,,,,,,,,,,,,
