Repository: chen-snow/DataToNeo4j

# DataToNeo4j
get steel grade data and import to neo4j

File: data/碳钢最终数据.csv (part 12 of 23)
牌号,E5518-N2,,,,,,,,,,,,,,,
Unnamed: 0,成分,C,Si,Mn,P,S,Cr,Ni,Cu,Mo,N,B,Sn,,,
R(沸腾),最小值,-,-,0.3,-,-,-,-,-,-,-,-,-,,,
R(沸腾),最大值,0.1,0.02,0.5,0.02,0.02,0.1,0.1,0.2,0.04,0.009,0.0007,0.02,,,
条件,热处理或状态,抗拉强度σb Mpa,断面收缩率ψ %,,,,,,,,,,,,,
"棒材,杆材",退火,≤56,≥62,,,,,,,,,,,,,
"棒材,杆材",球化退火,≤54,≥65,,,,,,,,,,,,,
线材,加工完成后球化退火(SAFS),≤52,≥70,,,,,,,,,,,,,
线材,Annealed in process(AIP),≤63,≥60,,,,,,,,,,,,,
线材,加工过程中球化退火(SAIP),≤61,≥62,,,,,,,,,,,,,
牌号,R10S 10,,,,,,,,,,,,,,,
德国W-Nr.,1.0703,,,,,,,,,,,,,,,
对应标准,DIN 17111-1980 螺栓、螺母和铆钉用低碳非合金钢,,,,,,,,,,,,,,,
归类,碳钢,,,,,,,,,,,,,,,
标签,镇静钢,,,,,,,,,,,,,,,
说明,1、本标准适用于产品厚度最大不超过40mm，不进行热处理(淬火和回火)和表面硬化，并用于热或冷成形的螺栓，螺母和铆钉的非合金低碳钢，与之相关的是强度要求或切削性能。 2、举例：钢UQSt 36，数字代号1.0204，条件未经处理轧制表面（U或00）表示为 UQSt 36U或1.2040.00,,,,,,,,,,,,,,,
密度,7.85 g/cm3,,,,,,,,,,,,,,,
成分,C,Si,Mn,P,S,,,,,,,,,,,
最小值,-,-,0.3,-,0.08,,,,,,,,,,,
最大值,0.15,0.4,0.8,0.05,0.12,,,,,,,,,,,
条件,抗拉强度σb Mpa,屈服点σs Mpa,,,,,,,,,,,,,,
d≤16,340~470,≥225,,,,,,,,,,,,,,
16<d≤40,340~470,≥215,,,,,,,,,,,,,,
牌号,1213,,,,,,,,,,,,,,,
美国UNS,G12130,,,,,,,,,,,,,,,
对应标准,SAE J403-2014 碳钢的化学成分,,,,,,,,,,,,,,,
归类,碳钢,,,,,,,,,,,,,,,
成分,C,Mn,P,S,,,,,,,,,,,,
最小值,-,0.7,0.07,0.24,,,,,,,,,,,,
最大值,0.13,1,0.12,0.33,,,,,,,,,,,,
牌号,F436 Type 1,,,,,,,,,,,,,,,
对应标准,ASTM F436/436M-2019 淬火钢垫圈的标准规范,,,,,,,,,,,,,,,
归类,碳钢,,,,,,,,,,,,,,,
Unnamed: 0,成分,P,S,,,,,,,,,,,,,
Heat analysis,最小值,-,-,,,,,,,,,,,,,
Heat analysis,最大值,0.04,0.05,,,,,,,,,,,,,
Unnamed: 0,硬度 HBW,,,,,,,,,,,,,,,
Through hardened washers,HRC38~45,,,,,,,,,,,,,,,
zinc-coated by the hot-dip,HRC26~45,,,,,,,,,,,,,,,
牌号,A194 Grade 2H,,,,,,,,,,,,,,,
对应标准,ASTM A194/194M-2016 高温、高压或高温高压环境用螺栓用碳素钢、合金钢和不锈钢螺母标准规范,,,,,,,,,,,,,,,
归类,碳钢,,,,,,,,,,,,,,,
说明,2H螺母应由热锻或冷锻制成，或由经热锻、热轧、冷拉的棒料加工制成，并应进行热处理以满足机械性能的要求。此等级牌号应均匀地再加热到适当的奥氏体温度(一组这样的再加热称为淬火批)，并对每一淬火批在基本上均匀条件下淬火，然后进行回火，其热处理制度为在液体中淬火；最低回火温度850°F(455°C)。按本标准热处理的棒料加工制成的螺母不必重新热处理。 本标准的适用范围 ①本标准适用于规格1/4~4英寸以及M6~M100的各种碳钢、合金钢和马氏体不锈钢螺母。也适用于规格1/4英寸和M6及以上的奥氏体不锈钢螺母。这些螺母适用于高温或高压或高温高压环境。未经买方允许不得更换螺母等级。 ②制作螺母的棒料应热锻。材料可以通过无心磨削或冷拉进一步加工。奥氏体不锈钢可以固溶处理或退火并应变硬化。当按照补充要求S1订退火及应变硬化的奥氏体不锈钢时，买方应特别注意是一定要完全理解补充要求S1和附录X1的内容。 ③补充要求供选择使用， 只有在询价、合同和订单中规定的情况下才适用。,,,,,,,,,,,,,,,
成分,C,Si,Mn,P,S,,,,,,,,,,,
最小值,0.4,-,-,-,-,,,,,,,,,,,
最大值,-,0.4,1,0.04,0.05,,,,,,,,,,,
Unnamed: 0,硬度 HBW,,,,,,,,,,,,,,,
≤M36,248~327,,,,,,,,,,,,,,,
＞M36,212~327,,,,,,,,,,,,,,,
美国UNS,G11460,,,,,,,,,,,,,,,
ASTM  型号或牌号,1146,,,,,,,,,,,,,,,
对应标准,ASTM A29/A29M-2020 热锻碳素钢和合金钢棒材一般要求标准规范,,,,,,,,,,,,,,,
归类,碳钢,,,,,,,,,,,,,,,
标签,硫处理碳素钢,,,,,,,,,,,,,,,
成分,C,Mn,P,S,,,,,,,,,,,,
最小值,0.42,0.7,-,0.08,,,,,,,,,,,,
最大值,0.49,1,0.04,0.13,,,,,,,,,,,,
牌号,SWRCH17K,,,,,,,,,,,,,,,
对应标准,Q/BQB 517-2018 冷镦钢盘条,,,,,,,,,,,,,,,
归类,碳钢,,,,,,,,,,,,,,,
说明,①本标准规定了冷镦钢盘条的尺寸、 外形、 重量及允许偏差、 技术要求、 检验与试验、 包装、 标志和 检验文件等。 ②本标准适用于宝山钢铁股份有限公司生产的冷镦钢无扭控冷热轧盘条。 主要用于制造汽车、 电子、 机械等行业使用的高等级冷成型紧固件、 异形件等。 ③表面质量要求，B-系列冷镦钢严于冷镦钢。 ④非金属夹杂物检验，为必做项目，B-系列冷镦钢规定了更高的合格级别,,,,,,,,,,,,,,,
成分,C,Si,Mn,P,S,Cr,Ni,Cu,Mo,,,,,,,
最小值,0.15,0.1,0.3,-,-,-,-,-,-,,,,,,,
最大值,0.2,0.35,0.6,0.02,0.02,0.2,0.2,0.2,0.06,,,,,,,
牌号,TCR550,,,,,,,,,,,,,,,
对应标准,ISO 4999-2014 商用、拉拔和结构用连续热浸镀锡（铅合金）冷还原碳钢板,,,,,,,,,,,,,,,
归类,碳钢,,,,,,,,,,,,,,,
成分,C,Mn,P,S,Cr,Ni,Cu,Mo,Ti ②,V ②③,Nb ②,更多,,,,
最小值,-,-,-,-,-,-,-,-,-,-,-,Cu+Ni+Cr+Mo≤0.50；Cr+Mo≤0.16,,,,
最大值,0.2,1.5,0.035,0.035,0.15,0.2,0.2,0.06,0.008,0.008,0.008,Cu+Ni+Cr+Mo≤0.50；Cr+Mo≤0.16,,,,
屈服点σs Mpa,,,,,,,,,,,,,,,,
≥550,,,,,,,,,,,,,,,,
牌号,B-SWRCH38K-1,,,,,,,,,,,,,,,
对应标准,Q/BQB 517-2018 冷镦钢盘条,,,,,,,,,,,,,,,
归类,碳钢,,,,,,,,,,,,,,,
说明,①本标准规定了冷镦钢盘条的尺寸、 外形、 重量及允许偏差、 技术要求、 检验与试验、 包装、 标志和 检验文件等。 ②本标准适用于宝山钢铁股份有限公司生产的冷镦钢无扭控冷热轧盘条。 主要用于制造汽车、 电子、 机械等行业使用的高等级冷成型紧固件、 异形件等。 ③表面质量要求，B-系列冷镦钢严于冷镦钢。 ④非金属夹杂物检验，为必做项目，B-系列冷镦钢规定了更高的合格级别,,,,,,,,,,,,,,,
成分,C,Si,Mn,P,S,Cr,Ni,Cu,Mo,N,Al,Sn,,,,
最小值,0.35,0.15,0.9,-,-,-,-,-,-,-,-,-,,,,
最大值,0.42,0.35,1.1,0.02,0.02,0.1,0.1,0.2,0.04,0.009,0.01,0.02,,,,
牌号,11SMnPb37,,,,,,,,,,,,,,,
对应标准,ISO 683-18-2014 热处理钢、合金钢和易切削钢 -- 第18部分：光面钢制品,,,,,,,,,,,,,,,
归类,碳钢,,,,,,,,,,,,,,,
成分,C,Si ①,Mn,P ②,S,Pb,,,,,,,,,,
最小值,-,-,1,-,0.3,0.2,,,,,,,,,,
最大值,0.14,0.05,1.5,0.11,0.4,0.35,,,,,,,,,,
厚度 t mm,热处理或状态,抗拉强度σb Mpa,屈服点σs Mpa,延伸率δ %,硬度 HBW,,,,,,,,,,,
5≤t≤10,Cold drawn (+C),510~810,≥440,≥6,,,,,,,,,,,,
10＜t≤16,Cold drawn (+C),490~760,≥410,≥7,,,,,,,,,,,,
16＜t≤40,Cold drawn (+C),460~710,≥375,≥8,,,,,,,,,,,,
40＜t≤63,Cold drawn (+C),400~650,≥305,≥9,,,,,,,,,,,,
63＜t≤100,Cold drawn (+C),360~630,≥245,≥9,,,,,,,,,,,,
16＜t≤40,As-rolled + peeled (+SH),380~570,,,≤169,,,,,,,,,,,
40＜t≤63,As-rolled + peeled (+SH),370~570,,,≤169,,,,,,,,,,,
63＜t≤100,As-rolled + peeled (+SH),360~520,,,≤154,,,,,,,,,,,
牌号,10B18,,,,,,,,,,,,,,,
美国UNS,G10181,,,,,,,,,,,,,,,
对应标准,SAE J403-2014 碳钢的化学成分,,,,,,,,,,,,,,,
归类,碳钢,,,,,,,,,,,,,,,
说明,•“Flat Rolled Products”适用于结构型材、板材、带材、薄板和焊管。 •“Long Products”适用于锻造、热轧和冷加工棒材、盘条和无缝管的半成品。,,,,,,,,,,,,,,,
Unnamed: 0,成分,C,Mn,P,S,B,,,,,,,,,,
Flat Rolled Products,最小值,0.15,0.6,-,-,0.0005,,,,,,,,,,
Flat Rolled Products,最大值,0.2,0.9,0.03,0.035,0.003,,,,,,,,,,
牌号,SWCH 19A,,,,,,,,,,,,,,,
对应标准,JIS G 3507-2-2005 冷镦碳钢 - 第2部分：线材,,,,,,,,,,,,,,,
归类,碳钢,,,,,,,,,,,,,,,
性能,锻压性,,,,,,,,,,,,,,,
标签,铝镇静钢,,,,,,,,,,,,,,,
说明,①本标准规定了冷镦用碳钢钢丝，用于制造各种类型的螺钉(如螺栓、螺母、铆钉、机螺钉、自攻螺钉等)和用冷镦制造的各种零件。 ②用于制造本标准钢丝的盘条应符合JIS G 3507-1的规定。,,,,,,,,,,,,,,,
条件,热处理或状态,抗拉强度σb Mpa,断面收缩率ψ %,硬度 HBW,,,,,,,,,,,,
线材,冷作前球化退火（DA）,≥410,≥55,HRB≤86,,,,,,,,,,,,
线材；3<t≤4,冷作（D）,≥640,-,-,,,,,,,,,,,,
线材；4<t≤5,冷作（D）,≥540,≥45,-,,,,,,,,,,,,
线材；5<t≤30,冷作（D）,≥440,≥45,#NAME?,,,,,,,,,,,,
牌号,SS400,,,,,,,,,,,,,,,
对应标准,JIS G 3101-2015 普通结构用轧制钢材,,,,,,,,,,,,,,,
归类,碳钢,,,,,,,,,,,,,,,
成分,P,S,,,,,,,,,,,,,,
最小值,-,-,,,,,,,,,,,,,,
最大值,0.05,0.05,,,,,,,,,,,,,,
厚度 t mm,抗拉强度σb Mpa,屈服点σs Mpa,延伸率δ %,,,,,,,,,,,,,
t≤16,400~510,≥245,,,,,,,,,,,,,,
16＜t≤40,400~510,≥235,,,,,,,,,,,,,,
40＜t≤100,400~510,≥215,,,,,,,,,,,,,,
t＞100,400~510,≥205,,,,,,,,,,,,,,
钢板、钢带、扁钢的厚度 ≤5,,,≥21,,,,,,,,,,,,,
钢板、钢带、扁钢的厚度 5＜t≤16,,,≥17,,,,,,,,,,,,,
钢板、钢带、扁钢的厚度 16＜t≤50,,,≥21,,,,,,,,,,,,,
钢板、扁钢的厚度 ＞40,,,≥23,,,,,,,,,,,,,
棒钢的直径、边长或对边距离 ≤25,,,≥20,,,,,,,,,,,,,
棒钢的直径、边长或对边距离 ＞25,,,≥22,,,,,,,,,,,,,
牌号,1522,,,,,,,,,,,,,,,
美国UNS,G15220,,,,,,,,,,,,,,,
对应标准,SAE J403-2014 碳钢的化学成分,,,,,,,,,,,,,,,
归类,碳钢,,,,,,,,,,,,,,,
说明,•“Flat Rolled Products”适用于结构型材、板材、带材、薄板和焊管。 •“Long Products”适用于锻造、热轧和冷加工棒材、盘条和无缝管的半成品。,,,,,,,,,,,,,,,
Unnamed: 0,成分,C,Mn,P,S,,,,,,,,,,,
Flat Rolled Products,最小值,0.18,1.1,-,-,,,,,,,,,,,
Flat Rolled Products,最大值,0.24,1.4,0.03,0.035,,,,,,,,,,,
牌号,ETG 100,,,,,,,,,,,,,,,
对应标准,企标,,,,,,,,,,,,,,,
归类,碳钢,,,,,,,,,,,,,,,
性能,强度,,,,,,,,,,,,,,,
成分,C,Si,Mn,P,S,,,,,,,,,,,
最小值,0.42,0.1,1.35,-,0.24,,,,,,,,,,,
最大值,0.48,0.3,1.65,0.04,0.33,,,,,,,,,,,
抗拉强度σb Mpa,屈服点σs Mpa,延伸率δ %,断面收缩率ψ %,硬度 HBW,冲击吸收能量KV2 J,,,,,,,,,,,
960~1100,≥865,≥6,20,320,10,,,,,,,,,,,
牌号,C25R,,,,,,,,,,,,,,,
对应标准,DIN EN ISO 683-1-2018 热处理钢、合金钢和易切削钢 -- 第1部分：调质非合金钢,,,,,,,,,,,,,,,
归类,碳钢,,,,,,,,,,,,,,,
标签,高级优质非合金钢,,,,,,,,,,,,,,,
成分,C,Si,Mn,P,S,Cr,Ni,Cu,Mo,更多,,,,,,
最小值,0.22,0.1,0.4,-,0.02,-,-,-,-,Cr+Mo+Ni≤0.63,,,,,,
最大值,0.29,0.4,0.7,0.025,0.04,0.4,0.4,0.3,0.1,Cr+Mo+Ni≤0.63,,,,,,
直径d 或 厚度t mm,热处理或状态,抗拉强度σb Mpa,屈服点σs Mpa,延伸率δ %,冲击吸收能量KV2 J,,,,,,,,,,,
d≤16; t≤8,调质（QT）,550~700,≥370,≥19,≥35,,,,,,,,,,,
16＜d≤40；8＜t≤20,调质（QT）,500~650,≥320,≥21,≥35,,,,,,,,,,,
d≤16；t≤16,正火（N）,≥470,≥260,≥22,,,,,,,,,,,,
16<d≤100；16＜t≤100,正火（N）,≥440,≥230,≥23,,,,,,,,,,,,
牌号,S460K2,,,,,,,,,,,,,,,
欧标钢号,1.0581,,,,,,,,,,,,,,,
对应标准,EN 10025-2-2019 热轧结构钢产品 - 第2部分：非合金结构钢的交货技术条件,,,,,,,,,,,,,,,
归类,碳钢,,,,,,,,,,,,,,,
标签,镇静钢,,,,,,,,,,,,,,,
说明,①本标准说明了扁长产品及半成品的技术供货条件，规定了明确的供货条款下，按照化学成分表及机械性能表中给出热轧非合金优质钢平板和长形产品的组别和等级。此标准也对三种工程类用钢做了补充说明。此标准不适用于中空型材结构和管材。 ②本技术供货条件适用于： ——对于S460JR、J0、J2、K2和S500J0的长形产品，厚度为≥3mm和≤150mm; ——对于质量级别JR、J0、J2和K2的板材产品，厚度≤400mm; ——对于其他强度等级和质量级别的板材和长形产品，厚度≤250mm。 ③除在+N(正火状态)条件下供货的产品外，此标准中说明的钢制品未经热处理。允许进行消除应力退火。在+N条件下供货的产品可进行热成形和/或供货后正火。 ④按照此标准要求转换成轧制品的半成品需要按照订货时的协议。化学成分需要在订货时协商确定，但是也应该在化学成分表的范围内。 ⑤对于特殊要求的等级和产品形式应在订货时做出说明。,,,,,,,,,,,,,,,
密度,7.85 g/cm3,,,,,,,,,,,,,,,
Unnamed: 0,成分,C,Si,Mn,P,S,Cr,Ni,Cu,Mo,N,Ti,V,Nb,,
d≤30,最小值,-,-,-,-,-,-,-,-,-,-,-,-,-,,
d≤30,最大值,0.2,0.55,1.7,0.03,0.03,0.29,0.42,0.55,0.11,0.025,0.05,0.13,0.05,,
条件,抗拉强度σb Mpa,屈服点σs Mpa,延伸率δ %,冲击吸收能量KV2 J,,,,,,,,,,,,
长材; 3≤t≤16,550~720,≥460,≥17,-20°C≥40,,,,,,,,,,,,
长材; 16<t≤40,550~720,≥440,≥17,≥40,,,,,,,,,,,,
长材; 40<t≤63,550~720,≥420,≥17,≥40,,,,,,,,,,,,
长材; 63<t≤80,550~720,≥400,≥17,≥40,,,,,,,,,,,,
长材; 80<t≤100,550~720,≥390,≥17,≥40,,,,,,,,,,,,
长材; 100<t≤150,530~700,≥390,≥17,≥40,,,,,,,,,,,,
牌号,F1852 Type 1 Carbon Boron Steel,,,,,,,,,,,,,,,
对应标准,ASTM F1852-2014 “扭转”型张力控制结构螺栓/螺母/垫圈组件，最小抗拉强度为120/105 ksi的热处理钢制,,,,,,,,,,,,,,,
归类,碳钢,,,,,,,,,,,,,,,
Unnamed: 0,成分,C,Si,Mn,P,S,B,,,,,,,,,
Heat Analysis,最小值,0.3,0.1,0.6,-,-,0.0005,,,,,,,,,
Heat Analysis,最大值,0.52,0.3,-,0.04,0.05,0.003,,,,,,,,,
Bolt Size / Bolt Length (L) inch,抗拉强度σb Mpa,硬度 HBW,,,,,,,,,,,,,,
1/2 ~ 1 / L＜3D,827,253~319,,,,,,,,,,,,,,
1/2 ~ 1 / L≥3D,827,≤319,,,,,,,,,,,,,,
1-1/8 / L＜3D,724,223~286,,,,,,,,,,,,,,
1-1/8 / L≥3D,724,≤286,,,,,,,,,,,,,,
牌号,A686 Type W5,,,,,,,,,,,,,,,
美国UNS,T72305,,,,,,,,,,,,,,,
对应标准,ASTM A 686-1992(R2004) 碳素工具钢,,,,,,,,,,,,,,,
归类,碳钢,,,,,,,,,,,,,,,
成分,C,Si,Mn,P,S,Cr,Ni,Cu,Mo,W,V,,,,,
最小值,1.05,0.1,0.1,-,-,0.4,-,-,-,-,-,,,,,
最大值,1.15,0.4,0.4,0.03,0.03,0.6,0.2,0.2,0.1,0.15,0.1,,,,,
条件,热处理或状态,硬度 HBW,,,,,,,,,,,,,,
"棒材, 锻件, 厚板, 薄板, 线材;",冷拉,≤241,,,,,,,,,,,,,,
"棒材, 锻件, 厚板, 薄板, 线材;",退火,≤202,,,,,,,,,,,,,,
"棒材, 锻件, 厚板, 薄板, 线材;",热处理,HRC≥65,,,,,,,,,,,,,,
钻杆; d < 3.2,,37,,,,,,,,,,,,,,
钻杆; 3.2<d≤6.4,,28,,,,,,,,,,,,,,
钻杆; 6.4<d≤12.7,,23,,,,,,,,,,,,,,
钻杆; d>12.7,,96,,,,,,,,,,,,,,
牌号,S48C,,,,,,,,,,,,,,,
对应标准,Q/BQB 517-2018 冷镦钢盘条,,,,,,,,,,,,,,,
归类,碳钢,,,,,,,,,,,,,,,
说明,①本标准规定了冷镦钢盘条的尺寸、 外形、 重量及允许偏差、 技术要求、 检验与试验、 包装、 标志和 检验文件等。 ②本标准适用于宝山钢铁股份有限公司生产的冷镦钢无扭控冷热轧盘条。 主要用于制造汽车、 电子、 机械等行业使用的高等级冷成型紧固件、 异形件等。 ③表面质量要求，B-系列冷镦钢严于冷镦钢。 ④非金属夹杂物检验，为必做项目，B-系列冷镦钢规定了更高的合格级别,,,,,,,,,,,,,,,
成分,C,Si,Mn,P,S,Cr,Ni,Cu,Mo,,,,,,,
最小值,0.45,0.15,0.6,-,-,-,-,-,-,,,,,,,
最大值,0.51,0.35,0.9,0.02,0.02,0.2,0.2,0.2,0.06,,,,,,,
牌号,15B35H,,,,,,,,,,,,,,,
美国UNS,H15351,,,,,,,,,,,,,,,
对应标准,ASTM A304-2016 须符合淬火淬透性要求的碳钢与合金钢棒材规范,,,,,,,,,,,,,,,
归类,碳钢,,,,,,,,,,,,,,,
成分,C,Si,Mn,P,S,Cr ①,Ni ①,Cu ①,Mo ①,B,,,,,,
最小值,0.31,0.15,0.7,-,-,-,-,-,-,0.0005,,,,,,
最大值,0.39,0.35,1.2,0.04,0.05,0.2,0.25,0.35,0.06,-,,,,,,
牌号,P305GH,,,,,,,,,,,,,,,
欧标钢号,1.0436,,,,,,,,,,,,,,,
对应标准,EN 10222-2-2017 压力用途用钢制锻件 第2部分 具有高温特性的铁素体和马氏体钢,,,,,,,,,,,,,,,
归类,碳钢,,,,,,,,,,,,,,,
成分,C,Si,Mn,P,S,Cr,Ni,Cu,Mo,Ti,V,Nb,更多,,,
最小值,0.15,-,0.9,-,-,-,-,-,-,-,-,-,Cr+Cu+Mo+Ni≤0.70；碳当量≤0.47,,,
最大值,0.2,0.4,1.6,0.025,0.015,0.3,0.3,0.3,0.08,0.03,0.02,0.01,Cr+Cu+Mo+Ni≤0.70；碳当量≤0.47,,,
厚度 t mm,抗拉强度σb Mpa,屈服点σs Mpa,延伸率δ %,冲击吸收能量KV2 J,,,,,,,,,,,,
t≤35,490~610,≥305,I：≥22，tr/t：≥20,I：≥48，tr/t：≥27,,,,,,,,,,,,
35＜t≤160,490~610,≥280,I：≥22，tr/t：≥20,I：≥48，tr/t：≥27,,,,,,,,,,,,
t≤70,510~630,≥285,I：≥22，tr/t：≥20,I：≥48，tr/t：≥27,,,,,,,,,,,,
牌号,Cr06,,,,,,,,,,,,,,,
对应标准,YB /T 5058-2005 弹簧钢、工具钢冷轧钢带,,,,,,,,,,,,,,,
归类,碳钢,,,,,,,,,,,,,,,
成分,C,Si,Mn,P,S,Cr,Cu,更多,,,,,,,,
最小值,1.3,-,-,-,-,0.5,-,Cu+Ni≤0.55,,,,,,,,
最大值,1.45,0.4,0.4,0.03,0.03,0.7,0.3,Cu+Ni≤0.55,,,,,,,,
厚度 t mm,抗拉强度σb Mpa,,,,,,,,,,,,,,,
0.10~3.00，退火钢带,≤930,,,,,,,,,,,,,,,
牌号,1040,,,,,,,,,,,,,,,
美国UNS,G10400,,,,,,,,,,,,,,,
对应标准,SAE J403-2014 碳钢的化学成分,,,,,,,,,,,,,,,
归类,碳钢,,,,,,,,,,,,,,,
说明,•“Flat Rolled Products”适用于结构型材、板材、带材、薄板和焊管。 •“Long Products”适用于锻造、热轧和冷加工棒材、盘条和无缝管的半成品。,,,,,,,,,,,,,,,
Unnamed: 0,成分,C,Mn,P,S,,,,,,,,,,,
Flat Rolled Products,最小值,0.37,0.6,-,-,,,,,,,,,,,
Flat Rolled Products,最大值,0.44,0.9,0.03,0.035,,,,,,,,,,,
牌号,1370-04,,,,,,,,,,,,,,,
对应标准,SS 14 1370 表面硬化钢,,,,,,,,,,,,,,,
归类,碳钢,,,,,,,,,,,,,,,
成分,C,Si,Mn,P,S,,,,,,,,,,,
最小值,0.12,0.1,0.5,-,0.02,,,,,,,,,,,
最大值,0.18,0.4,0.9,0.04,0.04,,,,,,,,,,,
条件,热处理或状态,抗拉强度σb Mpa,屈服点σs Mpa,延伸率δ %,,,,,,,,,,,,
"棒材, 锻件; d=11",表面硬化 + 淬火和时效 + 退火,≥880,≥590,≥7,,,,,,,,,,,,
牌号,S185,,,,,,,,,,,,,,,
欧标钢号,1.0035,,,,,,,,,,,,,,,
对应标准,EN 10025-2-2019 热轧结构钢产品 - 第2部分：非合金结构钢的交货技术条件,,,,,,,,,,,,,,,
归类,碳钢,,,,,,,,,,,,,,,
说明,①本标准说明了扁长产品及半成品的技术供货条件，规定了明确的供货条款下，按照化学成分表及机械性能表中给出热轧非合金优质钢平板和长形产品的组别和等级。此标准也对三种工程类用钢做了补充说明。此标准不适用于中空型材结构和管材。 ②本技术供货条件适用于： ——对于S460JR、J0、J2、K2和S500J0的长形产品，厚度为≥3mm和≤150mm; ——对于质量级别JR、J0、J2和K2的板材产品，厚度≤400mm; ——对于其他强度等级和质量级别的板材和长形产品，厚度≤250mm。 ③除在+N(正火状态)条件下供货的产品外，此标准中说明的钢制品未经热处理。允许进行消除应力退火。在+N条件下供货的产品可进行热成形和/或供货后正火。 ④按照此标准要求转换成轧制品的半成品需要按照订货时的协议。化学成分需要在订货时协商确定，但是也应该在化学成分表的范围内。 ⑤对于特殊要求的等级和产品形式应在订货时做出说明。,,,,,,,,,,,,,,,
密度,7.85 g/cm3,,,,,,,,,,,,,,,
条件,抗拉强度σb Mpa,屈服点σs Mpa,延伸率δ %,,,,,,,,,,,,,
长材和扁平材; t≤1,310~540,≥185,≥10,,,,,,,,,,,,,
长材和扁平材; 1<t≤1.5,310~540,≥185,≥11,,,,,,,,,,,,,
长材和扁平材; 1.5<t≤2,310~540,≥185,≥12,,,,,,,,,,,,,
长材和扁平材; 2<t≤2.5,310~540,≥185,≥13,,,,,,,,,,,,,
长材和扁平材; 2.5<t<3,310~540,≥185,≥14,,,,,,,,,,,,,
长材和扁平材; 3≤t≤16,290~510,≥185,≥18,,,,,,,,,,,,,
长材和扁平材; 16<t≤40,290~510,≥175,≥18,,,,,,,,,,,,,
长材和扁平材; 40<t≤63,290~510,≥175,≥17,,,,,,,,,,,,,
长材和扁平材; 63<t≤80,290~510,≥175,≥16,,,,,,,,,,,,,
长材和扁平材; 80<t≤100,290~510,≥175,≥16,,,,,,,,,,,,,
长材和扁平材; 100<t≤150,280~500,≥165,≥15,,,,,,,,,,,,,
长材和扁平材; 150<t≤200,270~490,≥155,≥15,,,,,,,,,,,,,
长材和扁平材; 200<t≤250,270~490,≥145,≥15,,,,,,,,,,,,,
美国UNS,G10450,,,,,,,,,,,,,,,
ASTM  型号或牌号,1045,,,,,,,,,,,,,,,
对应标准,ASTM A29/A29M-2020 热锻碳素钢和合金钢棒材一般要求标准规范,,,,,,,,,,,,,,,
归类,碳钢,,,,,,,,,,,,,,,
标签,非硫处理碳素钢,,,,,,,,,,,,,,,
成分,C,Mn,P,S,,,,,,,,,,,,
最小值,0.43,0.6,-,-,,,,,,,,,,,,
最大值,0.5,0.9,0.04,0.05,,,,,,,,,,,,
美国UNS,G15470,,,,,,,,,,,,,,,
ASTM  型号或牌号,1547,,,,,,,,,,,,,,,
对应标准,ASTM A29/A29M-2020 热锻碳素钢和合金钢棒材一般要求标准规范,,,,,,,,,,,,,,,
归类,碳钢,,,,,,,,,,,,,,,
标签,高锰碳钢,,,,,,,,,,,,,,,
成分,C,Mn,P,S,,,,,,,,,,,,
最小值,0.43,1.35,-,-,,,,,,,,,,,,
最大值,0.51,1.65,0.04,0.05,,,,,,,,,,,,
牌号,C45U,,,,,,,,,,,,,,,
欧标钢号,1.173,,,,,,,,,,,,,,,
对应标准,EN ISO 4957-2018 工具钢,,,,,,,,,,,,,,,
归类,碳钢,,,,,,,,,,,,,,,
标签,冷作非合金工具钢,,,,,,,,,,,,,,,
成分,C,Si,Mn,P,S,,,,,,,,,,,
最小值,0.42,0.15,0.6,-,-,,,,,,,,,,,
最大值,0.5,0.4,0.8,0.03,0.03,,,,,,,,,,,
热处理,硬度 HBW,,,,,,,,,,,,,,,
退火 (+A),≤207,,,,,,,,,,,,,,,
淬火及回火,HRC≥54,,,,,,,,,,,,,,,
牌号,C15C,,,,,,,,,,,,,,,
德国W-Nr.,1.0234,,,,,,,,,,,,,,,
对应标准,DIN EN 10263-2-2017 钢棒，棒材和线材冷镦和冷挤压 钢- 第2部分：冷加工后的交货技术条件不适用于热处理钢,,,,,,,,,,,,,,,
归类,碳钢,,,,,,,,,,,,,,,
性能,锻压性,,,,,,,,,,,,,,,
标签,非热处理钢,,,,,,,,,,,,,,,
说明,"②牌号或数字代号后缀字符表示材料状态或热处理名称，比如：C10C +U, C10C +U+PE等",,,,,,,,,,,,,,,
成分,C,Si ①,Mn,P,S,Al ②,,,,,,,,,,
最小值,0.13,-,0.35,-,-,0.02,,,,,,,,,,
最大值,0.17,0.1,0.6,0.025,0.025,0.06,,,,,,,,,,
条件,热处理或状态,抗拉强度σb Mpa,断面收缩率ψ %,,,,,,,,,,,,,
"盘条,钢棒；5＜d≤100",热轧或未处理及去皮(+U或+U+PE),≤460,≥58,,,,,,,,,,,,,
"盘条,钢棒；5＜d≤100",球化退火或球化退火及去皮（+AC or +AC+PE）,≤400,≥68,,,,,,,,,,,,,
"钢棒,钢丝；5＜d≤10",未处理及冷拔（+U+C),≤550,≥56,,,,,,,,,,,,,
"钢棒,钢丝；10＜d≤40",未处理及冷拔（+U+C),≤540,≥56,,,,,,,,,,,,,
"钢棒,钢丝；2＜d≤5",未处理及冷拔及球化处理（+U+C+AC）,≤390,≥70,,,,,,,,,,,,,
"钢棒,钢丝；5＜d≤40",未处理及冷拔及球化处理（+U+C+AC）,≤380,≥70,,,,,,,,,,,,,
"盘条,钢棒；2＜d≤5",未经处理及冷拔及球化处理及平整 (+U+C+AC+LC),≤430,≥66,,,,,,,,,,,,,
"盘条,钢棒；5＜d≤40",未经处理及冷拔及球化处理及平整 (+U+C+AC+LC),≤420,≥66,,,,,,,,,,,,,
"钢棒,钢丝；5＜d≤10",球化退火及冷拉（+AC+C）,≤490,≥63,,,,,,,,,,,,,
"钢棒,钢丝；10＜d≤40",球化退火及冷拉（+AC+C）,≤480,≥63,,,,,,,,,,,,,
牌号,C10E,,,,,,,,,,,,,,,
对应标准,ISO 683-11-2012 热处理钢、合金钢和易切削钢 -- 第11部分：表面硬化钢,,,,,,,,,,,,,,,
归类,碳钢,,,,,,,,,,,,,,,
成分,C,Si,Mn,P,S,Cr,Ni,Cu,Mo,,,,,,,
最小值,0.07,0.15,0.3,-,-,-,-,-,-,,,,,,,
最大值,0.13,0.4,0.6,0.025,0.035,0.4,0.4,0.3,0.1,,,,,,,
牌号,C25R,,,,,,,,,,,,,,,
对应标准,ISO 683-18-2014 热处理钢、合金钢和易切削钢 -- 第18部分：光面钢制品,,,,,,,,,,,,,,,
归类,碳钢,,,,,,,,,,,,,,,
成分,C,Si,Mn,P,S,Cr,Ni,Cu,Mo,更多,,,,,,
最小值,0.22,0.1,0.4,-,0.02,-,-,-,-,Cr+Mo+Ni≤0.63,,,,,,
最大值,0.29,0.4,0.7,0.025,0.04,0.4,0.4,0.3,0.1,Cr+Mo+Ni≤0.63,,,,,,
厚度 t mm,热处理或状态,抗拉强度σb Mpa,屈服点σs Mpa,延伸率δ %,硬度 HBW,冲击吸收能量KV2 J,,,,,,,,,,
5≤t≤10,Cold drawn (+C),560~860,≥420,≥6,,,,,,,,,,,,
10＜t≤16,Cold drawn (+C),530~880,≥380,≥7,,,,,,,,,,,,
16＜t≤40,Cold drawn (+C),510~810,≥300,≥8,,,,,,,,,,,,
40＜t≤63,Cold drawn (+C),490~790,≥265,≥9,,,,,,,,,,,,
63＜t≤100,Cold drawn (+C),440~740,≥245,≥10,,,,,,,,,,,,
16＜t≤100,As-rolled + peeled (+SH),440~640,,,130~187,,,,,,,,,,,
16＜t≤40,Quenched and tempered and peeled (+QT+SH),500~650,≥320,≥20,,≥45,,,,,,,,,,
牌号,C40R,,,,,,,,,,,,,,,
对应标准,ISO 683-1-2016 淬火和回火用非合金钢,,,,,,,,,,,,,,,
归类,碳钢,,,,,,,,,,,,,,,
标签,特种钢,,,,,,,,,,,,,,,
成分,C,Si,Mn,P,S,Cr,Ni,Cu,Mo,更多,,,,,,
最小值,0.37,0.1,0.5,-,0.02,-,-,-,-,Cr+Mo+Ni≤0.63,,,,,,
最大值,0.44,0.4,0.8,0.025,0.04,0.4,0.4,0.3,0.1,Cr+Mo+Ni≤0.63,,,,,,
直径d 或 厚度t mm,抗拉强度σb Mpa,屈服点σs Mpa,延伸率δ %,断面收缩率ψ %,冲击吸收能量KV2 J,,,,,,,,,,,
d≤16 or t≤8,650~800,≥460,≥16,≥35,≥20,,,,,,,,,,,
16＜d≤40 or 8＜t≤20,630~780,≥400,≥18,≥40,≥20,,,,,,,,,,,
40＜d≤100 or 20＜t≤60,600~750,≥350,≥19,≥45,≥20,,,,,,,,,,,
牌号,PH 26,,,,,,,,,,,,,,,
对应标准,ISO 9330-4-2000 具有特定高温性能的埋弧焊非合金和合金钢管,,,,,,,,,,,,,,,
归类,碳钢,,,,,,,,,,,,,,,
成分,C,Si,Mn,P,S,Cu ①,,,,,,,,,,
最小值,-,0.1,0.4,-,-,-,,,,,,,,,,
最大值,0.21,0.35,1.2,0.035,0.03,0.25,,,,,,,,,,
厚度 t mm,热处理或状态,抗拉强度σb Mpa,屈服点σs Mpa,延伸率δ %,冲击吸收能量KV2 J,,,,,,,,,,,
t＜16,正火 880~940℃ 空冷,410~530,≥265,"纵向, ≥21; 横向, ≥19",,,,,,,,,,,,
16＜t≤40,正火 880~940℃ 空冷,410~530,≥255,"纵向, ≥21; 横向, ≥19",t＞30，横向27,,,,,,,,,,,
40＜t≤60,正火 880~940℃ 空冷,410~530,≥245,"纵向, ≥21; 横向, ≥19",横向27,,,,,,,,,,,
牌号,K1042,,,,,,,,,,,,,,,
对应标准,AS /NZS 3678-2016 热轧结构钢板、波纹板和厚板,,,,,,,,,,,,,,,
归类,碳钢,,,,,,,,,,,,,,,
成分,C,Si,Mn,P,S,Cr,Ni,Cu,Mo,Ti,Al,更多,,,,
最小值,0.39,-,0.6,-,-,-,-,-,-,-,-,Cu+Ni+Cr+Mo≤1,,,,
最大值,0.47,0.5,0.9,0.04,0.04,0.25,0.5,0.4,0.1,0.04,0.1,Cu+Ni+Cr+Mo≤1,,,,
牌号,A108 Grade 12L14,,,,,,,,,,,,,,,
对应标准,ASTM A108-1999 冷成形钢棒品质的标准规范,,,,,,,,,,,,,,,
归类,碳钢,,,,,,,,,,,,,,,
标签,易切削钢,,,,,,,,,,,,,,,
说明,本规范涵盖按化学成分生产的标准质量冷加工碳钢棒。标准质量的冷加工棒材适用于热处理，加工成部件，或在成品状态下使用，如轴系，或建筑应用，或用于其他类似用途。钢材的等级由等级编号或化学成分确定。,,,,,,,,,,,,,,,
成分,C,Mn,P,S,Pb,,,,,,,,,,,
最小值,-,0.85,0.04,0.26,0.15,,,,,,,,,,,
最大值,0.15,1.15,0.09,0.35,0.35,,,,,,,,,,,
牌号,23B2,,,,,,,,,,,,,,,
欧标钢号,1.5508,,,,,,,,,,,,,,,
对应标准,EN 10263-4-2017 钢棒，冷镦和冷挤压棒材和线材 - 第4部分：交货技术条件：淬火和回火钢,,,,,,,,,,,,,,,
归类,碳钢,,,,,,,,,,,,,,,
说明,1.本部分EN 10263适用于直径不超过100mm的非合金和合金钢的圆棒、圆棒和线材，用于冷镦、冷挤压、随后的淬火和回火或感应淬火或火焰淬火。 2.EN 10263- 1:2017 对于EN 10263的这个部分是必不可少的。,,,,,,,,,,,,,,,
成分,C,Si ⓔ,Mn,P,S,Cr ⓕ,Cu,B,,,,,,,,
最小值,0.2,-,0.6,-,-,-,-,0.0008,,,,,,,,
最大值,0.25,0.3,0.9,0.025,0.025,0.3,0.25,0.005,,,,,,,,
条件,热处理或状态,抗拉强度σb Mpa,断面收缩率ψ %,,,,,,,,,,,,,
"棒材,杆材,线材;5<d≤25",未经热处理或去皮(+U或+PE),≤600,≥60,,,,,,,,,,,,,
"棒材,杆材,线材;5<d≤25",球化处理或球化处理及去皮(+AC或+AC+PE),≤490,≥66,,,,,,,,,,,,,
线材;5<d≤10,未经热处理及冷拔(+U+C),≤690,≥55,,,,,,,,,,,,,
线材;10<d≤25,未经热处理及冷拔(+U+C),≤680,≥55,,,,,,,,,,,,,
线材;2<d≤5,未经热处理及冷拔及球化处理(+U+C+AC),≤480,≥68,,,,,,,,,,,,,
线材;5<d≤25,未经热处理及冷拔及球化处理(+U+C+AC),≤470,≥68,,,,,,,,,,,,,
线材;2<d≤5,未经热处理及冷拔及球化处理及调质轧制(+U+C+AC+LC),≤520,≥66,,,,,,,,,,,,,
线材;5<d≤25,未经热处理及冷拔及球化处理及调质轧制(+U+C+AC+LC),≤510,≥66,,,,,,,,,,,,,
线材;5<d≤10,球化处理及冷拔(+AC+C),≤580,≥61,,,,,,,,,,,,,
线材;10<d≤25,球化处理及冷拔(+AC+C),≤570,≥61,,,,,,,,,,,,,
牌号,IFI-1033,,,,,,,,,,,,,,,
对应标准,"ASTM F2282-2018 机械紧固件用碳素和合金钢丝, 杆材和棒材质量保证要求标准规范",,,,,,,,,,,,,,,
归类,碳钢,,,,,,,,,,,,,,,
Unnamed: 0,成分,C,Mn,P,S,,,,,,,,,,,
AIK,最小值,0.31,0.7,-,-,,,,,,,,,,,
AIK,最大值,0.36,0.9,0.02,0.02,,,,,,,,,,,
Unnamed: 0,抗拉强度σb ksi,断面收缩率ψ %,,,,,,,,,,,,,,
"棒材,杆材；退火",≤80,≥58,,,,,,,,,,,,,,
"棒材,杆材；球化退火",≤74,≥60,,,,,,,,,,,,,,
线材；加工完成后球化退火(SAFS),≤72,≥64,,,,,,,,,,,,,,
线材；Annealed in process(AIP),≤89,≥56,,,,,,,,,,,,,,
线材；加工过程中球化退火(SAIP),≤82,≥58,,,,,,,,,,,,,,
牌号,1012,,,,,,,,,,,,,,,
美国UNS,G10120,,,,,,,,,,,,,,,
对应标准,SAE J403-2014 碳钢的化学成分,,,,,,,,,,,,,,,
归类,碳钢,,,,,,,,,,,,,,,
说明,•“Flat Rolled Products”适用于结构型材、板材、带材、薄板和焊管。 •“Long Products”适用于锻造、热轧和冷加工棒材、盘条和无缝管的半成品。,,,,,,,,,,,,,,,
Unnamed: 0,成分,C,Mn,P,S,,,,,,,,,,,
Flat Rolled Products,最小值,0.1,0.3,-,-,,,,,,,,,,,
Flat Rolled Products,最大值,0.15,0.6,0.03,0.035,,,,,,,,,,,
牌号,C35,,,,,,,,,,,,,,,
德国W-Nr.,1.0501,,,,,,,,,,,,,,,
对应标准,DIN 17240-1976 耐热及高耐热螺栓螺母材料,,,,,,,,,,,,,,,
归类,碳钢,,,,,,,,,,,,,,,
说明,本标准适用于直径不超过250mm棒材和线材。这些材料通常用于按标准DIN 267第13部分规定的螺栓、螺钉、螺母和类似的螺纹成形件；交货技术条件；螺栓和螺母主要由在零度以下和高温下具有韧性的钢制成-温度超过300°C到最高使用温度下，机械性能表作为长期使用指导。如果材料性能足够承受工作应力，则可超过这些温度。规范在操作时间内，由于温度、机械载荷和环境介质而对材料产生的总载荷,,,,,,,,,,,,,,,
成分,C,Si,Mn,P,S,,,,,,,,,,,
最小值,0.32,0.15,0.5,-,-,,,,,,,,,,,
最大值,0.39,0.35,0.8,0.045,0.045,,,,,,,,,,,
条件,热处理或状态,抗拉强度σb Mpa,屈服点σs Mpa,延伸率δ %,断面收缩率ψ %,,,,,,,,,,,
d≤100,正火（N）,500~650,≥280,≥21,,,,,,,,,,,,
d≤160,调质（V）,500~650,≥280,≥22,≥40,,,,,,,,,,,
牌号,Cm30,,,,,,,,,,,,,,,
德国W-Nr.,1.1179,,,,,,,,,,,,,,,
对应标准,DIN 17200-1987 调质钢材的供货技术条件,,,,,,,,,,,,,,,
归类,碳钢,,,,,,,,,,,,,,,
标签,高级优质非合金钢,,,,,,,,,,,,,,,
说明,本标准适用于： ——半成品，例如：初轧坯、扁钢坯、棒料坯。 ——热轧钢 ——热轧或锻造钢棒（圆钢、四方钢、六角钢、八角钢和扁钢） ——热轧宽钢带 ——热轧或冷轧钢板和钢带 ——自由锻锻件和模锻锻件,,,,,,,,,,,,,,,
成分,C,Si,Mn,P,S,,,,,,,,,,,
最小值,0.27,-,0.5,-,0.02,,,,,,,,,,,
最大值,0.34,0.4,0.8,0.035,0.035,,,,,,,,,,,
条件,热处理或状态,抗拉强度σb Mpa,屈服点σs Mpa,延伸率δ %,断面收缩率ψ %,硬度 HBW,冲击吸收能量KV2 J,,,,,,,,,
钢材;所有尺寸,软化退火(G),,,,,≤170,,,,,,,,,,
钢材;d≤16,调质(V),600~750,≥400,≥18,≥40,,ISO-V≥40,,,,,,,,,
钢材;16<d≤40,调质(V),550~700,≥350,≥20,≥45,,≥40,,,,,,,,,
钢材;40<d≤100,调质(V),500~650,≥300,≥21,≥50,,≥40,,,,,,,,,
扁钢;d≤16,正火(N),450~630,≥280,,纵向≥23,,,,,,,,,,,
扁钢;16<d≤100,正火(N),450~630,≥250,,≥23,,,,,,,,,,,
扁钢;100<d≤160,正火(N),430~610,≥230,,≥21,,,,,,,,,,,
牌号,S355K2,,,,,,,,,,,,,,,
德国W-Nr.,1.0596,,,,,,,,,,,,,,,
对应标准,DIN EN 10025-2-2019 热轧结构钢产品 - 第2部分：非合金结构钢的交货技术条件,,,,,,,,,,,,,,,
归类,碳钢,,,,,,,,,,,,,,,
标签,镇静钢,,,,,,,,,,,,,,,
说明,①本标准说明了扁长产品及半成品的技术供货条件，规定了明确的供货条款下，按照化学成分表及机械性能表中给出热轧非合金优质钢平板和长形产品的组别和等级。此标准也对三种工程类用钢做了补充说明。此标准不适用于中空型材结构和管材。 ②本技术供货条件适用于： ——对于S460JR、J0、J2、K2和S500J0的长形产品，厚度为≥3mm和≤150mm; ——对于质量级别JR、J0、J2和K2的板材产品，厚度≤400mm; ——对于其他强度等级和质量级别的板材和长形产品，厚度≤250mm。 ③除在+N(正火状态)条件下供货的产品外，此标准中说明的钢制品未经热处理。允许进行消除应力退火。在+N条件下供货的产品可进行热成形和/或供货后正火。 ④按照此标准要求转换成轧制品的半成品需要按照订货时的协议。化学成分需要在订货时协商确定，但是也应该在化学成分表的范围内。 ⑤对于特殊要求的等级和产品形式应在订货时做出说明。,,,,,,,,,,,,,,,
密度,7.85 g/cm3,,,,,,,,,,,,,,,
Unnamed: 0,成分,C,Si,Mn,P,S,Cu,,,,,,,,,
d≤30,最小值,-,-,-,-,-,-,,,,,,,,,
d≤30,最大值,0.2,0.55,1.6,0.025,0.025,0.55,,,,,,,,,
条件,抗拉强度σb Mpa,屈服点σs Mpa,延伸率δ %,冲击吸收能量KV2 J,,,,,,,,,,,,
长材和扁平材; t≤1,510~680,≥355,≥14,-20°C≥40,,,,,,,,,,,,
长材和扁平材; 1<t≤1.5,510~680,≥355,≥15,≥40,,,,,,,,,,,,
长材和扁平材; 1.5<t≤2,510~680,≥355,≥16,≥40,,,,,,,,,,,,
长材和扁平材; 2<t≤2.5,510~680,≥355,≥17,≥40,,,,,,,,,,,,
长材和扁平材; 2.5<t<3,510~680,≥355,≥18,≥40,,,,,,,,,,,,
长材和扁平材; 3≤t≤16,470~630,≥355,≥22,≥40,,,,,,,,,,,,
长材和扁平材; 16<t≤40,470~630,≥345,≥22,≥40,,,,,,,,,,,,
长材和扁平材; 40<t≤63,470~630,≥335,≥21,≥40,,,,,,,,,,,,
长材和扁平材; 63<t≤80,470~630,≥325,≥20,≥40,,,,,,,,,,,,
长材和扁平材; 80<t≤100,470~630,≥315,≥20,≥40,,,,,,,,,,,,
长材和扁平材; 100<t≤150,450~600,≥295,≥18,≥40,,,,,,,,,,,,
长材和扁平材; 150<t≤200,450~600,≥285,≥17,≥33,,,,,,,,,,,,
长材和扁平材; 200<t≤250,450~600,≥275,≥17,≥33,,,,,,,,,,,,
长材和扁平材; 250<t≤400,450~600,≥265,≥17,≥33,,,,,,,,,,,,
牌号,SWRCH10R,,,,,,,,,,,,,,,
对应标准,JIS G 3507-1-2010 冷镦用碳钢 盘条,,,,,,,,,,,,,,,
归类,碳钢,,,,,,,,,,,,,,,
标签,沸腾钢,,,,,,,,,,,,,,,
成分,C,Mn,P,S,Cr,Ni,Cu,,,,,,,,,
最小值,0.08,0.3,-,-,-,-,-,,,,,,,,,
最大值,0.13,0.6,0.04,0.04,0.2,0.2,0.3,,,,,,,,,
牌号,SWRH57A,,,,,,,,,,,,,,,
对应标准,JIS G 3506-2017 高碳钢线材,,,,,,,,,,,,,,,
归类,碳钢,,,,,,,,,,,,,,,
说明,用于制造高碳钢丝、油回火钢丝、预应力混凝土用高碳钢丝、镀锌钢丝绳、钢缆等的线材。同时，钢琴线材也包括在其中,,,,,,,,,,,,,,,
成分,C,Si,Mn,P,S,,,,,,,,,,,
最小值,0.54,0.15,0.3,-,-,,,,,,,,,,,
最大值,0.61,0.35,0.6,0.03,0.03,,,,,,,,,,,
美国UNS,G10160,,,,,,,,,,,,,,,
ASTM  型号或牌号,1016,,,,,,,,,,,,,,,
对应标准,ASTM A29/A29M-2020 热锻碳素钢和合金钢棒材一般要求标准规范,,,,,,,,,,,,,,,
归类,碳钢,,,,,,,,,,,,,,,
标签,非硫处理碳素钢,,,,,,,,,,,,,,,
成分,C,Mn,P,S,,,,,,,,,,,,
最小值,0.13,0.6,-,-,,,,,,,,,,,,
最大值,0.18,0.9,0.04,0.05,,,,,,,,,,,,
牌号,A686 Type W1-9.5 Grade C,,,,,,,,,,,,,,,
美国UNS,T72301,,,,,,,,,,,,,,,
对应标准,ASTM A 686-1992(R2004) 碳素工具钢,,,,,,,,,,,,,,,
归类,碳钢,,,,,,,,,,,,,,,
成分,C,Si,Mn,P,S,Cr,Ni,Cu,Mo,W,V,,,,,
最小值,0.95,0.1,0.1,-,-,-,-,-,-,-,-,,,,,
最大值,1.05,0.4,0.4,0.03,0.03,0.3,0.2,0.2,0.1,0.15,0.1,,,,,
条件,热处理或状态,硬度 HBW,,,,,,,,,,,,,,
"棒材, 锻件, 厚板, 薄板, 线材;",冷拉,≤241,,,,,,,,,,,,,,
"棒材, 锻件, 厚板, 薄板, 线材;",退火,≤202,,,,,,,,,,,,,,
"棒材, 锻件, 厚板, 薄板, 线材;",热处理,HRC≥65,,,,,,,,,,,,,,
钻杆; d < 3.2,,37,,,,,,,,,,,,,,
钻杆; 3.2<d≤6.4,,28,,,,,,,,,,,,,,
钻杆; 6.4<d≤12.7,,23,,,,,,,,,,,,,,
钻杆; d>12.7,,96,,,,,,,,,,,,,,
牌号,SWRCH45K,,,,,,,,,,,,,,,
对应标准,Q/BQB 517-2018 冷镦钢盘条,,,,,,,,,,,,,,,
归类,碳钢,,,,,,,,,,,,,,,
说明,①本标准规定了冷镦钢盘条的尺寸、 外形、 重量及允许偏差、 技术要求、 检验与试验、 包装、 标志和 检验文件等。 ②本标准适用于宝山钢铁股份有限公司生产的冷镦钢无扭控冷热轧盘条。 主要用于制造汽车、 电子、 机械等行业使用的高等级冷成型紧固件、 异形件等。 ③表面质量要求，B-系列冷镦钢严于冷镦钢。 ④非金属夹杂物检验，为必做项目，B-系列冷镦钢规定了更高的合格级别,,,,,,,,,,,,,,,
成分,C,Si,Mn,P,S,Cr,Ni,Cu,Mo,,,,,,,
最小值,0.42,0.1,0.6,-,-,-,-,-,-,,,,,,,
最大值,0.48,0.35,0.9,0.02,0.02,0.2,0.2,0.2,0.06,,,,,,,
牌号,10B33,,,,,,,,,,,,,,,
对应标准,Q/BQB 517-2018 冷镦钢盘条,,,,,,,,,,,,,,,
归类,碳钢,,,,,,,,,,,,,,,
标签,硼钢,,,,,,,,,,,,,,,
说明,①本标准规定了冷镦钢盘条的尺寸、 外形、 重量及允许偏差、 技术要求、 检验与试验、 包装、 标志和 检验文件等。 ②本标准适用于宝山钢铁股份有限公司生产的冷镦钢无扭控冷热轧盘条。 主要用于制造汽车、 电子、 机械等行业使用的高等级冷成型紧固件、 异形件等。 ③表面质量要求，B-系列冷镦钢严于冷镦钢。 ④非金属夹杂物检验，为必做项目，B-系列冷镦钢规定了更高的合格级别,,,,,,,,,,,,,,,
成分,C,Si,Mn,P,S,Cr,Ni,Cu,Mo,B,,,,,,
最小值,0.3,-,0.7,-,-,-,-,-,-,0.0008,,,,,,
最大值,0.36,0.1,1,0.02,0.02,0.2,0.2,0.2,0.06,0.005,,,,,,
牌号,B-10B30,,,,,,,,,,,,,,,
对应标准,Q/BQB 517-2018 冷镦钢盘条,,,,,,,,,,,,,,,
归类,碳钢,,,,,,,,,,,,,,,
标签,硼钢,,,,,,,,,,,,,,,
说明,①本标准规定了冷镦钢盘条的尺寸、 外形、 重量及允许偏差、 技术要求、 检验与试验、 包装、 标志和 检验文件等。 ②本标准适用于宝山钢铁股份有限公司生产的冷镦钢无扭控冷热轧盘条。 主要用于制造汽车、 电子、 机械等行业使用的高等级冷成型紧固件、 异形件等。 ③表面质量要求，B-系列冷镦钢严于冷镦钢。 ④非金属夹杂物检验，为必做项目，B-系列冷镦钢规定了更高的合格级别,,,,,,,,,,,,,,,
成分,C,Si,Mn,P,S,Cr,Ni,Cu,Mo,B,,,,,,
最小值,0.28,0.15,0.7,-,-,0.1,-,-,-,0.0008,,,,,,
最大值,0.34,0.35,1,0.02,0.02,0.25,0.2,0.2,0.06,-,,,,,,
牌号,38SMnPb28,,,,,,,,,,,,,,,
对应标准,ISO 683-18-2014 热处理钢、合金钢和易切削钢 -- 第18部分：光面钢制品,,,,,,,,,,,,,,,
归类,碳钢,,,,,,,,,,,,,,,
成分,C,Si,Mn,P,S,Pb,,,,,,,,,,
最小值,0.35,-,1.2,-,0.24,0.15,,,,,,,,,,
最大值,0.4,0.4,1.5,0.06,0.33,0.35,,,,,,,,,,
厚度 t mm,热处理或状态,抗拉强度σb Mpa,屈服点σs Mpa,延伸率δ %,硬度 HBW,,,,,,,,,,,
5≤t≤10,Cold drawn (+C),700~960,≥550,≥6,,,,,,,,,,,,
10＜t≤16,Cold drawn (+C),660~960,≥500,≥6,,,,,,,,,,,,
16＜t≤40,Cold drawn (+C),610~900,≥420,≥7,,,,,,,,,,,,
40＜t≤63,Cold drawn (+C),600~840,≥400,≥7,,,,,,,,,,,,
63＜t≤100,Cold drawn (+C),580~820,≥350,≥8,,,,,,,,,,,,
16＜t≤40,As-rolled + peeled (+SH),560~730,,,≤213,,,,,,,,,,,
40＜t≤63,As-rolled + peeled (+SH),560~730,,,≤213,,,,,,,,,,,
63＜t≤100,As-rolled + peeled (+SH),550~700,,,≤204,,,,,,,,,,,
5≤t≤10,Quenched and tempered and peeled (+QT+SH),700~850,≥480,,,,,,,,,,,,,
10＜t≤16,Quenched and tempered and peeled (+QT+SH),700~850,≥460,,,,,,,,,,,,,
16＜t≤40,Quenched and tempered and peeled (+QT+SH),700~850,≥420,≥16,,,,,,,,,,,,
40＜t≤63,Quenched and tempered and peeled (+QT+SH),700~850,≥400,≥16,,,,,,,,,,,,
63＜t≤100,Quenched and tempered and peeled (+QT+SH),630~800,≥380,≥16,,,,,,,,,,,,
5≤t≤16,Quenched and tempered +Cold drawn (+QT+C),850~1000,≥595,≥9,,,,,,,,,,,,
16＜t≤40,Quenched and tempered +Cold drawn (+QT+C),700~900,≥490,≥11,,,,,,,,,,,,
40＜t≤100,Quenched and tempered +Cold drawn (+QT+C),700~900,≥490,≥12,,,,,,,,,,,,
牌号,A108 Grade 1015,,,,,,,,,,,,,,,
美国UNS,G10150,,,,,,,,,,,,,,,
对应标准,ASTM A108-1999 冷成形钢棒品质的标准规范,,,,,,,,,,,,,,,
归类,碳钢,,,,,,,,,,,,,,,
说明,本规范涵盖按化学成分生产的标准质量冷加工碳钢棒。标准质量的冷加工棒材适用于热处理，加工成部件，或在成品状态下使用，如轴系，或建筑应用，或用于其他类似用途。钢材的等级由等级编号或化学成分确定。,,,,,,,,,,,,,,,
成分,C,Mn,P,S,,,,,,,,,,,,
最小值,0.13,0.3,-,-,,,,,,,,,,,,
最大值,0.18,0.6,0.04,0.05,,,,,,,,,,,,
牌号,X1112,,,,,,,,,,,,,,,
对应标准,AS 1442-2007 碳素钢和碳锰钢 - 热轧棒材和半成品,,,,,,,,,,,,,,,
归类,碳钢,,,,,,,,,,,,,,,
性能,易切削性,,,,,,,,,,,,,,,
标签,高速易切削钢,,,,,,,,,,,,,,,
说明,用于锻造和一般工程. 本标准未规定该牌号的机械性能 本标准规定了用于锻造和一般工程用途的在轧制或正火状态下交付的碳钢和碳锰钢棒材、棒材、坯料和板坯的要求。它规定了所有牌号的化学成分要求，以及满足机械性能要求的牌号的抗拉强度要求。该标准允许添加硼和微合金元素来实现特殊性能。,,,,,,,,,,,,,,,
成分,C,Si,Mn,P,S,Cr,Ni,Cu,Mo,,,,,,,
最小值,0.08,-,1.1,-,0.2,-,-,-,-,,,,,,,
最大值,0.15,0.1,1.4,0.04,0.3,0.3,0.35,0.3,0.1,,,,,,,
牌号,C10E2C,,,,,,,,,,,,,,,
对应标准,ISO 4954-2018 冷镦和冷挤压用钢,,,,,,,,,,,,,,,
归类,碳钢,,,,,,,,,,,,,,,
成分,C,Si,Mn,P,S,Cu,,,,,,,,,,
最小值,0.08,-,0.3,-,-,-,,,,,,,,,,
最大值,0.12,0.3,0.6,0.025,0.025,0.25,,,,,,,,,,
牌号,1126,,,,,,,,,,,,,,,
美国UNS,G11260,,,,,,,,,,,,,,,
对应标准,SAE J403-2014 碳钢的化学成分,,,,,,,,,,,,,,,
归类,碳钢,,,,,,,,,,,,,,,
成分,C,Mn,P,S,,,,,,,,,,,,
最小值,0.23,0.7,-,0.08,,,,,,,,,,,,
最大值,0.29,1,0.03,0.13,,,,,,,,,,,,
牌号,11SMnPb30,,,,,,,,,,,,,,,
对应标准,ISO 683-4-2016 热处理钢、合金钢和易切削钢 -- 第4部分：易切削钢,,,,,,,,,,,,,,,
归类,碳钢,,,,,,,,,,,,,,,
性能,易切削性,,,,,,,,,,,,,,,
标签,非热处理型易切削钢,,,,,,,,,,,,,,,
成分,C,Si ⓐ,Mn,P ⓑ,S,Pb,,,,,,,,,,
最小值,-,-,0.9,-,0.27,0.2,,,,,,,,,,
最大值,0.14,0.05,1.3,0.11,0.33,0.35,,,,,,,,,,
条件,热处理或状态,抗拉强度σb Mpa,硬度 HBW,,,,,,,,,,,,,
5<d≤40,未处理（U）,380~570,≤169,,,,,,,,,,,,,
40<d≤63,未处理（U）,370~570,≤169,,,,,,,,,,,,,
63<d≤100,未处理（U）,360~520,≤154,,,,,,,,,,,,,
牌号,C45,,,,,,,,,,,,,,,
对应标准,DIN EN ISO 683-1-2018 热处理钢、合金钢和易切削钢 -- 第1部分：调质非合金钢,,,,,,,,,,,,,,,
归类,碳钢,,,,,,,,,,,,,,,
标签,优质非合金钢,,,,,,,,,,,,,,,
成分,C,Si,Mn,P,S,Cr,Ni,Cu,Mo,更多,,,,,,
最小值,0.42,0.1,0.5,-,-,-,-,-,-,Cr+Mo+Ni≤0.63,,,,,,
最大值,0.5,0.4,0.8,0.045,0.045,0.4,0.4,0.3,0.1,Cr+Mo+Ni≤0.63,,,,,,
直径d 或 厚度t mm,热处理或状态,抗拉强度σb Mpa,屈服点σs Mpa,延伸率δ %,断面收缩率ψ %,硬度 HBW,冲击吸收能量KV2 J,,,,,,,,,
d≤16; t≤8,调质（QT）,700~850,≥490,≥14,≥35,,≥15,,,,,,,,,
16＜d≤40；8＜t≤20,调质（QT）,650~800,≥430,≥16,≥40,,≥15,,,,,,,,,
40＜d≤100；20＜t≤60,调质（QT）,630~780,≥370,≥17,≥45,,≥15,,,,,,,,,
d≤16；t≤16,正火（N）,≥620,≥340,≥14,,,,,,,,,,,,
16<d≤100；16＜t≤100,正火（N）,≥580,≥305,≥16,,,,,,,,,,,,
100<d≤250；100＜t≤250,正火（N）,≥560,≥275,≥16,,,,,,,,,,,,
所有尺寸,可剪切状态（+S）,,,,,≤255,,,,,,,,,,
牌号,44SMn28,,,,,,,,,,,,,,,
欧标钢号,1.0762,,,,,,,,,,,,,,,
对应标准,EN 10277-2018 光亮产品-发货技术条件,,,,,,,,,,,,,,,
归类,碳钢,,,,,,,,,,,,,,,
性能,易切削性,,,,,,,,,,,,,,,
标签,易切削淬火和回火钢,,,,,,,,,,,,,,,
成分,C,Si,Mn,P,S,,,,,,,,,,,
最小值,0.4,-,1.3,-,0.24,,,,,,,,,,,
最大值,0.48,0.4,1.7,0.06,0.33,,,,,,,,,,,
厚度 t mm,热处理或状态,抗拉强度σb Mpa,屈服点σs Mpa,延伸率δ %,硬度 HBW,,,,,,,,,,,
5≤t≤10,冷拉（+C）,760~1030,≥600,≥5,,,,,,,,,,,,
10<t≤16,冷拉（+C）,710~980,≥530,≥5,,,,,,,,,,,,
16<t≤40,冷拉（+C）,660~900,≥460,≥6,,,,,,,,,,,,
40<t≤63,冷拉（+C）,650~870,≥430,≥7,,,,,,,,,,,,
63<t≤100,冷拉（+C）,630~840,≥390,≥7,,,,,,,,,,,,
16<t≤40,轧制及去皮(+SH),630~820,,,≤241,,,,,,,,,,,
40<t≤63,轧制及去皮(+SH),620~790,,,≤231,,,,,,,,,,,
63<t≤100,轧制及去皮(+SH),610~780,,,≤228,,,,,,,,,,,
16<t≤40,"淬火及回火,剥皮(+QT+SH)",700~850,≥420,≥16,,,,,,,,,,,,
40<t≤63,"淬火及回火,剥皮(+QT+SH)",700~850,≥410,≥16,,,,,,,,,,,,
63<t≤100,"淬火及回火,剥皮(+QT+SH)",700~850,≥400,≥16,,,,,,,,,,,,
5≤t≤10,"淬火及回火,冷拉(+QT+C)",850~1000,≥595,≥9,,,,,,,,,,,,
10<t≤16,"淬火及回火,冷拉(+QT+C)",850~1000,≥595,≥9,,,,,,,,,,,,
16<t≤40,"淬火及回火,冷拉(+QT+C)",700~900,≥490,≥11,,,,,,,,,,,,
40<t≤63,"淬火及回火,冷拉(+QT+C)",700~900,≥490,≥12,,,,,,,,,,,,
63<t≤100,"淬火及回火,冷拉(+QT+C)",700~900,≥490,≥12,,,,,,,,,,,,
牌号,F436 Type 1,,,,,,,,,,,,,,,
对应标准,ASTM F436/436M-2016 淬火钢垫圈的标准规范,,,,,,,,,,,,,,,
归类,碳钢,,,,,,,,,,,,,,,
Unnamed: 0,成分,P,S,,,,,,,,,,,,,
Heat analysis,最小值,-,-,,,,,,,,,,,,,
Heat analysis,最大值,0.04,0.05,,,,,,,,,,,,,
美国UNS,G11400,,,,,,,,,,,,,,,
ASTM  型号或牌号,1140,,,,,,,,,,,,,,,
对应标准,ASTM A29/A29M-2020 热锻碳素钢和合金钢棒材一般要求标准规范,,,,,,,,,,,,,,,
归类,碳钢,,,,,,,,,,,,,,,
标签,硫处理碳素钢,,,,,,,,,,,,,,,
成分,C,Mn,P,S,,,,,,,,,,,,
最小值,0.37,0.7,-,0.08,,,,,,,,,,,,
最大值,0.44,1,0.04,0.13,,,,,,,,,,,,
牌号,SWRCH16A,,,,,,,,,,,,,,,
对应标准,Q/BQB 517-2018 冷镦钢盘条,,,,,,,,,,,,,,,
归类,碳钢,,,,,,,,,,,,,,,
标签,铝镇静钢,,,,,,,,,,,,,,,
说明,①本标准规定了冷镦钢盘条的尺寸、 外形、 重量及允许偏差、 技术要求、 检验与试验、 包装、 标志和 检验文件等。 ②本标准适用于宝山钢铁股份有限公司生产的冷镦钢无扭控冷热轧盘条。 主要用于制造汽车、 电子、 机械等行业使用的高等级冷成型紧固件、 异形件等。 ③表面质量要求，B-系列冷镦钢严于冷镦钢。 ④非金属夹杂物检验，为必做项目，B-系列冷镦钢规定了更高的合格级别,,,,,,,,,,,,,,,
成分,C,Si,Mn,P,S,Cr,Ni,Cu,Mo,Al,,,,,,
最小值,0.13,-,0.3,-,-,-,-,-,-,0.02,,,,,,
最大值,0.18,0.1,0.6,0.02,0.02,0.2,0.2,0.2,0.06,-,,,,,,
牌号,10B21,,,,,,,,,,,,,,,
对应标准,Q/BQB 517-2018 冷镦钢盘条,,,,,,,,,,,,,,,
归类,碳钢,,,,,,,,,,,,,,,
标签,硼钢,,,,,,,,,,,,,,,
说明,①本标准规定了冷镦钢盘条的尺寸、 外形、 重量及允许偏差、 技术要求、 检验与试验、 包装、 标志和 检验文件等。 ②本标准适用于宝山钢铁股份有限公司生产的冷镦钢无扭控冷热轧盘条。 主要用于制造汽车、 电子、 机械等行业使用的高等级冷成型紧固件、 异形件等。 ③表面质量要求，B-系列冷镦钢严于冷镦钢。 ④非金属夹杂物检验，为必做项目，B-系列冷镦钢规定了更高的合格级别,,,,,,,,,,,,,,,
成分,C,Si,Mn,P,S,Cr,Ni,Cu,Mo,B,,,,,,
最小值,0.18,-,0.7,-,-,-,-,-,-,0.0008,,,,,,
最大值,0.23,0.1,1,0.02,0.02,0.2,0.2,0.2,0.06,-,,,,,,
牌号,T0 01,,,,,,,,,,,,,,,
对应标准,ISO 4999-2014 商用、拉拔和结构用连续热浸镀锡（铅合金）冷还原碳钢板,,,,,,,,,,,,,,,
归类,碳钢,,,,,,,,,,,,,,,
成分,C,Mn,P,S,,,,,,,,,,,,
最小值,-,-,-,-,,,,,,,,,,,,
最大值,0.15,0.6,0.035,0.035,,,,,,,,,,,,
牌号,C25,,,,,,,,,,,,,,,
对应标准,ISO 683-18-2014 热处理钢、合金钢和易切削钢 -- 第18部分：光面钢制品,,,,,,,,,,,,,,,
归类,碳钢,,,,,,,,,,,,,,,
成分,C,Si ①,Mn,P,S,Cr,Ni,Cu,Mo,更多,,,,,,
最小值,0.22,0.1,0.4,-,-,-,-,-,-,Cr+Mo+Ni≤0.63,,,,,,
最大值,0.29,0.4,0.7,0.045,0.045,0.4,0.4,0.3,0.1,Cr+Mo+Ni≤0.63,,,,,,
厚度 t mm,热处理或状态,抗拉强度σb Mpa,屈服点σs Mpa,延伸率δ %,硬度 HBW,,,,,,,,,,,
5≤t≤10,Cold drawn (+C),560~860,≥420,≥6,,,,,,,,,,,,
10＜t≤16,Cold drawn (+C),530~830,≥380,≥7,,,,,,,,,,,,
16＜t≤40,Cold drawn (+C),510~810,≥300,≥8,,,,,,,,,,,,
40＜t≤63,Cold drawn (+C),490~790,≥265,≥9,,,,,,,,,,,,
63＜t≤100,Cold drawn (+C),440~740,≥245,≥10,,,,,,,,,,,,
16＜t≤100,As-rolled + peeled (+SH),440~640,,,131~187,,,,,,,,,,,
牌号,SWCH 12R,,,,,,,,,,,,,,,
对应标准,JIS G 3507-2-2005 冷镦碳钢 - 第2部分：线材,,,,,,,,,,,,,,,
归类,碳钢,,,,,,,,,,,,,,,
性能,锻压性,,,,,,,,,,,,,,,
标签,沸腾钢,,,,,,,,,,,,,,,
说明,①本标准规定了冷镦用碳钢钢丝，用于制造各种类型的螺钉(如螺栓、螺母、铆钉、机螺钉、自攻螺钉等)和用冷镦制造的各种零件。 ②用于制造本标准钢丝的盘条应符合JIS G 3507-1的规定。,,,,,,,,,,,,,,,
条件,热处理或状态,抗拉强度σb Mpa,断面收缩率ψ %,硬度 HBW,,,,,,,,,,,,
线材,冷作前球化退火（DA）,≥340,≥55,HRB≤83,,,,,,,,,,,,
线材；t≤3,冷作（D）,≥590,-,-,,,,,,,,,,,,
线材；3<t≤4,冷作（D）,≥490,≥45,-,,,,,,,,,,,,
线材；4<t≤5,冷作（D）,≥410,≥45,-,,,,,,,,,,,,
线材；t>5,冷作（D）,≥360,≥45,≤90,,,,,,,,,,,,
牌号,1074,,,,,,,,,,,,,,,
美国UNS,G10740,,,,,,,,,,,,,,,
对应标准,SAE J403-2014 碳钢的化学成分,,,,,,,,,,,,,,,
归类,碳钢,,,,,,,,,,,,,,,
说明,•“Flat Rolled Products”适用于结构型材、板材、带材、薄板和焊管。 •“Long Products”适用于锻造、热轧和冷加工棒材、盘条和无缝管的半成品。,,,,,,,,,,,,,,,
Unnamed: 0,成分,C,Mn,P,S,,,,,,,,,,,
Flat Rolled Products,最小值,0.7,0.5,-,-,,,,,,,,,,,
Flat Rolled Products,最大值,0.8,0.8,0.03,0.035,,,,,,,,,,,
牌号,23B2,,,,,,,,,,,,,,,
对应标准,ISO 4954-2018 冷镦和冷挤压用钢,,,,,,,,,,,,,,,
归类,碳钢,,,,,,,,,,,,,,,
成分,C,Si,Mn,P,S,Cr,Cu,B,,,,,,,,
最小值,0.2,-,0.6,-,-,-,-,0.0008,,,,,,,,
最大值,0.25,0.3,0.9,0.025,0.025,0.3,0.25,0.005,,,,,,,,
牌号,S275JRC,,,,,,,,,,,,,,,
欧标钢号,1.0128,,,,,,,,,,,,,,,
对应标准,EN 10025-2-2019 热轧结构钢产品 - 第2部分：非合金结构钢的交货技术条件,,,,,,,,,,,,,,,
归类,碳钢,,,,,,,,,,,,,,,
标签,不允许沸腾钢,,,,,,,,,,,,,,,
说明,该牌号适合冷翻边、冷弯成形和冷拔 ①本标准说明了扁长产品及半成品的技术供货条件，规定了明确的供货条款下，按照化学成分表及机械性能表中给出热轧非合金优质钢平板和长形产品的组别和等级。此标准也对三种工程类用钢做了补充说明。此标准不适用于中空型材结构和管材。 ②本技术供货条件适用于： ——对于S460JR、J0、J2、K2和S500J0的长形产品，厚度为≥3mm和≤150mm; ——对于质量级别JR、J0、J2和K2的板材产品，厚度≤400mm; ——对于其他强度等级和质量级别的板材和长形产品，厚度≤250mm。 ③除在+N(正火状态)条件下供货的产品外，此标准中说明的钢制品未经热处理。允许进行消除应力退火。在+N条件下供货的产品可进行热成形和/或供货后正火。 ④按照此标准要求转换成轧制品的半成品需要按照订货时的协议。化学成分需要在订货时协商确定，但是也应该在化学成分表的范围内。 ⑤对于特殊要求的等级和产品形式应在订货时做出说明。,,,,,,,,,,,,,,,
密度,7.85 g/cm3,,,,,,,,,,,,,,,
Unnamed: 0,成分,C,Mn,P,S,Cr,Ni,Cu,Mo,N,,,,,,
t≤40,最小值,-,-,-,-,-,-,-,-,-,,,,,,
t≤40,最大值,0.21,1.5,0.035,0.035,0.29,0.42,0.55,0.11,0.012,,,,,,
条件,抗拉强度σb Mpa,屈服点σs Mpa,延伸率δ %,冲击吸收能量KV2 J,,,,,,,,,,,,
长材和扁平材; t≤1,430~580,≥275,≥15,20°C≥27,,,,,,,,,,,,
长材和扁平材; 1<t≤1.5,430~580,≥275,≥16,≥27,,,,,,,,,,,,
长材和扁平材; 1.5<t≤2,430~580,≥275,≥17,≥27,,,,,,,,,,,,
长材和扁平材; 2<t≤2.5,430~580,≥275,≥18,≥27,,,,,,,,,,,,
长材和扁平材; 2.5<t<3,430~580,≥275,≥19,≥27,,,,,,,,,,,,
长材和扁平材; 3≤t≤16,410~560,≥275,≥23,≥27,,,,,,,,,,,,
长材和扁平材; 16<t≤40,410~560,≥265,≥23,≥27,,,,,,,,,,,,
长材和扁平材; 40<t≤63,410~560,≥255,≥22,≥27,,,,,,,,,,,,
长材和扁平材; 63<t≤80,410~560,≥245,≥21,≥27,,,,,,,,,,,,
长材和扁平材; 80<t≤100,410~560,≥235,≥21,≥27,,,,,,,,,,,,
长材和扁平材; 100<t≤150,400~540,≥225,≥19,≥27,,,,,,,,,,,,
长材和扁平材; 150<t≤200,380~540,≥215,≥18,≥27,,,,,,,,,,,,
长材和扁平材; 200<t≤250,380~540,≥205,≥18,≥27,,,,,,,,,,,,
长材和扁平材; 250<t≤400,330~540,≥195,≥18,≥27,,,,,,,,,,,,
美国UNS,G10700,,,,,,,,,,,,,,,
ASTM  型号或牌号,1070,,,,,,,,,,,,,,,
对应标准,ASTM A29/A29M-2020 热锻碳素钢和合金钢棒材一般要求标准规范,,,,,,,,,,,,,,,
归类,碳钢,,,,,,,,,,,,,,,
标签,非硫处理碳素钢,,,,,,,,,,,,,,,
说明,可用于制造管状开槽弹簧销等标准件,,,,,,,,,,,,,,,
成分,C,Mn,P,S,,,,,,,,,,,,
最小值,0.65,0.6,-,-,,,,,,,,,,,,
最大值,0.75,0.9,0.04,0.05,,,,,,,,,,,,
美国UNS,G10170,,,,,,,,,,,,,,,
ASTM  型号或牌号,M1017,,,,,,,,,,,,,,,
对应标准,ASTM A29/A29M-2020 热锻碳素钢和合金钢棒材一般要求标准规范,,,,,,,,,,,,,,,
归类,碳钢,,,,,,,,,,,,,,,
标签,M系列碳素钢,,,,,,,,,,,,,,,
成分,C,Mn,P,S,,,,,,,,,,,,
最小值,0.14,0.25,-,-,,,,,,,,,,,,
最大值,0.21,0.6,0.04,0.05,,,,,,,,,,,,
牌号,S12C,,,,,,,,,,,,,,,
对应标准,Q/BQB 517-2018 冷镦钢盘条,,,,,,,,,,,,,,,
归类,碳钢,,,,,,,,,,,,,,,
说明,①本标准规定了冷镦钢盘条的尺寸、 外形、 重量及允许偏差、 技术要求、 检验与试验、 包装、 标志和 检验文件等。 ②本标准适用于宝山钢铁股份有限公司生产的冷镦钢无扭控冷热轧盘条。 主要用于制造汽车、 电子、 机械等行业使用的高等级冷成型紧固件、 异形件等。 ③表面质量要求，B-系列冷镦钢严于冷镦钢。 ④非金属夹杂物检验，为必做项目，B-系列冷镦钢规定了更高的合格级别,,,,,,,,,,,,,,,
成分,C,Si,Mn,P,S,Cr,Ni,Cu,Mo,,,,,,,
最小值,0.1,0.15,0.3,-,-,-,-,-,-,,,,,,,
最大值,0.15,0.35,0.6,0.02,0.02,0.2,0.2,0.2,0.06,,,,,,,
牌号,A194 Grade 2H,,,,,,,,,,,,,,,
对应标准,ASTM A194/A194M-2020 高温、高压或高温高压环境用螺栓用碳素钢、合金钢和不锈钢螺母标准规范,,,,,,,,,,,,,,,
归类,碳钢,,,,,,,,,,,,,,,
说明,2H螺母应由热锻或冷锻制成，或由经热锻、热轧、冷拉的棒料加工制成，并应进行热处理以满足机械性能的要求。此等级牌号应均匀地再加热到适当的奥氏体温度(一组这样的再加热称为淬火批)，并对每一淬火批在基本上均匀条件下淬火，然后进行回火，其热处理制度为在液体中淬火；最低回火温度850°F(455°C)。按本标准热处理的棒料加工制成的螺母不必重新热处理。,,,,,,,,,,,,,,,
成分,C,Si,Mn,P,S,,,,,,,,,,,
最小值,0.4,-,-,-,-,,,,,,,,,,,
最大值,-,0.4,1,0.04,0.05,,,,,,,,,,,
Unnamed: 0,硬度 HBW,,,,,,,,,,,,,,,
≤M36,248~327,,,,,,,,,,,,,,,
＞M36,212~327,,,,,,,,,,,,,,,
牌号,420Y,,,,,,,,,,,,,,,
对应标准,ISO 13887-2017 具有更高的屈服强度和更好的成形性冷轧薄钢板,,,,,,,,,,,,,,,
归类,碳钢,,,,,,,,,,,,,,,
成分,C,Si,Mn,S,Cr,Ni,Cu,Mo,Ti ①,V ①②,Nb ①,更多,,,,
最小值,-,-,-,-,-,-,-,-,-,-,-,Cu+Ni+Cr+Mo≤0.50；Cr+Mo≤0.16,,,,
最大值,0.11,0.5,1.4,0.025,0.15,0.2,0.2,0.06,0.008,0.008,0.008,Cu+Ni+Cr+Mo≤0.50；Cr+Mo≤0.16,,,,
抗拉强度σb Mpa,屈服点σs Mpa,延伸率δ %,,,,,,,,,,,,,,
≥490,≥420,标称长度=50mm≥20,,,,,,,,,,,,,,
牌号,C60R,,,,,,,,,,,,,,,
对应标准,ISO 683-18-2014 热处理钢、合金钢和易切削钢 -- 第18部分：光面钢制品,,,,,,,,,,,,,,,
归类,碳钢,,,,,,,,,,,,,,,
成分,C,Si,Mn,P,S,Cr,Ni,Cu,Mo,更多,,,,,,
最小值,0.57,0.1,0.6,-,0.02,-,-,-,-,Cr+Mo+Ni≤0.63,,,,,,
最大值,0.65,0.4,0.9,0.025,0.04,0.4,0.4,0.3,0.1,Cr+Mo+Ni≤0.63,,,,,,
厚度 t mm,热处理或状态,抗拉强度σb Mpa,屈服点σs Mpa,延伸率δ %,硬度 HBW,,,,,,,,,,,
5≤t≤10,Cold drawn (+C),800~1150,≥630,≥5,,,,,,,,,,,,
10＜t≤16,Cold drawn (+C),780~1130,≥550,≥5,,,,,,,,,,,,
16＜t≤40,Cold drawn (+C),730~1100,≥480,≥6,,,,,,,,,,,,
16＜t≤100,As-rolled + peeled (+SH),670~940,,,196~278,,,,,,,,,,,
16＜t≤40,Quenched and tempered and peeled (+QT+SH),800~950,≥520,≥13,,,,,,,,,,,,
40＜t≤100,Quenched and tempered and peeled (+QT+SH),750~900,≥450,≥14,,,,,,,,,,,,
5≤t≤10,Quenched and tempered + cold drawn (+QT +C),900~1100,≥630,≥6,,,,,,,,,,,,
10＜t≤16,Quenched and tempered + cold drawn (+QT +C),880~1080,≥615,≥6,,,,,,,,,,,,
16＜t≤40,Quenched and tempered + cold drawn (+QT +C),830~1030,≥580,≥7,,,,,,,,,,,,
40＜t≤63,Quenched and tempered + cold drawn (+QT +C),780~980,≥545,≥8,,,,,,,,,,,,
63＜t≤100,Quenched and tempered + cold drawn (+QT +C),750~950,≥525,≥8,,,,,,,,,,,,
牌号,SWCH 43K,,,,,,,,,,,,,,,
对应标准,JIS G 3507-2-2005 冷镦碳钢 - 第2部分：线材,,,,,,,,,,,,,,,
归类,碳钢,,,,,,,,,,,,,,,
性能,锻压性,,,,,,,,,,,,,,,
标签,镇静钢,,,,,,,,,,,,,,,
说明,①本标准规定了冷镦用碳钢钢丝，用于制造各种类型的螺钉(如螺栓、螺母、铆钉、机螺钉、自攻螺钉等)和用冷镦制造的各种零件。 ②用于制造本标准钢丝的盘条应符合JIS G 3507-1的规定。,,,,,,,,,,,,,,,
条件,热处理或状态,抗拉强度σb Mpa,断面收缩率ψ %,硬度 HBW,,,,,,,,,,,,
线材,冷作前球化退火（DA）,≤670,≥55,HRB≤94,,,,,,,,,,,,
牌号,SWRM10,,,,,,,,,,,,,,,
对应标准,JIS G 3505-2017 低碳钢盘条,,,,,,,,,,,,,,,
归类,碳钢,,,,,,,,,,,,,,,
成分,C,Mn,P,S,,,,,,,,,,,,
最小值,0.08,0.3,-,-,,,,,,,,,,,,
最大值,0.13,0.6,0.04,0.04,,,,,,,,,,,,
牌号,C20E2C,,,,,,,,,,,,,,,
德国W-Nr.,1.1152,,,,,,,,,,,,,,,
对应标准,DIN EN 10263-3-2018 冷镦和冷挤压用棒、杆、线材-第3部分：交货条件表面硬化钢,,,,,,,,,,,,,,,
归类,碳钢,,,,,,,,,,,,,,,
标签,渗碳钢,,,,,,,,,,,,,,,
说明,该牌号是制造DIN EN ISO 7053 - 2019 六角头带垫自攻螺钉的材料之一 1.本标准适用于直径不超过100mm的非合金和合金钢圆棒、圆杆和线材，用于冷镦、冷挤压和表面硬化钢 2.DIN EN 10263-1 对于本标准是必不可少的。,,,,,,,,,,,,,,,
成分,C,Si,Mn,P,S,Cu,,,,,,,,,,
最小值,0.18,-,0.3,-,-,-,,,,,,,,,,
最大值,0.22,0.3,0.6,0.025,0.025,0.25,,,,,,,,,,
条件,热处理或状态,抗拉强度σb Mpa,断面收缩率ψ %,,,,,,,,,,,,,
"棒材, 杆材, 线材;5<d≤100",未经处理或去皮 (+U或+PE),≤530,≥58,,,,,,,,,,,,,
"棒材, 杆材, 线材;5<d≤100",球化处理或球化处理及去皮(+AC或+AC+PE),≤470,≥65,,,,,,,,,,,,,
"棒材, 线材;5<d≤10",未经处理及冷拔(+U+C),≤640,≥56,,,,,,,,,,,,,
"棒材, 线材;10<d≤40",未经处理及冷拔(+U+C),≤630,≥56,,,,,,,,,,,,,
"棒材, 线材;2<d≤5",未经处理及冷拔及球化处理(+U+C+AC),≤460,≥67,,,,,,,,,,,,,
"棒材, 线材;5<d≤40",未经处理及冷拔及球化处理(+U+C+AC),≤450,≥67,,,,,,,,,,,,,
"棒材, 线材;2<d≤5",未经处理及冷拔及球化处理及调质轧制(+U+C+AC+LC),≤500,≥65,,,,,,,,,,,,,
"棒材, 线材;5<d≤40",未经处理及冷拔及球化处理及调质轧制(+U+C+AC+LC),≤490,≥65,,,,,,,,,,,,,
"棒材, 线材;5<d≤10",球化处理及冷拔 (+AC+C),≤580,≥62,,,,,,,,,,,,,
"棒材, 线材;10<d≤40",球化处理及冷拔 (+AC+C),≤570,≥62,,,,,,,,,,,,,
牌号,15B22,,,,,,,,,,,,,,,
美国UNS,G15221,,,,,,,,,,,,,,,
对应标准,SAE J403-2014 碳钢的化学成分,,,,,,,,,,,,,,,
归类,碳钢,,,,,,,,,,,,,,,
说明,•“Flat Rolled Products”适用于结构型材、板材、带材、薄板和焊管。 •“Long Products”适用于锻造、热轧和冷加工棒材、盘条和无缝管的半成品。,,,,,,,,,,,,,,,
Unnamed: 0,成分,C,Mn,P,S,B,,,,,,,,,,
Flat Rolled Products,最小值,0.18,1.1,-,-,0.0005,,,,,,,,,,
Flat Rolled Products,最大值,0.24,1.4,0.03,0.035,0.003,,,,,,,,,,
美国UNS,H15351,,,,,,,,,,,,,,,
SAE  钢号,15B35H,,,,,,,,,,,,,,,
对应标准,SAE J 1268-2010 碳素和合金工字钢用保证淬透性钢带,,,,,,,,,,,,,,,
归类,碳钢,,,,,,,,,,,,,,,
成分,C,Si,Mn,P,S,B,,,,,,,,,,
最小值,0.31,0.15,0.7,-,-,0.0005,,,,,,,,,,
最大值,0.39,0.35,1.2,0.03,0.05,0.003,,,,,,,,,,
牌号,1023,,,,,,,,,,,,,,,
美国UNS,G10230,,,,,,,,,,,,,,,
对应标准,SAE J403-2014 碳钢的化学成分,,,,,,,,,,,,,,,
归类,碳钢,,,,,,,,,,,,,,,
说明,•“Flat Rolled Products”适用于结构型材、板材、带材、薄板和焊管。 •“Long Products”适用于锻造、热轧和冷加工棒材、盘条和无缝管的半成品。,,,,,,,,,,,,,,,
Unnamed: 0,成分,C,Mn,P,S,,,,,,,,,,,
Flat Rolled Products,最小值,0.2,0.3,-,-,,,,,,,,,,,
Flat Rolled Products,最大值,0.25,0.6,0.03,0.035,,,,,,,,,,,
牌号,11SMnPb30,,,,,,,,,,,,,,,
对应标准,DIN EN ISO 683-4-2018 热处理钢、合金钢和易切削钢 -- 第4部分：易切削钢,,,,,,,,,,,,,,,
归类,碳钢,,,,,,,,,,,,,,,
性能,易切削性,,,,,,,,,,,,,,,
标签,非热处理型易切削钢,,,,,,,,,,,,,,,
说明,是制造 DIN 7604 - 2016 六角头螺旋塞.轻型 直管螺纹（轻型外六角直型闭锁螺钉）的材料之一,,,,,,,,,,,,,,,
成分,C,Si ⓐ,Mn,P ⓑ,S,Pb,,,,,,,,,,
最小值,-,-,0.9,-,0.27,0.2,,,,,,,,,,
最大值,0.14,0.05,1.3,0.11,0.33,0.35,,,,,,,,,,
条件,热处理或状态,抗拉强度σb Mpa,硬度 HBW,,,,,,,,,,,,,
5<d≤40,未处理（U）,380~570,≤169,,,,,,,,,,,,,
40<d≤63,未处理（U）,370~570,≤169,,,,,,,,,,,,,
63<d≤100,未处理（U）,360~520,≤154,,,,,,,,,,,,,
牌号,Ck55,,,,,,,,,,,,,,,
德国W-Nr.,1.1203,,,,,,,,,,,,,,,
对应标准,DIN 17200-1987 调质钢材的供货技术条件,,,,,,,,,,,,,,,
归类,碳钢,,,,,,,,,,,,,,,
标签,高级优质非合金钢,,,,,,,,,,,,,,,
