Repository: chen-snow/DataToNeo4j

# DataToNeo4j
get steel grade data and import to neo4j

File: data/碳钢最终数据.csv (part 14 of 23)
牌号,E5518-N2,,,,,,,,,,,,,,,
长材和扁平材; 2<t≤2.5,510~680,≥355,≥17,≥27,,,,,,,,,,,,
长材和扁平材; 2.5<t<3,510~680,≥355,≥18,≥27,,,,,,,,,,,,
长材和扁平材; 3≤t≤16,470~630,≥355,≥22,≥27,,,,,,,,,,,,
长材和扁平材; 16<t≤40,470~630,≥345,≥22,≥27,,,,,,,,,,,,
长材和扁平材; 40<t≤63,470~630,≥335,≥21,≥27,,,,,,,,,,,,
长材和扁平材; 63<t≤80,470~630,≥325,≥20,≥27,,,,,,,,,,,,
长材和扁平材; 80<t≤100,470~630,≥315,≥20,≥27,,,,,,,,,,,,
长材和扁平材; 100<t≤150,450~600,≥295,≥18,≥27,,,,,,,,,,,,
长材和扁平材; 150<t≤200,450~600,≥285,≥17,≥27,,,,,,,,,,,,
长材和扁平材; 200<t≤250,450~600,≥275,≥17,≥27,,,,,,,,,,,,
长材和扁平材; 250<t≤400,450~600,≥265,≥17,≥27,,,,,,,,,,,,
美国UNS,G10710,,,,,,,,,,,,,,,
ASTM  型号或牌号,1071,,,,,,,,,,,,,,,
对应标准,ASTM A29/A29M-2020 热锻碳素钢和合金钢棒材一般要求标准规范,,,,,,,,,,,,,,,
归类,碳钢,,,,,,,,,,,,,,,
性能,锻压性,,,,,,,,,,,,,,,
标签,非硫处理碳素钢,,,,,,,,,,,,,,,
成分,C,Mn,P,S,,,,,,,,,,,,
最小值,0.65,0.75,-,-,,,,,,,,,,,,
最大值,0.75,1.05,0.04,0.05,,,,,,,,,,,,
ASTM  型号或牌号,M1020,,,,,,,,,,,,,,,
对应标准,ASTM A29/A29M-2020 热锻碳素钢和合金钢棒材一般要求标准规范,,,,,,,,,,,,,,,
归类,碳钢,,,,,,,,,,,,,,,
标签,M系列碳素钢,,,,,,,,,,,,,,,
成分,C,Mn,P,S,,,,,,,,,,,,
最小值,0.17,0.25,-,-,,,,,,,,,,,,
最大值,0.24,0.6,0.04,0.05,,,,,,,,,,,,
牌号,S15C,,,,,,,,,,,,,,,
对应标准,Q/BQB 517-2018 冷镦钢盘条,,,,,,,,,,,,,,,
归类,碳钢,,,,,,,,,,,,,,,
说明,①本标准规定了冷镦钢盘条的尺寸、 外形、 重量及允许偏差、 技术要求、 检验与试验、 包装、 标志和 检验文件等。 ②本标准适用于宝山钢铁股份有限公司生产的冷镦钢无扭控冷热轧盘条。 主要用于制造汽车、 电子、 机械等行业使用的高等级冷成型紧固件、 异形件等。 ③表面质量要求，B-系列冷镦钢严于冷镦钢。 ④非金属夹杂物检验，为必做项目，B-系列冷镦钢规定了更高的合格级别,,,,,,,,,,,,,,,
成分,C,Si,Mn,P,S,Cr,Ni,Cu,Mo,,,,,,,
最小值,0.13,0.15,0.3,-,-,-,-,-,-,,,,,,,
最大值,0.18,0.35,0.6,0.02,0.02,0.2,0.2,0.2,0.06,,,,,,,
牌号,1522H,,,,,,,,,,,,,,,
美国UNS,H15220,,,,,,,,,,,,,,,
对应标准,ASTM A304-2016 须符合淬火淬透性要求的碳钢与合金钢棒材规范,,,,,,,,,,,,,,,
归类,碳钢,,,,,,,,,,,,,,,
成分,C,Si,Mn,P,S,Cr ①,Ni ①,Cu ①,Mo ①,,,,,,,
最小值,0.17,0.15,1,-,-,-,-,-,-,,,,,,,
最大值,0.25,0.35,1.5,0.04,0.05,0.2,0.25,0.35,0.06,,,,,,,
牌号,A194 Grade 2HM,,,,,,,,,,,,,,,
对应标准,ASTM A194/A194M-2020 高温、高压或高温高压环境用螺栓用碳素钢、合金钢和不锈钢螺母标准规范,,,,,,,,,,,,,,,
归类,碳钢,,,,,,,,,,,,,,,
说明,2HM螺母应由热锻或冷锻制成，或由经热锻、热轧、冷拉的棒料加工制成，并应进行热处理以满足机械性能的要求。此等级牌号应均匀地再加热到适当的奥氏体温度(一组这样的再加热称为淬火批)，并对每一淬火批在基本上均匀条件下淬火，然后进行回火，其热处理制度为在液体中淬火；最低回火温度1150°F(620°C)。按本标准热处理的棒料加工制成的螺母不必重新热处理。2HM的螺母，其最终的消除应力热处理在所有成形操作、机加和攻丝之后进行，热处理温度高于或等于此最低回火温度。,,,,,,,,,,,,,,,
成分,C,Si,Mn,P,S,,,,,,,,,,,
最小值,0.4,-,-,-,-,,,,,,,,,,,
最大值,-,0.4,1,0.04,0.05,,,,,,,,,,,
硬度 HBW,,,,,,,,,,,,,,,,
159~235,,,,,,,,,,,,,,,,
牌号,490Y,,,,,,,,,,,,,,,
对应标准,ISO 13887-2017 具有更高的屈服强度和更好的成形性冷轧薄钢板,,,,,,,,,,,,,,,
归类,碳钢,,,,,,,,,,,,,,,
成分,C,Si,Mn,S,Cr,Ni,Cu,Mo,Ti ①,V ①②,Nb ①,更多,,,,
最小值,-,-,-,-,-,-,-,-,-,-,-,Cu+Ni+Cr+Mo≤0.50；Cr+Mo≤0.16,,,,
最大值,0.16,0.6,1.65,0.025,0.15,0.2,0.2,0.06,0.008,0.008,0.008,Cu+Ni+Cr+Mo≤0.50；Cr+Mo≤0.16,,,,
抗拉强度σb Mpa,屈服点σs Mpa,延伸率δ %,,,,,,,,,,,,,,
≥550,≥490,标称长度=50mm≥16,,,,,,,,,,,,,,
牌号,28Mn6,,,,,,,,,,,,,,,
对应标准,ISO 683-18-2014 热处理钢、合金钢和易切削钢 -- 第18部分：光面钢制品,,,,,,,,,,,,,,,
归类,碳钢,,,,,,,,,,,,,,,
成分,C,Si,Mn,P,S,Cr,Ni,Cu,Mo,更多,,,,,,
最小值,0.25,0.1,1.3,-,-,-,-,-,-,Cr+Mo+Ni≤0.63,,,,,,
最大值,0.32,0.4,1.65,0.025,0.035,0.4,0.4,0.3,0.1,Cr+Mo+Ni≤0.63,,,,,,
厚度 t mm,热处理或状态,抗拉强度σb Mpa,屈服点σs Mpa,延伸率δ %,冲击吸收能量KV2 J,,,,,,,,,,,
16＜t≤40,Quenched and tempered and peeled (+QT+SH),700~850,≥490,≥15,≥40,,,,,,,,,,,
40＜t≤100,Quenched and tempered and peeled (+QT+SH),650~800,≥440,≥16,≥40,,,,,,,,,,,
牌号,SWRM12,,,,,,,,,,,,,,,
对应标准,JIS G 3505-2017 低碳钢盘条,,,,,,,,,,,,,,,
归类,碳钢,,,,,,,,,,,,,,,
成分,C,Mn,P,S,,,,,,,,,,,,
最小值,0.1,0.3,-,-,,,,,,,,,,,,
最大值,0.15,0.6,0.04,0.04,,,,,,,,,,,,
牌号,18B2,,,,,,,,,,,,,,,
德国W-Nr.,1.5503,,,,,,,,,,,,,,,
对应标准,DIN EN 10263-3-2018 冷镦和冷挤压用棒、杆、线材-第3部分：交货条件表面硬化钢,,,,,,,,,,,,,,,
归类,碳钢,,,,,,,,,,,,,,,
标签,渗碳钢,,,,,,,,,,,,,,,
说明,1.本标准适用于直径不超过100mm的非合金和合金钢圆棒、圆杆和线材，用于冷镦、冷挤压和表面硬化钢 2.DIN EN 10263-1 对于本标准是必不可少的。,,,,,,,,,,,,,,,
成分,C,Si,Mn,P,S,Cu,B,,,,,,,,,
最小值,0.16,-,0.6,-,-,-,0.0008,,,,,,,,,
最大值,0.2,0.3,0.8,0.025,0.025,0.25,0.005,,,,,,,,,
条件,热处理或状态,抗拉强度σb Mpa,断面收缩率ψ %,,,,,,,,,,,,,
"棒材, 杆材, 线材;5<d≤40",未经处理 (+U),≤520,≥58,,,,,,,,,,,,,
"棒材, 杆材, 线材;5<d≤40",球化处理或球化处理及旋剥 (+AC或+AC+PE),≤460,≥64,,,,,,,,,,,,,
"棒材, 线材;5<d≤10",未经处理及冷拔(+U+C),≤610,≥56,,,,,,,,,,,,,
"棒材, 线材;10<d≤40",未经处理及冷拔(+U+C),≤600,≥56,,,,,,,,,,,,,
"棒材, 线材;2<d≤5",未经处理及冷拔及球化处理(+U+C+AC),≤450,≥67,,,,,,,,,,,,,
"棒材, 线材;5<d≤40",未经处理及冷拔及球化处理(+U+C+AC),≤440,≥67,,,,,,,,,,,,,
"棒材, 线材;2<d≤5",未经处理及冷拔及球化处理及调质轧制(+U+C+AC+LC),≤490,≥65,,,,,,,,,,,,,
"棒材, 线材;5<d≤40",未经处理及冷拔及球化处理及调质轧制(+U+C+AC+LC),≤480,≥65,,,,,,,,,,,,,
"棒材, 线材;5<d≤10",球化处理及冷拔 (+AC+C),≤550,≥62,,,,,,,,,,,,,
"棒材, 线材;10<d≤40",球化处理及冷拔 (+AC+C),≤540,≥62,,,,,,,,,,,,,
美国UNS,G15221,,,,,,,,,,,,,,,
ASTM  型号或牌号,15B22,,,,,,,,,,,,,,,
对应标准,ASTM A29/A29M-2020 热锻碳素钢和合金钢棒材一般要求标准规范,,,,,,,,,,,,,,,
归类,碳钢,,,,,,,,,,,,,,,
标签,高锰碳钢,,,,,,,,,,,,,,,
成分,C,Mn,P,S,B,,,,,,,,,,,
最小值,0.18,1.1,-,-,0.0005,,,,,,,,,,,
最大值,0.24,1.4,0.04,0.05,0.003,,,,,,,,,,,
牌号,Ck 35,,,,,,,,,,,,,,,
德国W-Nr.,1.1181,,,,,,,,,,,,,,,
对应标准,DIN 17240-1976 耐热及高耐热螺栓螺母材料,,,,,,,,,,,,,,,
归类,碳钢,,,,,,,,,,,,,,,
说明,本标准适用于直径不超过250mm棒材和线材。这些材料通常用于按标准DIN 267第13部分规定的螺栓、螺钉、螺母和类似的螺纹成形件；交货技术条件；螺栓和螺母主要由在零度以下和高温下具有韧性的钢制成-温度超过300°C到最高使用温度下，机械性能表作为长期使用指导。如果材料性能足够承受工作应力，则可超过这些温度。规范在操作时间内，由于温度、机械载荷和环境介质而对材料产生的总载荷,,,,,,,,,,,,,,,
成分,C,Si,Mn,P,S,,,,,,,,,,,
最小值,0.32,0.15,0.5,-,-,,,,,,,,,,,
最大值,0.39,0.35,0.8,0.035,0.035,,,,,,,,,,,
条件,热处理或状态,抗拉强度σb Mpa,屈服点σs Mpa,延伸率δ %,断面收缩率ψ %,冲击吸收能量KV2 J,,,,,,,,,,
d≤60,调质（V）,500~650,≥280,≥22,≥45,ISO-V≥55,,,,,,,,,,
60<d≤160,调质（V）,500~650,≥280,≥22,≥45,≥39,,,,,,,,,,
牌号,T9A,,,,,,,,,,,,,,,
对应标准,YB /T 5058-2005 弹簧钢、工具钢冷轧钢带,,,,,,,,,,,,,,,
归类,碳钢,,,,,,,,,,,,,,,
成分,C,Si,Mn,P,S,Cr,Ni,Cu,,,,,,,,
最小值,0.85,-,-,-,-,-,-,-,,,,,,,,
最大值,0.94,0.35,0.4,0.03,0.02,0.25,0.2,0.3,,,,,,,,
厚度 t mm,抗拉强度σb Mpa,延伸率δ %,,,,,,,,,,,,,,
0.10~3.00，退火钢带,≤735,≥10,,,,,,,,,,,,,,
0.10~3.00，冷硬钢带,735~1175,,,,,,,,,,,,,,,
牌号,11SMn37,,,,,,,,,,,,,,,
对应标准,DIN EN ISO 683-4-2018 热处理钢、合金钢和易切削钢 -- 第4部分：易切削钢,,,,,,,,,,,,,,,
归类,碳钢,,,,,,,,,,,,,,,
性能,易切削性,,,,,,,,,,,,,,,
标签,非热处理型易切削钢,,,,,,,,,,,,,,,
成分,C,Si ⓐ,Mn,P ⓑ,S,,,,,,,,,,,
最小值,-,-,1,-,0.34,,,,,,,,,,,
最大值,0.14,0.05,1.5,0.11,0.4,,,,,,,,,,,
条件,热处理或状态,抗拉强度σb Mpa,硬度 HBW,,,,,,,,,,,,,
5<d≤40,未处理（U）,380~570,≤169,,,,,,,,,,,,,
40<d≤63,未处理（U）,370~570,≤169,,,,,,,,,,,,,
63<d≤100,未处理（U）,360~520,≤154,,,,,,,,,,,,,
牌号,C55,,,,,,,,,,,,,,,
德国W-Nr.,1.0535,,,,,,,,,,,,,,,
对应标准,DIN 17200-1987 调质钢材的供货技术条件,,,,,,,,,,,,,,,
归类,碳钢,,,,,,,,,,,,,,,
标签,优质非合金钢,,,,,,,,,,,,,,,
说明,本标准适用于： ——半成品，例如：初轧坯、扁钢坯、棒料坯。 ——热轧钢 ——热轧或锻造钢棒（圆钢、四方钢、六角钢、八角钢和扁钢） ——热轧宽钢带 ——热轧或冷轧钢板和钢带 ——自由锻锻件和模锻锻件,,,,,,,,,,,,,,,
成分,C,Si,Mn,P,S,Pb *,,,,,,,,,,
最小值,0.52,-,0.6,-,-,0.15,,,,,,,,,,
最大值,0.6,0.4,0.9,0.045,0.045,0.33,,,,,,,,,,
条件,热处理或状态,抗拉强度σb Mpa,屈服点σs Mpa,延伸率δ %,断面收缩率ψ %,硬度 HBW,,,,,,,,,,
钢材;所有尺寸,可剪切状态（C）,,,,,≤255,,,,,,,,,,
钢材;所有尺寸,软化退火(G),,,,,≤229,,,,,,,,,,
钢材;d≤16,调质(V),800~950,≥550,≥12,≥25,,,,,,,,,,,
钢材;16<d≤40,调质(V),750~900,≥500,≥14,≥30,,,,,,,,,,,
钢材;40<d≤100,调质(V),700~850,≥430,≥15,≥35,,,,,,,,,,,
棒材;16<d≤100,正火(N),660~830,≥360,,≥15,,,,,,,,,,,
扁钢;d≤16,正火(N),630~870,≥370,,纵向≥15,,,,,,,,,,,
扁钢;16<d≤100,正火(N),630~870,≥330,,≥15,,,,,,,,,,,
扁钢;100<d≤160,正火(N),610~850,≥300,,≥13,,,,,,,,,,,
牌号,S235J0C,,,,,,,,,,,,,,,
德国W-Nr.,1.0115,,,,,,,,,,,,,,,
对应标准,DIN EN 10025-2-2019 热轧结构钢产品 - 第2部分：非合金结构钢的交货技术条件,,,,,,,,,,,,,,,
归类,碳钢,,,,,,,,,,,,,,,
标签,不允许沸腾钢,,,,,,,,,,,,,,,
说明,该牌号适合冷翻边、冷弯成形和冷拔 ①本标准说明了扁长产品及半成品的技术供货条件，规定了明确的供货条款下，按照化学成分表及机械性能表中给出热轧非合金优质钢平板和长形产品的组别和等级。此标准也对三种工程类用钢做了补充说明。此标准不适用于中空型材结构和管材。 ②本技术供货条件适用于： ——对于S460JR、J0、J2、K2和S500J0的长形产品，厚度为≥3mm和≤150mm; ——对于质量级别JR、J0、J2和K2的板材产品，厚度≤400mm; ——对于其他强度等级和质量级别的板材和长形产品，厚度≤250mm。 ③除在+N(正火状态)条件下供货的产品外，此标准中说明的钢制品未经热处理。允许进行消除应力退火。在+N条件下供货的产品可进行热成形和/或供货后正火。 ④按照此标准要求转换成轧制品的半成品需要按照订货时的协议。化学成分需要在订货时协商确定，但是也应该在化学成分表的范围内。 ⑤对于特殊要求的等级和产品形式应在订货时做出说明。,,,,,,,,,,,,,,,
密度,7.85 g/cm3,,,,,,,,,,,,,,,
成分,C,Mn,P,S,Cr,Ni,Cu,Mo,N,,,,,,,
最小值,-,-,-,-,-,-,-,-,-,,,,,,,
最大值,0.17,1.4,0.03,0.03,0.29,0.42,0.55,0.11,0.012,,,,,,,
条件,抗拉强度σb Mpa,屈服点σs Mpa,延伸率δ %,冲击吸收能量KV2 J,,,,,,,,,,,,
长材和扁平材; t≤1,360~510,≥235,≥17,0°C≥27,,,,,,,,,,,,
长材和扁平材; 1<t≤1.5,360~510,≥235,≥18,≥27,,,,,,,,,,,,
长材和扁平材; 1.5<t≤2,360~510,≥235,≥19,≥27,,,,,,,,,,,,
长材和扁平材; 2<t≤2.5,360~510,≥235,≥20,≥27,,,,,,,,,,,,
长材和扁平材; 2.5<t<3,360~510,≥235,≥21,≥27,,,,,,,,,,,,
长材和扁平材; 3≤t≤16,360~510,≥235,≥26,≥27,,,,,,,,,,,,
长材和扁平材; 16<t≤40,360~510,≥225,≥26,≥27,,,,,,,,,,,,
长材和扁平材; 40<t≤63,360~510,≥215,≥25,≥27,,,,,,,,,,,,
长材和扁平材; 63<t≤80,360~510,≥215,≥24,≥27,,,,,,,,,,,,
长材和扁平材; 80<t≤100,360~510,≥215,≥24,≥27,,,,,,,,,,,,
长材和扁平材; 100<t≤150,350~500,≥195,≥22,≥27,,,,,,,,,,,,
长材和扁平材; 150<t≤200,340~490,≥185,≥21,≥27,,,,,,,,,,,,
长材和扁平材; 200<t≤250,340~490,≥175,≥21,≥27,,,,,,,,,,,,
长材和扁平材; 250<t≤400,330~480,≥165,≥21,≥27,,,,,,,,,,,,
牌号,1025,,,,,,,,,,,,,,,
美国UNS,G10250,,,,,,,,,,,,,,,
对应标准,SAE J403-2014 碳钢的化学成分,,,,,,,,,,,,,,,
归类,碳钢,,,,,,,,,,,,,,,
说明,•“Flat Rolled Products”适用于结构型材、板材、带材、薄板和焊管。 •“Long Products”适用于锻造、热轧和冷加工棒材、盘条和无缝管的半成品。,,,,,,,,,,,,,,,
Unnamed: 0,成分,C,Mn,P,S,,,,,,,,,,,
Flat Rolled Products,最小值,0.22,0.3,-,-,,,,,,,,,,,
Flat Rolled Products,最大值,0.28,0.6,0.03,0.035,,,,,,,,,,,
牌号,A546 Grade 1035,,,,,,,,,,,,,,,
对应标准,ASTM A546-1982 中高碳钢丝，冷镦优质，六角头螺栓,,,,,,,,,,,,,,,
归类,碳钢,,,,,,,,,,,,,,,
标签,碳钢,,,,,,,,,,,,,,,
说明,在本标准中只对化学成分做出规定，没规定力学性能。本标准于1991被撤销,,,,,,,,,,,,,,,
成分,C,Mn,P,S,,,,,,,,,,,,
最小值,0.32,0.6,-,-,,,,,,,,,,,,
最大值,0.38,0.9,0.04,0.05,,,,,,,,,,,,
牌号,SWRCH18A,,,,,,,,,,,,,,,
对应标准,JIS G 3507-1-2010 冷镦用碳钢 盘条,,,,,,,,,,,,,,,
归类,碳钢,,,,,,,,,,,,,,,
标签,铝镇静钢,,,,,,,,,,,,,,,
成分,C,Si,Mn,P,S,Cr,Ni,Cu,Al,,,,,,,
最小值,0.15,-,0.6,-,-,-,-,-,0.02,,,,,,,
最大值,0.2,0.1,0.9,0.03,0.035,0.2,0.2,0.3,-,,,,,,,
美国UNS,H15371,,,,,,,,,,,,,,,
SAE  钢号,15B37H,,,,,,,,,,,,,,,
对应标准,SAE J 1268-2010 碳素和合金工字钢用保证淬透性钢带,,,,,,,,,,,,,,,
归类,碳钢,,,,,,,,,,,,,,,
成分,C,Si,Mn,P,S,B,,,,,,,,,,
最小值,0.3,0.15,1,-,-,0.0005,,,,,,,,,,
最大值,0.39,0.35,1.5,0.03,0.05,0.003,,,,,,,,,,
美国UNS,G10300,,,,,,,,,,,,,,,
ASTM  型号或牌号,1030,,,,,,,,,,,,,,,
对应标准,ASTM A29/A29M-2020 热锻碳素钢和合金钢棒材一般要求标准规范,,,,,,,,,,,,,,,
归类,碳钢,,,,,,,,,,,,,,,
标签,非硫处理碳素钢,,,,,,,,,,,,,,,
说明,可用于制作紧固件等,,,,,,,,,,,,,,,
成分,C,Mn,P,S,,,,,,,,,,,,
最小值,0.28,0.6,-,-,,,,,,,,,,,,
最大值,0.34,0.9,0.04,0.05,,,,,,,,,,,,
美国UNS,G15240,,,,,,,,,,,,,,,
ASTM  型号或牌号,1524,,,,,,,,,,,,,,,
旧牌号,1024,,,,,,,,,,,,,,,
对应标准,ASTM A29/A29M-2020 热锻碳素钢和合金钢棒材一般要求标准规范,,,,,,,,,,,,,,,
归类,碳钢,,,,,,,,,,,,,,,
性能,低温韧性  锻压性  焊接性,,,,,,,,,,,,,,,
标签,高锰碳素钢,,,,,,,,,,,,,,,
说明,1524钢的主要特性：为中等强度钢，冷应变塑性高，低温性能好，焊接和加工性能尚可，与含碳量相当的碳钢比较，其淬硬能力更高 1524碳钢的应用：可制造要求不高直径小于50mm的渗碳零件，如渗碳小齿轮、小轴等；可制造铆接件、螺栓（螺钉）、螺母等紧固件,,,,,,,,,,,,,,,
成分,C,Mn,P,S,,,,,,,,,,,,
最小值,0.19,1.35,-,-,,,,,,,,,,,,
最大值,0.25,1.65,0.04,0.05,,,,,,,,,,,,
牌号,C15C,,,,,,,,,,,,,,,
欧标钢号,1.0234,,,,,,,,,,,,,,,
对应标准,EN 10263-2-2017 盘条，棒材和线材冷镦和冷挤压 钢- 第2部分：冷加工后的交货技术条件不适用于热处理钢,,,,,,,,,,,,,,,
归类,碳钢,,,,,,,,,,,,,,,
性能,锻压性,,,,,,,,,,,,,,,
标签,非热处理钢,,,,,,,,,,,,,,,
成分,C,Si ①,Mn,P,S,Al ②,,,,,,,,,,
最小值,0.13,-,0.35,-,-,0.02,,,,,,,,,,
最大值,0.17,0.1,0.6,0.025,0.025,0.06,,,,,,,,,,
条件,热处理或状态,抗拉强度σb Mpa,断面收缩率ψ %,,,,,,,,,,,,,
"盘条,钢棒；5＜d≤100",热轧或未处理及去皮(+U或+U+PE),≤460,≥58,,,,,,,,,,,,,
"盘条,钢棒；5＜d≤100",球化退火或球化退火及去皮（+AC or +AC+PE）,≤400,≥68,,,,,,,,,,,,,
"钢棒,钢丝；5＜d≤10",未处理及冷拔（+U+C),≤550,≥56,,,,,,,,,,,,,
"钢棒,钢丝；10＜d≤40",未处理及冷拔（+U+C),≤540,≥56,,,,,,,,,,,,,
"钢棒,钢丝；2＜d≤5",未处理及冷拔及球化处理（+U+C+AC）,≤390,≥70,,,,,,,,,,,,,
"钢棒,钢丝；5＜d≤40",未处理及冷拔及球化处理（+U+C+AC）,≤380,≥70,,,,,,,,,,,,,
"盘条,钢棒；2＜d≤5",未经处理及冷拔及球化处理及平整 (+U+C+AC+LC),≤430,≥66,,,,,,,,,,,,,
"盘条,钢棒；5＜d≤40",未经处理及冷拔及球化处理及平整 (+U+C+AC+LC),≤420,≥66,,,,,,,,,,,,,
"钢棒,钢丝；5＜d≤10",球化退火及冷拉（+AC+C）,≤490,≥63,,,,,,,,,,,,,
"钢棒,钢丝；10＜d≤40",球化退火及冷拉（+AC+C）,≤480,≥63,,,,,,,,,,,,,
牌号,C10C,,,,,,,,,,,,,,,
对应标准,Q/BQB 517-2018 冷镦钢盘条,,,,,,,,,,,,,,,
归类,碳钢,,,,,,,,,,,,,,,
说明,①本标准规定了冷镦钢盘条的尺寸、 外形、 重量及允许偏差、 技术要求、 检验与试验、 包装、 标志和 检验文件等。 ②本标准适用于宝山钢铁股份有限公司生产的冷镦钢无扭控冷热轧盘条。 主要用于制造汽车、 电子、 机械等行业使用的高等级冷成型紧固件、 异形件等。 ③表面质量要求，B-系列冷镦钢严于冷镦钢。 ④非金属夹杂物检验，为必做项目，B-系列冷镦钢规定了更高的合格级别,,,,,,,,,,,,,,,
成分,C,Si,Mn,P,S,Cr,Ni,Cu,Mo,N,Al,Sn,,,,
最小值,0.1,-,0.3,-,0.01,-,-,-,-,-,0.02,-,,,,
最大值,0.13,0.1,0.45,0.025,0.025,0.07,0.05,0.1,0.02,0.007,0.08,0.01,,,,
牌号,C50,,,,,,,,,,,,,,,
对应标准,ISO 683-1-2016 淬火和回火用非合金钢,,,,,,,,,,,,,,,
归类,碳钢,,,,,,,,,,,,,,,
标签,优质钢,,,,,,,,,,,,,,,
成分,C,Si,Mn,P,S,Cr,Ni,Cu,Mo,更多,,,,,,
最小值,0.47,0.1,0.6,-,-,-,-,-,-,Cr+Mo+Ni≤0.63,,,,,,
最大值,0.55,0.4,0.9,0.045,0.045,0.4,0.4,0.3,0.1,Cr+Mo+Ni≤0.63,,,,,,
直径d 或 厚度t mm,抗拉强度σb Mpa,屈服点σs Mpa,延伸率δ %,,,,,,,,,,,,,
d≤16 or t≤8,750~900,≥520,≥13,,,,,,,,,,,,,
16＜d≤40 or 8＜t≤20,700~850,≥460,≥15,,,,,,,,,,,,,
40＜d≤100 or 20＜t≤60,650~800,≥400,≥16,,,,,,,,,,,,,
牌号,C105W1,,,,,,,,,,,,,,,
德国W-Nr.,1.1545,,,,,,,,,,,,,,,
对应标准,DIN 17350-1980 工具钢；交货技术条件,,,,,,,,,,,,,,,
归类,碳钢,,,,,,,,,,,,,,,
标签,冷作非合金工具钢,,,,,,,,,,,,,,,
成分,C,Si,Mn,P,S,,,,,,,,,,,
最小值,1,0.1,0.1,-,-,,,,,,,,,,,
最大值,1.1,0.25,0.25,0.02,0.02,,,,,,,,,,,
热处理,硬度 HBW,,,,,,,,,,,,,,,
退火 (+A),≤213,,,,,,,,,,,,,,,
淬火及回火,HRC≥60,,,,,,,,,,,,,,,
牌号,A108 Grade 1095,,,,,,,,,,,,,,,
美国UNS,G10950,,,,,,,,,,,,,,,
对应标准,ASTM A108-1999 冷成形钢棒品质的标准规范,,,,,,,,,,,,,,,
归类,碳钢,,,,,,,,,,,,,,,
说明,本规范涵盖按化学成分生产的标准质量冷加工碳钢棒。标准质量的冷加工棒材适用于热处理，加工成部件，或在成品状态下使用，如轴系，或建筑应用，或用于其他类似用途。钢材的等级由等级编号或化学成分确定。,,,,,,,,,,,,,,,
成分,C,Mn,P,S,,,,,,,,,,,,
最小值,0.9,0.3,-,-,,,,,,,,,,,,
最大值,1.03,0.5,0.04,0.05,,,,,,,,,,,,
牌号,C10E2C,,,,,,,,,,,,,,,
欧标钢号,1.1122,,,,,,,,,,,,,,,
对应标准,EN 10263-3-2017 冷镦和冷挤压用棒、杆、线材-第3部分：交货条件表面硬化钢,,,,,,,,,,,,,,,
归类,碳钢,,,,,,,,,,,,,,,
标签,渗碳钢,,,,,,,,,,,,,,,
说明,1.本标准适用于直径不超过100mm的非合金和合金钢圆棒、圆杆和线材，用于冷镦、冷挤压和表面硬化钢 2. EN 10263- 1:2017 对于本标准是必不可少的。,,,,,,,,,,,,,,,
成分,C,Si,Mn,P,S,Cu,,,,,,,,,,
最小值,0.08,-,0.3,-,-,-,,,,,,,,,,
最大值,0.12,0.3,0.6,0.025,0.025,0.25,,,,,,,,,,
条件,热处理或状态,抗拉强度σb Mpa,断面收缩率ψ %,,,,,,,,,,,,,
"棒材, 杆材, 线材;5<d≤100",未经处理或去皮 (+U或+PE),≤450,≥58,,,,,,,,,,,,,
"棒材, 杆材, 线材;5<d≤100",球化处理或球化处理及去皮(+AC或+AC+PE),≤400,≥65,,,,,,,,,,,,,
"棒材, 线材;5<d≤10",未经处理及冷拔(+U+C),≤540,≥56,,,,,,,,,,,,,
"棒材, 线材;10<d≤40",未经处理及冷拔(+U+C),≤530,≥56,,,,,,,,,,,,,
"棒材, 线材;2<d≤5",未经处理及冷拔及球化处理(+U+C+AC),≤390,≥67,,,,,,,,,,,,,
"棒材, 线材;5<d≤40",未经处理及冷拔及球化处理(+U+C+AC),≤380,≥67,,,,,,,,,,,,,
"棒材, 线材;2<d≤5",未经处理及冷拔及球化处理及调质轧制(+U+C+AC+LC),≤430,≥65,,,,,,,,,,,,,
"棒材, 线材;5<d≤40",未经处理及冷拔及球化处理及调质轧制(+U+C+AC+LC),≤420,≥65,,,,,,,,,,,,,
"棒材, 线材;5<d≤10",球化处理及冷拔 (+AC+C),≤490,≥62,,,,,,,,,,,,,
"棒材, 线材;10<d≤40",球化处理及冷拔 (+AC+C),≤480,≥62,,,,,,,,,,,,,
牌号,IFI-1018,,,,,,,,,,,,,,,
对应标准,"ASTM F2282-2018 机械紧固件用碳素和合金钢丝, 杆材和棒材质量保证要求标准规范",,,,,,,,,,,,,,,
归类,碳钢,,,,,,,,,,,,,,,
Unnamed: 0,成分,C,Mn,P,S,,,,,,,,,,,
"AIK, SiFg, SiCg",最小值,0.15,0.65,-,-,,,,,,,,,,,
"AIK, SiFg, SiCg",最大值,0.19,0.85,0.02,0.02,,,,,,,,,,,
Unnamed: 0,抗拉强度σb ksi,断面收缩率ψ %,,,,,,,,,,,,,,
"棒材,杆材；退火",≤68,≥62,,,,,,,,,,,,,,
"棒材,杆材；球化退火",≤65,≥65,,,,,,,,,,,,,,
线材；加工完成后球化退火(SAFS),≤63,≥68,,,,,,,,,,,,,,
线材；Annealed in process(AIP),≤76,≥60,,,,,,,,,,,,,,
线材；加工过程中球化退火(SAIP),≤68,≥62,,,,,,,,,,,,,,
牌号,P265GH,,,,,,,,,,,,,,,
欧标钢号,1.0425,,,,,,,,,,,,,,,
对应标准,EN 10028-2-2017 压力容器用钢扁平产品――第2部分： 规定高温性能的非合金和合金钢,,,,,,,,,,,,,,,
归类,碳钢,,,,,,,,,,,,,,,
成分,C,Si,Mn ③,P,S,Cr,Ni,Cu ⑤,Mo,N ④,Ti,V,Nb,Al,更多,
最小值,-,-,0.8,-,-,-,-,-,-,-,-,-,-,0.02,Cr+Cu+Mo+ Ni≤ 0.7,
最大值,0.2,0.4,1.4,0.025,0.01,0.3,0.3,0.3,0.08,0.012,0.03,0.02,0.03,-,Cr+Cu+Mo+ Ni≤ 0.7,
厚度 t mm,热处理或状态,抗拉强度σb Mpa,屈服点σs Mpa,延伸率δ %,冲击吸收能量KV2 J,,,,,,,,,,,
t≤16,正火（+N）**,410~530,≥265,≥22,*≥40,,,,,,,,,,,
16＜t≤40,正火（+N）**,410~530,≥255,≥22,≥40,,,,,,,,,,,
40＜t≤60,正火（+N）**,410~530,≥245,≥22,≥40,,,,,,,,,,,
60＜t≤100,正火（+N）**,410~530,≥215,≥22,≥40,,,,,,,,,,,
100＜t≤150,正火（+N）**,400~530,≥200,≥22,≥40,,,,,,,,,,,
150＜t≤250,正火（+N）**,390~530,≥185,≥22,≥40,,,,,,,,,,,
牌号,12L14,,,,,,,,,,,,,,,
美国UNS,G12144,,,,,,,,,,,,,,,
对应标准,SAE J403-2014 碳钢的化学成分,,,,,,,,,,,,,,,
归类,碳钢,,,,,,,,,,,,,,,
成分,C,Mn,P,S,Pb,,,,,,,,,,,
最小值,-,0.85,0.04,0.26,0.15,,,,,,,,,,,
最大值,0.15,1.15,0.09,0.35,0.35,,,,,,,,,,,
牌号,A615 Grade 40,,,,,,,,,,,,,,,
其他名称,A615 Grade 280,,,,,,,,,,,,,,,
对应标准,ASTM A615/A615M-2020 钢筋混凝土配筋用变形和光面坯钢筋,,,,,,,,,,,,,,,
归类,碳钢,,,,,,,,,,,,,,,
成分,P,,,,,,,,,,,,,,,
最小值,-,,,,,,,,,,,,,,,
最大值,0.06,,,,,,,,,,,,,,,
抗拉强度σb Mpa,屈服点σs Mpa,延伸率δ %,,,,,,,,,,,,,,
≥420,≥280,≥11,,,,,,,,,,,,,,
美国UNS,G11510,,,,,,,,,,,,,,,
ASTM  型号或牌号,1151,,,,,,,,,,,,,,,
对应标准,ASTM A29/A29M-2020 热锻碳素钢和合金钢棒材一般要求标准规范,,,,,,,,,,,,,,,
归类,碳钢,,,,,,,,,,,,,,,
性能,易切削性,,,,,,,,,,,,,,,
标签,硫处理碳素钢  易切削钢,,,,,,,,,,,,,,,
成分,C,Mn,P,S,,,,,,,,,,,,
最小值,0.48,0.7,-,0.08,,,,,,,,,,,,
最大值,0.55,1,0.04,0.13,,,,,,,,,,,,
牌号,SWRCH20K,,,,,,,,,,,,,,,
对应标准,Q/BQB 517-2018 冷镦钢盘条,,,,,,,,,,,,,,,
归类,碳钢,,,,,,,,,,,,,,,
说明,①本标准规定了冷镦钢盘条的尺寸、 外形、 重量及允许偏差、 技术要求、 检验与试验、 包装、 标志和 检验文件等。 ②本标准适用于宝山钢铁股份有限公司生产的冷镦钢无扭控冷热轧盘条。 主要用于制造汽车、 电子、 机械等行业使用的高等级冷成型紧固件、 异形件等。 ③表面质量要求，B-系列冷镦钢严于冷镦钢。 ④非金属夹杂物检验，为必做项目，B-系列冷镦钢规定了更高的合格级别,,,,,,,,,,,,,,,
成分,C,Si,Mn,P,S,Cr,Ni,Cu,Mo,,,,,,,
最小值,0.18,0.1,0.3,-,-,-,-,-,-,,,,,,,
最大值,0.23,0.35,0.6,0.02,0.02,0.2,0.2,0.2,0.06,,,,,,,
牌号,SGD 290-D,,,,,,,,,,,,,,,
对应标准,JIS G 3123-2004 冷加工碳钢和合金钢棒材,,,,,,,,,,,,,,,
归类,碳钢,,,,,,,,,,,,,,,
说明,①化学成分应符合标准JIS G 3108的规定 ②材料牌号表示符号，如SGD 290-D9 表示用通用钢SGD A（JIS G 3108）制造的冷精型钢棒，经冷拔加工至公差等级IT9，并保证机械性能。 本标准规定了用于机械结构和各类机械零件的碳钢及合金钢圆棒材、六角棒材、方形棒材及扁钢,,,,,,,,,,,,,,,
条件,抗拉强度σb Mpa,硬度 HBW,,,,,,,,,,,,,,
圆棒；5≤d≤20,380~740,HRB58~99,,,,,,,,,,,,,,
六角棒；5.5≤d≤80,380~740,58~99,,,,,,,,,,,,,,
圆棒；20<d≤100,340~660,50~94,,,,,,,,,,,,,,
牌号,B-ML15,,,,,,,,,,,,,,,
对应标准,Q/BQB 517-2018 冷镦钢盘条,,,,,,,,,,,,,,,
归类,碳钢,,,,,,,,,,,,,,,
说明,①本标准规定了冷镦钢盘条的尺寸、 外形、 重量及允许偏差、 技术要求、 检验与试验、 包装、 标志和 检验文件等。 ②本标准适用于宝山钢铁股份有限公司生产的冷镦钢无扭控冷热轧盘条。 主要用于制造汽车、 电子、 机械等行业使用的高等级冷成型紧固件、 异形件等。 ③表面质量要求，B-系列冷镦钢严于冷镦钢。 ④非金属夹杂物检验，为必做项目，B-系列冷镦钢规定了更高的合格级别,,,,,,,,,,,,,,,
成分,C,Si,Mn,P,S,Cr,Ni,Cu,Mo,Al,,,,,,
最小值,0.13,-,0.3,-,-,-,-,-,-,0.02,,,,,,
最大值,0.18,0.1,0.6,0.02,0.02,0.2,0.2,0.2,0.06,-,,,,,,
牌号,10SPb20,,,,,,,,,,,,,,,
对应标准,ISO 683-18-2014 热处理钢、合金钢和易切削钢 -- 第18部分：光面钢制品,,,,,,,,,,,,,,,
归类,碳钢,,,,,,,,,,,,,,,
成分,C,Si,Mn,P,S,Pb,,,,,,,,,,
最小值,0.07,-,0.7,-,0.15,0.2,,,,,,,,,,
最大值,0.13,0.4,1.1,0.06,0.25,0.35,,,,,,,,,,
厚度 t mm,热处理或状态,抗拉强度σb Mpa,屈服点σs Mpa,延伸率δ %,硬度 HBW,,,,,,,,,,,
5≤t≤10,Cold drawn (+C),520~780,≥410,≥7,,,,,,,,,,,,
10＜t≤16,Cold drawn (+C),490~740,≥390,≥8,,,,,,,,,,,,
16＜t≤40,Cold drawn (+C),460~720,≥360,≥9,,,,,,,,,,,,
40＜t≤63,Cold drawn (+C),410~660,≥295,≥10,,,,,,,,,,,,
63＜t≤100,Cold drawn (+C),380~630,≥235,≥11,,,,,,,,,,,,
16＜t≤63,As-rolled + peeled (+SH),360~530,,,≤156,,,,,,,,,,,
63＜t≤100,As-rolled + peeled (+SH),350~490,,,≤146,,,,,,,,,,,
牌号,SWCH 17K,,,,,,,,,,,,,,,
对应标准,JIS G 3507-2-2005 冷镦碳钢 - 第2部分：线材,,,,,,,,,,,,,,,
归类,碳钢,,,,,,,,,,,,,,,
性能,锻压性,,,,,,,,,,,,,,,
标签,镇静钢,,,,,,,,,,,,,,,
说明,①本标准规定了冷镦用碳钢钢丝，用于制造各种类型的螺钉(如螺栓、螺母、铆钉、机螺钉、自攻螺钉等)和用冷镦制造的各种零件。 ②用于制造本标准钢丝的盘条应符合JIS G 3507-1的规定。,,,,,,,,,,,,,,,
条件,热处理或状态,抗拉强度σb Mpa,断面收缩率ψ %,硬度 HBW,,,,,,,,,,,,
线材,冷作前球化退火（DA）,≥410,≥55,HRB≤86,,,,,,,,,,,,
线材；3<t≤4,冷作（D）,≥640,-,-,,,,,,,,,,,,
线材；4<t≤5,冷作（D）,≥540,≥45,-,,,,,,,,,,,,
线材；5<t≤30,冷作（D）,≥440,≥45,#NAME?,,,,,,,,,,,,
牌号,C45U,,,,,,,,,,,,,,,
ISO数字牌号,1.173,,,,,,,,,,,,,,,
对应标准,ISO 4957-2018 工具钢,,,,,,,,,,,,,,,
归类,碳钢,,,,,,,,,,,,,,,
标签,冷作非合金工具钢,,,,,,,,,,,,,,,
密度,7.85 g/cm3,,,,,,,,,,,,,,,
成分,C,Si,Mn,P,S,,,,,,,,,,,
最小值,0.42,0.15,0.6,-,-,,,,,,,,,,,
最大值,0.5,0.4,0.8,0.03,0.03,,,,,,,,,,,
热处理,硬度 HBW,,,,,,,,,,,,,,,
退火 (+A),≤207,,,,,,,,,,,,,,,
淬火及回火,HRC≥54,,,,,,,,,,,,,,,
牌号,U6,,,,,,,,,,,,,,,
对应标准,AS 1442-2007 碳素钢和碳锰钢 - 热轧棒材和半成品,,,,,,,,,,,,,,,
归类,碳钢,,,,,,,,,,,,,,,
标签,碳锰钢,,,,,,,,,,,,,,,
说明,本标准规定了用于锻造和一般工程用途的在轧制或正火状态下交付的碳钢和碳锰钢棒材、棒材、坯料和板坯的要求。它规定了所有牌号的化学成分要求，以及满足机械性能要求的牌号的抗拉强度要求。该标准允许添加硼和微合金元素来实现特殊性能。,,,,,,,,,,,,,,,
成分,C,Si,Mn,P,S,Cr,Ni,Cu,Mo,,,,,,,
最小值,0.4,-,0.5,-,-,-,-,-,-,,,,,,,
最大值,0.5,0.4,1,0.04,0.04,0.3,0.35,0.35,0.1,,,,,,,
条件,热处理或状态,抗拉强度σb Mpa,屈服点σs Mpa,延伸率δ %,,,,,,,,,,,,
棒材；d≤100,轧制或正火,≥600,≥300,≥14,,,,,,,,,,,,
牌号,SS540,,,,,,,,,,,,,,,
对应标准,JIS G 3101-2015 普通结构用轧制钢材,,,,,,,,,,,,,,,
归类,碳钢,,,,,,,,,,,,,,,
成分,C,Mn,P,S,,,,,,,,,,,,
最小值,-,-,-,-,,,,,,,,,,,,
最大值,0.3,1.6,0.04,0.04,,,,,,,,,,,,
厚度 t mm,抗拉强度σb Mpa,屈服点σs Mpa,延伸率δ %,,,,,,,,,,,,,
t≤16,≥540,≥400,,,,,,,,,,,,,,
16＜t≤40,≥540,≥390,,,,,,,,,,,,,,
钢板、钢带、扁钢、型钢的厚度 ≤5,,,≥16,,,,,,,,,,,,,
钢板、钢带、扁钢、型钢的厚度 5＜t≤16,,,≥13,,,,,,,,,,,,,
钢板、钢带、扁钢、型钢的厚度 16＜t≤40,,,≥17,,,,,,,,,,,,,
棒钢的直径、边长或对边距离 ≤25,,,≥13,,,,,,,,,,,,,
棒钢的直径、边长或对边距离25＜-≤40,,,≥16,,,,,,,,,,,,,
牌号,1526,,,,,,,,,,,,,,,
美国UNS,G15260,,,,,,,,,,,,,,,
对应标准,SAE J403-2014 碳钢的化学成分,,,,,,,,,,,,,,,
归类,碳钢,,,,,,,,,,,,,,,
说明,•“Flat Rolled Products”适用于结构型材、板材、带材、薄板和焊管。 •“Long Products”适用于锻造、热轧和冷加工棒材、盘条和无缝管的半成品。,,,,,,,,,,,,,,,
Unnamed: 0,成分,C,Mn,P,S,,,,,,,,,,,
Flat Rolled Products,最小值,0.22,1.1,-,-,,,,,,,,,,,
Flat Rolled Products,最大值,0.29,1.4,0.03,0.035,,,,,,,,,,,
牌号,9S20,,,,,,,,,,,,,,,
对应标准,EN 10277-2018 光亮产品-发货技术条件,,,,,,,,,,,,,,,
归类,碳钢,,,,,,,,,,,,,,,
性能,易切削性,,,,,,,,,,,,,,,
标签,非热处理易切削钢,,,,,,,,,,,,,,,
成分,C,Si *,Mn,P,S,,,,,,,,,,,
最小值,-,-,0.6,-,0.15,,,,,,,,,,,
最大值,0.13,0.05,1.2,0.11,0.25,,,,,,,,,,,
厚度 t mm,热处理或状态,抗拉强度σb Mpa,硬度 HBW,,,,,,,,,,,,,
t≤16,轧制及去皮 (+SH),330~520,≤154,,,,,,,,,,,,,
16<t≤40,轧制及去皮 (+SH),330~520,≤154,,,,,,,,,,,,,
40<t≤63,轧制及去皮 (+SH),320~520,≤154,,,,,,,,,,,,,
63<t≤100,轧制及去皮 (+SH),310~470,≤140,,,,,,,,,,,,,
牌号,C30E,,,,,,,,,,,,,,,
对应标准,DIN EN ISO 683-1-2018 热处理钢、合金钢和易切削钢 -- 第1部分：调质非合金钢,,,,,,,,,,,,,,,
归类,碳钢,,,,,,,,,,,,,,,
标签,高级优质非合金钢,,,,,,,,,,,,,,,
成分,C,Si,Mn,P,S,Cr,Ni,Cu,Mo,更多,,,,,,
最小值,0.27,0.1,0.5,-,-,-,-,-,-,Cr+Mo+Ni≤0.63,,,,,,
最大值,0.34,0.4,0.8,0.025,0.035,0.4,0.4,0.3,0.1,Cr+Mo+Ni≤0.63,,,,,,
直径d 或 厚度t mm,热处理或状态,抗拉强度σb Mpa,屈服点σs Mpa,延伸率δ %,冲击吸收能量KV2 J,,,,,,,,,,,
d≤16; t≤8,调质（QT）,600~750,≥400,≥18,≥30,,,,,,,,,,,
16＜d≤40；8＜t≤20,调质（QT）,550~700,≥350,≥20,≥30,,,,,,,,,,,
40＜d≤100；20＜t≤60,调质（QT）,500~650,≥300,≥21,≥30,,,,,,,,,,,
d≤16；t≤16,正火（N）,≥510,≥280,≥20,,,,,,,,,,,,
16<d≤100；16＜t≤100,正火（N）,≥480,≥250,≥21,,,,,,,,,,,,
100<d≤250；100＜t≤250,正火（N）,≥460,≥230,≥21,,,,,,,,,,,,
牌号,C10Pb,,,,,,,,,,,,,,,
德国W-Nr.,1.0302,,,,,,,,,,,,,,,
对应标准,DIN 17210-1986 渗碳钢.交货技术条件,,,,,,,,,,,,,,,
归类,碳钢,,,,,,,,,,,,,,,
说明,本标准适用于原件表2列出的表面硬化钢制造的如下形式的产品： ——毛坯，例如初轧坯、扁坯、棒料毛坯； ——热轧钢丝； ——热轧或锻制的钢棒（圆钢、方钢、六角钢、八角钢和扁钢）； ——热轧宽扁钢； ——热轧或冷轧钢板或带钢 ——自由锻件和模锻件,,,,,,,,,,,,,,,
成分,C,Si,Mn,P,S,Pb *,,,,,,,,,,
最小值,0.07,-,0.3,-,-,0.15,,,,,,,,,,
最大值,0.13,0.4,0.6,0.045,0.045,0.3,,,,,,,,,,
条件,热处理或状态,硬度 HBW,,,,,,,,,,,,,,
所有产品形状,软化退火(G),≤131,,,,,,,,,,,,,,
美国UNS,G11090,,,,,,,,,,,,,,,
ASTM  型号或牌号,1109,,,,,,,,,,,,,,,
对应标准,ASTM A29/A29M-2020 热锻碳素钢和合金钢棒材一般要求标准规范,,,,,,,,,,,,,,,
归类,碳钢,,,,,,,,,,,,,,,
性能,易切削性,,,,,,,,,,,,,,,
标签,硫处理碳素钢  易切削钢,,,,,,,,,,,,,,,
成分,C,Mn,P,S,,,,,,,,,,,,
最小值,0.08,0.6,-,0.08,,,,,,,,,,,,
最大值,0.13,0.9,0.04,0.13,,,,,,,,,,,,
牌号,ML35,,,,,,,,,,,,,,,
对应标准,Q/BQB 517-2018 冷镦钢盘条,,,,,,,,,,,,,,,
归类,碳钢,,,,,,,,,,,,,,,
说明,①本标准规定了冷镦钢盘条的尺寸、 外形、 重量及允许偏差、 技术要求、 检验与试验、 包装、 标志和 检验文件等。 ②本标准适用于宝山钢铁股份有限公司生产的冷镦钢无扭控冷热轧盘条。 主要用于制造汽车、 电子、 机械等行业使用的高等级冷成型紧固件、 异形件等。 ③表面质量要求，B-系列冷镦钢严于冷镦钢。 ④非金属夹杂物检验，为必做项目，B-系列冷镦钢规定了更高的合格级别,,,,,,,,,,,,,,,
成分,C,Si,Mn,P,S,Cr,Ni,Cu,Mo,,,,,,,
最小值,0.32,-,0.3,-,-,-,-,-,-,,,,,,,
最大值,0.39,0.2,0.6,0.02,0.02,0.2,0.2,0.2,0.06,,,,,,,
牌号,15B41H,,,,,,,,,,,,,,,
美国UNS,H15411,,,,,,,,,,,,,,,
对应标准,ASTM A304-2016 须符合淬火淬透性要求的碳钢与合金钢棒材规范,,,,,,,,,,,,,,,
归类,碳钢,,,,,,,,,,,,,,,
成分,C,Si,Mn,P,S,Cr ①,Ni ①,Cu ①,Mo ①,B,,,,,,
最小值,0.35,0.15,1.25,-,-,-,-,-,-,0.0005,,,,,,
最大值,0.45,0.35,1.75,0.04,0.05,0.2,0.25,0.35,0.06,-,,,,,,
牌号,PL 23,,,,,,,,,,,,,,,
对应标准,ISO 9330-5-2000 规定低温性能的埋弧焊非合金和合金钢管,,,,,,,,,,,,,,,
归类,碳钢,,,,,,,,,,,,,,,
成分,C,Si,Mn,P,S,Al ①,,,,,,,,,,
最小值,-,-,0.6,-,-,0.015,,,,,,,,,,
最大值,0.19,0.35,1.2,0.03,0.025,-,,,,,,,,,,
厚度 t mm,热处理或状态,抗拉强度σb Mpa,屈服点σs Mpa,延伸率δ %,,,,,,,,,,,,
t≤40,"正火, 890~930℃",410~530,235,22,,,,,,,,,,,,
牌号,15B2,,,,,,,,,,,,,,,
德国W-Nr.,1.5501,,,,,,,,,,,,,,,
对应标准,DIN EN 10263-3-2018 冷镦和冷挤压用棒、杆、线材-第3部分：交货条件表面硬化钢,,,,,,,,,,,,,,,
归类,碳钢,,,,,,,,,,,,,,,
标签,渗碳钢,,,,,,,,,,,,,,,
说明,1.本标准适用于直径不超过100mm的非合金和合金钢圆棒、圆杆和线材，用于冷镦、冷挤压和表面硬化钢 2.DIN EN 10263-1 对于本标准是必不可少的。,,,,,,,,,,,,,,,
成分,C,Si,Mn,P,S,Cu,B,,,,,,,,,
最小值,0.13,-,0.6,-,-,-,0.0008,,,,,,,,,
最大值,0.16,0.3,0.8,0.025,0.025,0.25,0.005,,,,,,,,,
条件,热处理或状态,抗拉强度σb Mpa,断面收缩率ψ %,,,,,,,,,,,,,
"棒材, 杆材, 线材;5<d≤40",未经处理 (+U),≤500,≥58,,,,,,,,,,,,,
"棒材, 杆材, 线材;5<d≤40",球化处理或球化处理及旋剥 (+AC或+AC+PE),≤450,≥65,,,,,,,,,,,,,
"棒材, 线材;5<d≤10",未经处理及冷拔(+U+C),≤590,≥56,,,,,,,,,,,,,
"棒材, 线材;10<d≤40",未经处理及冷拔(+U+C),≤580,≥56,,,,,,,,,,,,,
"棒材, 线材;2<d≤5",未经处理及冷拔及球化处理(+U+C+AC),≤440,≥67,,,,,,,,,,,,,
"棒材, 线材;5<d≤40",未经处理及冷拔及球化处理(+U+C+AC),≤430,≥67,,,,,,,,,,,,,
"棒材, 线材;2<d≤5",未经处理及冷拔及球化处理及调质轧制(+U+C+AC+LC),≤480,≥65,,,,,,,,,,,,,
"棒材, 线材;5<d≤40",未经处理及冷拔及球化处理及调质轧制(+U+C+AC+LC),≤470,≥65,,,,,,,,,,,,,
"棒材, 线材;5<d≤10",球化处理及冷拔 (+AC+C),≤540,≥62,,,,,,,,,,,,,
"棒材, 线材;10<d≤40",球化处理及冷拔 (+AC+C),≤530,≥62,,,,,,,,,,,,,
牌号,1043,,,,,,,,,,,,,,,
美国UNS,G10430,,,,,,,,,,,,,,,
对应标准,SAE J403-2014 碳钢的化学成分,,,,,,,,,,,,,,,
归类,碳钢,,,,,,,,,,,,,,,
说明,•“Flat Rolled Products”适用于结构型材、板材、带材、薄板和焊管。 •“Long Products”适用于锻造、热轧和冷加工棒材、盘条和无缝管的半成品。,,,,,,,,,,,,,,,
Unnamed: 0,成分,C,Mn,P,S,,,,,,,,,,,
Flat Rolled Products,最小值,0.4,0.7,-,-,,,,,,,,,,,
Flat Rolled Products,最大值,0.47,1,0.03,0.035,,,,,,,,,,,
牌号,35SPb20,,,,,,,,,,,,,,,
对应标准,DIN EN ISO 683-4-2018 热处理钢、合金钢和易切削钢 -- 第4部分：易切削钢,,,,,,,,,,,,,,,
归类,碳钢,,,,,,,,,,,,,,,
性能,易切削性  淬透性,,,,,,,,,,,,,,,
标签,调质钢,,,,,,,,,,,,,,,
成分,C,Si,Mn,P,S,Pb,,,,,,,,,,
最小值,0.32,-,0.7,-,0.15,0.15,,,,,,,,,,
最大值,0.39,0.4,1.1,0.06,0.25,0.35,,,,,,,,,,
条件,热处理或状态,抗拉强度σb Mpa,屈服点σs Mpa,延伸率δ %,硬度 HBW,,,,,,,,,,,
5<d≤10,未处理（U）,550~720,,,≤210,,,,,,,,,,,
10<d≤16,未处理（U）,550~720,,,≤204,,,,,,,,,,,
16<d≤40,未处理（U）,520~680,,,≤198,,,,,,,,,,,
40<d≤63,未处理（U）,520~670,,,≤196,,,,,,,,,,,
63<d≤100,未处理（U）,500~650,,,≤190,,,,,,,,,,,
5<d≤10,调质（QT）,630~780,≥430,≥15,,,,,,,,,,,,
10<d≤16,调质（QT）,630~780,≥430,≥15,,,,,,,,,,,,
16<d≤40,调质（QT）,600~750,≥380,≥16,,,,,,,,,,,,
40<d≤63,调质（QT）,550~700,≥320,≥17,,,,,,,,,,,,
63<d≤100,调质（QT）,550~700,≥320,≥17,,,,,,,,,,,,
牌号,SWRCH17K,,,,,,,,,,,,,,,
对应标准,JIS G 3507-1-2010 冷镦用碳钢 盘条,,,,,,,,,,,,,,,
归类,碳钢,,,,,,,,,,,,,,,
性能,锻压性,,,,,,,,,,,,,,,
标签,镇静钢,,,,,,,,,,,,,,,
成分,C,Si,Mn,P,S,Cr,Ni,Cu,,,,,,,,
最小值,0.15,0.1,0.3,-,-,-,-,-,,,,,,,,
最大值,0.2,0.35,0.6,0.03,0.035,0.2,0.2,0.3,,,,,,,,
牌号,S235J0C,,,,,,,,,,,,,,,
欧标钢号,1.0115,,,,,,,,,,,,,,,
对应标准,EN 10025-2-2019 热轧结构钢产品 - 第2部分：非合金结构钢的交货技术条件,,,,,,,,,,,,,,,
归类,碳钢,,,,,,,,,,,,,,,
标签,不允许沸腾钢,,,,,,,,,,,,,,,
说明,该牌号适合冷翻边、冷弯成形和冷拔 ①本标准说明了扁长产品及半成品的技术供货条件，规定了明确的供货条款下，按照化学成分表及机械性能表中给出热轧非合金优质钢平板和长形产品的组别和等级。此标准也对三种工程类用钢做了补充说明。此标准不适用于中空型材结构和管材。 ②本技术供货条件适用于： ——对于S460JR、J0、J2、K2和S500J0的长形产品，厚度为≥3mm和≤150mm; ——对于质量级别JR、J0、J2和K2的板材产品，厚度≤400mm; ——对于其他强度等级和质量级别的板材和长形产品，厚度≤250mm。 ③除在+N(正火状态)条件下供货的产品外，此标准中说明的钢制品未经热处理。允许进行消除应力退火。在+N条件下供货的产品可进行热成形和/或供货后正火。 ④按照此标准要求转换成轧制品的半成品需要按照订货时的协议。化学成分需要在订货时协商确定，但是也应该在化学成分表的范围内。 ⑤对于特殊要求的等级和产品形式应在订货时做出说明。,,,,,,,,,,,,,,,
密度,7.85 g/cm3,,,,,,,,,,,,,,,
成分,C,Mn,P,S,Cr,Ni,Cu,Mo,N,,,,,,,
最小值,-,-,-,-,-,-,-,-,-,,,,,,,
最大值,0.17,1.4,0.03,0.03,0.29,0.42,0.55,0.11,0.012,,,,,,,
条件,抗拉强度σb Mpa,屈服点σs Mpa,延伸率δ %,冲击吸收能量KV2 J,,,,,,,,,,,,
长材和扁平材; t≤1,360~510,≥235,≥17,0°C≥27,,,,,,,,,,,,
长材和扁平材; 1<t≤1.5,360~510,≥235,≥18,≥27,,,,,,,,,,,,
长材和扁平材; 1.5<t≤2,360~510,≥235,≥19,≥27,,,,,,,,,,,,
长材和扁平材; 2<t≤2.5,360~510,≥235,≥20,≥27,,,,,,,,,,,,
长材和扁平材; 2.5<t<3,360~510,≥235,≥21,≥27,,,,,,,,,,,,
长材和扁平材; 3≤t≤16,360~510,≥235,≥26,≥27,,,,,,,,,,,,
长材和扁平材; 16<t≤40,360~510,≥225,≥26,≥27,,,,,,,,,,,,
长材和扁平材; 40<t≤63,360~510,≥215,≥25,≥27,,,,,,,,,,,,
长材和扁平材; 63<t≤80,360~510,≥215,≥24,≥27,,,,,,,,,,,,
长材和扁平材; 80<t≤100,360~510,≥215,≥24,≥27,,,,,,,,,,,,
长材和扁平材; 100<t≤150,350~500,≥195,≥22,≥27,,,,,,,,,,,,
长材和扁平材; 150<t≤200,340~490,≥185,≥21,≥27,,,,,,,,,,,,
长材和扁平材; 200<t≤250,340~490,≥175,≥21,≥27,,,,,,,,,,,,
长材和扁平材; 250<t≤400,330~480,≥165,≥21,≥27,,,,,,,,,,,,
美国UNS,G10490,,,,,,,,,,,,,,,
ASTM  型号或牌号,1049,,,,,,,,,,,,,,,
对应标准,ASTM A29/A29M-2020 热锻碳素钢和合金钢棒材一般要求标准规范,,,,,,,,,,,,,,,
归类,碳钢,,,,,,,,,,,,,,,
性能,锻压性,,,,,,,,,,,,,,,
标签,非硫处理碳素钢,,,,,,,,,,,,,,,
成分,C,Mn,P,S,,,,,,,,,,,,
最小值,0.46,0.6,-,-,,,,,,,,,,,,
最大值,0.53,0.9,0.04,0.05,,,,,,,,,,,,
美国UNS,G15510,,,,,,,,,,,,,,,
ASTM  型号或牌号,1551,,,,,,,,,,,,,,,
旧牌号,1051,,,,,,,,,,,,,,,
对应标准,ASTM A29/A29M-2020 热锻碳素钢和合金钢棒材一般要求标准规范,,,,,,,,,,,,,,,
归类,碳钢,,,,,,,,,,,,,,,
标签,高锰碳钢,,,,,,,,,,,,,,,
成分,C,Mn,P,S,,,,,,,,,,,,
最小值,0.45,0.85,-,-,,,,,,,,,,,,
最大值,0.56,1.15,0.04,0.05,,,,,,,,,,,,
牌号,C120U,,,,,,,,,,,,,,,
欧标钢号,1.1555,,,,,,,,,,,,,,,
对应标准,EN ISO 4957-2018 工具钢,,,,,,,,,,,,,,,
归类,碳钢,,,,,,,,,,,,,,,
标签,冷作非合金工具钢,,,,,,,,,,,,,,,
成分,C,Si,Mn,P,S,,,,,,,,,,,
最小值,1.15,0.1,0.1,-,-,,,,,,,,,,,
最大值,1.25,0.3,0.4,0.03,0.03,,,,,,,,,,,
热处理,硬度 HBW,,,,,,,,,,,,,,,
退火 (+A),≤217,,,,,,,,,,,,,,,
淬火及回火,HRC≥62,,,,,,,,,,,,,,,
牌号,C20C,,,,,,,,,,,,,,,
德国W-Nr.,1.0411,,,,,,,,,,,,,,,
对应标准,DIN EN 10263-2-2017 钢棒，棒材和线材冷镦和冷挤压 钢- 第2部分：冷加工后的交货技术条件不适用于热处理钢,,,,,,,,,,,,,,,
归类,碳钢,,,,,,,,,,,,,,,
标签,非热处理钢,,,,,,,,,,,,,,,
说明,"②牌号或数字代号后缀字符表示材料状态或热处理名称，比如：C10C +U, C10C +U+PE等",,,,,,,,,,,,,,,
成分,C,Si ①,Mn ②,P,S,Al ③,,,,,,,,,,
最小值,0.18,-,0.7,-,-,0.02,,,,,,,,,,
最大值,0.22,0.1,0.9,0.025,0.025,0.06,,,,,,,,,,
条件,热处理或状态,抗拉强度σb Mpa,断面收缩率ψ %,,,,,,,,,,,,,
"盘条,钢棒；5＜d≤100",热轧或未处理及去皮(+U或+U+PE),≤560,≥55,,,,,,,,,,,,,
"盘条,钢棒；5＜d≤100",球化退火或球化退火及去皮（+AC or +AC+PE,≤480,≥65,,,,,,,,,,,,,
"钢棒,钢丝；5＜d≤10",未处理及冷拔（+U+C),≤650,≥53,,,,,,,,,,,,,
"钢棒,钢丝；10＜d≤40",未处理及冷拔（+U+C),≤640,≥53,,,,,,,,,,,,,
"钢棒,钢丝；2＜d≤5",未处理及冷拔及球化处理（+U+C+AC）,≤470,≥67,,,,,,,,,,,,,
"钢棒,钢丝；5＜d≤40",未处理及冷拔及球化处理（+U+C+AC）,≤460,≥67,,,,,,,,,,,,,
"盘条,钢棒；2＜d≤5",未经处理及冷拔及球化处理及平整 (+U+C+AC+LC),≤510,≥63,,,,,,,,,,,,,
"盘条,钢棒；5＜d≤40",未经处理及冷拔及球化处理及平整 (+U+C+AC+LC),≤500,≥63,,,,,,,,,,,,,
"钢棒,钢丝；5＜d≤10",球化退火及冷拉（+AC+C）,≤570,≥60,,,,,,,,,,,,,
"钢棒,钢丝；10＜d≤40",球化退火及冷拉（+AC+C）,≤560,≥60,,,,,,,,,,,,,
牌号,C15E,,,,,,,,,,,,,,,
对应标准,ISO 683-11-2012 热处理钢、合金钢和易切削钢 -- 第11部分：表面硬化钢,,,,,,,,,,,,,,,
归类,碳钢,,,,,,,,,,,,,,,
成分,C,Si,Mn,P,S,Cr,Ni,Cu,Mo,,,,,,,
最小值,0.12,0.15,0.3,-,-,-,-,-,-,,,,,,,
最大值,0.18,0.4,0.6,0.025,0.035,0.4,0.4,0.3,0.1,,,,,,,
牌号,C30R,,,,,,,,,,,,,,,
对应标准,ISO 683-18-2014 热处理钢、合金钢和易切削钢 -- 第18部分：光面钢制品,,,,,,,,,,,,,,,
归类,碳钢,,,,,,,,,,,,,,,
成分,C,Si,Mn,P,S,Cr,Ni,Cu,Mo,更多,,,,,,
最小值,0.27,0.1,0.5,-,0.02,-,-,-,-,Cr+Mo+Ni≤0.63,,,,,,
最大值,0.34,0.4,0.8,0.025,0.04,0.4,0.4,0.3,0.1,Cr+Mo+Ni≤0.63,,,,,,
厚度 t mm,热处理或状态,抗拉强度σb Mpa,屈服点σs Mpa,延伸率δ %,硬度 HBW,冲击吸收能量KV2 J,,,,,,,,,,
5≤t≤10,Cold drawn (+C),610~910,≥455,≥6,,,,,,,,,,,,
10＜t≤16,Cold drawn (+C),570~870,≥420,≥7,,,,,,,,,,,,
16＜t≤40,Cold drawn (+C),550~850,≥345,≥8,,,,,,,,,,,,
40＜t≤63,Cold drawn (+C),520~820,≥300,≥9,,,,,,,,,,,,
63＜t≤100,Cold drawn (+C),480~780,≥250,≥9,,,,,,,,,,,,
16＜t≤100,As-rolled + peeled (+SH),480~680,,,145~198,,,,,,,,,,,
16＜t≤40,Quenched and tempered and peeled (+QT+SH),550~750,≥350,≥20,,≥40,,,,,,,,,,
40＜t≤100,Quenched and tempered and peeled (+QT+SH),500~650,≥300,≥20,,≥40,,,,,,,,,,
牌号,C45R,,,,,,,,,,,,,,,
对应标准,ISO 683-1-2016 淬火和回火用非合金钢,,,,,,,,,,,,,,,
归类,碳钢,,,,,,,,,,,,,,,
标签,特种钢,,,,,,,,,,,,,,,
成分,C,Si,Mn,P,S,Cr,Ni,Cu,Mo,更多,,,,,,
最小值,0.42,0.1,0.5,-,0.02,-,-,-,-,Cr+Mo+Ni≤0.63,,,,,,
最大值,0.5,0.4,0.8,0.025,0.04,0.4,0.4,0.3,0.1,Cr+Mo+Ni≤0.63,,,,,,
直径d 或 厚度t mm,抗拉强度σb Mpa,屈服点σs Mpa,延伸率δ %,断面收缩率ψ %,冲击吸收能量KV2 J,,,,,,,,,,,
d≤16 or t≤8,700~850,≥490,≥14,≥35,≥15,,,,,,,,,,,
16＜d≤40 or 8＜t≤20,650~800,≥430,≥16,≥40,≥15,,,,,,,,,,,
40＜d≤100 or 20＜t≤60,630~780,≥370,≥17,≥45,≥15,,,,,,,,,,,
牌号,PH 35,,,,,,,,,,,,,,,
对应标准,ISO 9330-4-2000 具有特定高温性能的埋弧焊非合金和合金钢管,,,,,,,,,,,,,,,
归类,碳钢,,,,,,,,,,,,,,,
成分,C ②,Si,Mn ②,P,S,Cu ①,,,,,,,,,,
最小值,-,0.15,1,-,-,-,,,,,,,,,,
最大值,0.22,0.55,1.5,0.035,0.03,0.25,,,,,,,,,,
厚度 t mm,热处理或状态,抗拉强度σb Mpa,屈服点σs Mpa,延伸率δ %,冲击吸收能量KV2 J,,,,,,,,,,,
t＜16,正火 880~940℃ 空冷,510~640,≥355,"纵向, ≥19; 横向, ≥17",,,,,,,,,,,,
16＜t≤40,正火 880~940℃ 空冷,510~640,≥335,"纵向, ≥19; 横向, ≥17",t＞30，横向27,,,,,,,,,,,
40＜t≤60,正火 880~940℃ 空冷,510~640,≥315,"纵向, ≥19; 横向, ≥17",横向27,,,,,,,,,,,
牌号,XK1515,,,,,,,,,,,,,,,
对应标准,AS /NZS 3678-2016 热轧结构钢板、波纹板和厚板,,,,,,,,,,,,,,,
归类,碳钢,,,,,,,,,,,,,,,
成分,C,Si,Mn,P,S,Cr,Ni,Cu,Mo,Ti,Al,更多,,,,
最小值,0.12,-,1.2,-,-,-,-,-,-,-,-,Cu+Ni+Cr+Mo≤1,,,,
最大值,0.18,0.5,1.5,0.04,0.04,0.25,0.5,0.4,0.1,0.04,0.1,Cu+Ni+Cr+Mo≤1,,,,
牌号,33B2,,,,,,,,,,,,,,,
欧标钢号,1.5514,,,,,,,,,,,,,,,
对应标准,EN 10263-4-2017 钢棒，冷镦和冷挤压棒材和线材 - 第4部分：交货技术条件：淬火和回火钢,,,,,,,,,,,,,,,
归类,碳钢,,,,,,,,,,,,,,,
说明,1.本部分EN 10263适用于直径不超过100mm的非合金和合金钢的圆棒、圆棒和线材，用于冷镦、冷挤压、随后的淬火和回火或感应淬火或火焰淬火。 2.EN 10263- 1:2017 对于EN 10263的这个部分是必不可少的。,,,,,,,,,,,,,,,
成分,C,Si ⓔ,Mn,P,S,Cr ⓕ,Cu,B,,,,,,,,
最小值,0.3,-,0.6,-,-,-,-,0.0008,,,,,,,,
最大值,0.35,0.3,0.9,0.025,0.025,0.3,0.25,0.005,,,,,,,,
条件,热处理或状态,抗拉强度σb Mpa,断面收缩率ψ %,,,,,,,,,,,,,
"棒材,杆材,线材;5<d≤25",球化处理或球化处理及去皮(+AC或+AC+PE),≤550,≥62,,,,,,,,,,,,,
线材;2<d≤5,未经热处理及冷拔及球化处理(+U+C+AC),≤540,≥64,,,,,,,,,,,,,
线材;5<d≤25,未经热处理及冷拔及球化处理(+U+C+AC),≤530,≥64,,,,,,,,,,,,,
线材;2<d≤5,未经热处理及冷拔及球化处理及调质轧制(+U+C+AC+LC),≤580,≥62,,,,,,,,,,,,,
线材;5<d≤25,未经热处理及冷拔及球化处理及调质轧制(+U+C+AC+LC),≤570,≥62,,,,,,,,,,,,,
线材;5<d≤10,球化处理及冷拔(+AC+C),≤640,≥57,,,,,,,,,,,,,
线材;10<d≤25,球化处理及冷拔(+AC+C),≤630,≥57,,,,,,,,,,,,,
牌号,IFI-1038,,,,,,,,,,,,,,,
对应标准,"ASTM F2282-2018 机械紧固件用碳素和合金钢丝, 杆材和棒材质量保证要求标准规范",,,,,,,,,,,,,,,
归类,碳钢,,,,,,,,,,,,,,,
Unnamed: 0,成分,C,Mn,P,S,,,,,,,,,,,
"AIK, SiFg, SiFg",最小值,0.35,0.7,-,-,,,,,,,,,,,
"AIK, SiFg, SiFg",最大值,0.42,0.9,0.02,0.02,,,,,,,,,,,
Unnamed: 0,抗拉强度σb ksi,断面收缩率ψ %,,,,,,,,,,,,,,
"棒材,杆材；退火",≤82,≥58,,,,,,,,,,,,,,
"棒材,杆材；球化退火",≤76,≥60,,,,,,,,,,,,,,
线材；加工完成后球化退火(SAFS),≤74,≥64,,,,,,,,,,,,,,
线材；Annealed in process(AIP),≤91,≥56,,,,,,,,,,,,,,
线材；加工过程中球化退火(SAIP),≤84,≥58,,,,,,,,,,,,,,
牌号,1015,,,,,,,,,,,,,,,
美国UNS,G10150,,,,,,,,,,,,,,,
对应标准,SAE J403-2014 碳钢的化学成分,,,,,,,,,,,,,,,
归类,碳钢,,,,,,,,,,,,,,,
说明,•“Flat Rolled Products”适用于结构型材、板材、带材、薄板和焊管。 •“Long Products”适用于锻造、热轧和冷加工棒材、盘条和无缝管的半成品。,,,,,,,,,,,,,,,
Unnamed: 0,成分,C,Mn,P,S,,,,,,,,,,,
Flat Rolled Products,最小值,0.13,0.3,-,-,,,,,,,,,,,
Flat Rolled Products,最大值,0.18,0.6,0.03,0.035,,,,,,,,,,,
对应标准,牌号,,,,,,,,,,,,,,,
SAE J 403-2001,牌号  1015  美国UNS  G10150,,,,,,,,,,,,,,,
SAE J403-2014,牌号  1015  美国UNS  G10150,,,,,,,,,,,,,,,
牌号,C15R,,,,,,,,,,,,,,,
欧标钢号,1.114,,,,,,,,,,,,,,,
对应标准,EN 10277-2018 光亮产品-发货技术条件,,,,,,,,,,,,,,,
归类,碳钢,,,,,,,,,,,,,,,
标签,非合金钢表面硬化钢,,,,,,,,,,,,,,,
成分,C,Si,Mn,P,S,Cr,Ni,Cu,Mo,,,,,,,
最小值,0.12,0.15,0.3,-,0.02,-,-,-,-,,,,,,,
最大值,0.18,0.4,0.6,0.025,0.04,0.4,0.4,0.3,0.1,,,,,,,
厚度 t mm,热处理或状态,抗拉强度σb Mpa,屈服点σs Mpa,延伸率δ %,硬度 HBW,,,,,,,,,,,
5≤t≤10,冷拉（+C）,500~800,≥380,≥7,,,,,,,,,,,,
10<t≤16,冷拉（+C）,480~780,≥340,≥8,,,,,,,,,,,,
16<t≤40,冷拉（+C）,430~730,≥280,≥9,,,,,,,,,,,,
40<t≤63,冷拉（+C）,380~670,≥240,≥11,,,,,,,,,,,,
63<t≤100,冷拉（+C）,340~600,≥215,≥12,,,,,,,,,,,,
16<t≤100,轧制及去皮(+SH),330~600,,,98~178,,,,,,,,,,,
16<t≤100,软化退火及去皮(+A+SH),,,,≤143,,,,,,,,,,,
5≤t≤10,软化退火及冷拉(+A+C),,,,≤238,,,,,,,,,,,
10<t≤16,软化退火及冷拉(+A+C),,,,≤231,,,,,,,,,,,
16<t≤40,软化退火及冷拉(+A+C),,,,≤216,,,,,,,,,,,
40<t≤63,软化退火及冷拉(+A+C),,,,≤198,,,,,,,,,,,
63<t≤100,软化退火及冷拉(+A+C),,,,≤178,,,,,,,,,,,
牌号,Ck35,,,,,,,,,,,,,,,
德国W-Nr.,1.1181,,,,,,,,,,,,,,,
对应标准,DIN 17200-1987 调质钢材的供货技术条件,,,,,,,,,,,,,,,
归类,碳钢,,,,,,,,,,,,,,,
标签,高级优质非合金钢,,,,,,,,,,,,,,,
说明,本标准适用于： ——半成品，例如：初轧坯、扁钢坯、棒料坯。 ——热轧钢 ——热轧或锻造钢棒（圆钢、四方钢、六角钢、八角钢和扁钢） ——热轧宽钢带 ——热轧或冷轧钢板和钢带 ——自由锻锻件和模锻锻件,,,,,,,,,,,,,,,
成分,C,Si,Mn,P,S,,,,,,,,,,,
最小值,0.32,-,0.5,-,-,,,,,,,,,,,
最大值,0.39,0.4,0.8,0.035,0.03,,,,,,,,,,,
条件,热处理或状态,抗拉强度σb Mpa,屈服点σs Mpa,延伸率δ %,断面收缩率ψ %,硬度 HBW,冲击吸收能量KV2 J,,,,,,,,,
钢材;所有尺寸,软化退火(G),,,,,≤183,,,,,,,,,,
钢材;d≤16,调质(V),630~780,≥430,≥17,≥40,,ISO-V≥35,,,,,,,,,
钢材;16<d≤40,调质(V),600~750,≥370,≥19,≥45,,≥35,,,,,,,,,
40<d≤100,调质(V),650~700,≥320,≥20,≥50,,≥35,,,,,,,,,
棒材;16<d≤100,正火(N),490~640,≥275,,≥21,,,,,,,,,,,
扁钢;d≤16,正火(N),480~670,≥300,,纵向≥21,,,,,,,,,,,
扁钢;16<d≤100,正火(N),480~670,≥275,,≥21,,,,,,,,,,,
扁钢;100<d≤160,正火(N),460~650,≥245,,≥19,,,,,,,,,,,
牌号,ASMnB433H,,,,,,,,,,,,,,,
对应标准,JASO M 106-1992 汽车结构用钢,,,,,,,,,,,,,,,
归类,碳钢,,,,,,,,,,,,,,,
标签,锰硼钢,,,,,,,,,,,,,,,
成分,C,Si,Mn,P,S,Cr,Ni,Cu,B,,,,,,,
最小值,0.29,0.15,1.2,-,-,-,-,-,0.0005,,,,,,,
最大值,0.36,0.35,1.5,0.03,0.03,0.35,0.25,0.3,0.003,,,,,,,
牌号,S460J0,,,,,,,,,,,,,,,
德国W-Nr.,1.0538,,,,,,,,,,,,,,,
对应标准,DIN EN 10025-2-2019 热轧结构钢产品 - 第2部分：非合金结构钢的交货技术条件,,,,,,,,,,,,,,,
归类,碳钢,,,,,,,,,,,,,,,
标签,镇静钢,,,,,,,,,,,,,,,
说明,①本标准说明了扁长产品及半成品的技术供货条件，规定了明确的供货条款下，按照化学成分表及机械性能表中给出热轧非合金优质钢平板和长形产品的组别和等级。此标准也对三种工程类用钢做了补充说明。此标准不适用于中空型材结构和管材。 ②本技术供货条件适用于： ——对于S460JR、J0、J2、K2和S500J0的长形产品，厚度为≥3mm和≤150mm; ——对于质量级别JR、J0、J2和K2的板材产品，厚度≤400mm; ——对于其他强度等级和质量级别的板材和长形产品，厚度≤250mm。 ③除在+N(正火状态)条件下供货的产品外，此标准中说明的钢制品未经热处理。允许进行消除应力退火。在+N条件下供货的产品可进行热成形和/或供货后正火。 ④按照此标准要求转换成轧制品的半成品需要按照订货时的协议。化学成分需要在订货时协商确定，但是也应该在化学成分表的范围内。 ⑤对于特殊要求的等级和产品形式应在订货时做出说明。,,,,,,,,,,,,,,,
密度,7.85 g/cm3,,,,,,,,,,,,,,,
Unnamed: 0,成分,C,Si,Mn,P,S,Cr,Ni,Cu,Mo,N,Ti,V,Nb,,
d≤30,最小值,-,-,-,-,-,-,-,-,-,-,-,-,-,,
d≤30,最大值,0.2,0.55,1.7,0.03,0.03,0.29,0.42,0.55,0.11,0.025,0.05,0.13,0.05,,
条件,抗拉强度σb Mpa,屈服点σs Mpa,延伸率δ %,冲击吸收能量KV2 J,,,,,,,,,,,,
长材; 3≤t≤16,550~720,≥460,≥17,0°C≥27,,,,,,,,,,,,
长材; 16<t≤40,550~720,≥440,≥17,≥27,,,,,,,,,,,,
长材; 40<t≤63,550~720,≥420,≥17,≥27,,,,,,,,,,,,
长材; 63<t≤80,550~720,≥400,≥17,≥27,,,,,,,,,,,,
长材; 80<t≤100,550~720,≥390,≥17,≥27,,,,,,,,,,,,
长材; 100<t≤150,530~700,≥390,≥17,≥27,,,,,,,,,,,,
牌号,SWRH52A,,,,,,,,,,,,,,,
对应标准,JIS G 3506-2017 高碳钢线材,,,,,,,,,,,,,,,
归类,碳钢,,,,,,,,,,,,,,,
说明,用于制造高碳钢丝、油回火钢丝、预应力混凝土用高碳钢丝、镀锌钢丝绳、钢缆等的线材。同时，钢琴线材也包括在其中,,,,,,,,,,,,,,,
成分,C,Si,Mn,P,S,,,,,,,,,,,
最小值,0.49,0.15,0.3,-,-,,,,,,,,,,,
最大值,0.56,0.35,0.6,0.03,0.03,,,,,,,,,,,
牌号,SWRCH12R,,,,,,,,,,,,,,,
对应标准,JIS G 3507-1-2010 冷镦用碳钢 盘条,,,,,,,,,,,,,,,
归类,碳钢,,,,,,,,,,,,,,,
标签,沸腾钢,,,,,,,,,,,,,,,
成分,C,Mn,P,S,Cr,Ni,Cu,,,,,,,,,
最小值,0.1,0.3,-,-,-,-,-,,,,,,,,,
最大值,0.15,0.6,0.04,0.04,0.2,0.2,0.3,,,,,,,,,
美国UNS,G10180,,,,,,,,,,,,,,,
AISI  美国钢铁协会,C1018,,,,,,,,,,,,,,,
ASTM  型号或牌号,1018,,,,,,,,,,,,,,,
对应标准,ASTM A29/A29M-2020 热锻碳素钢和合金钢棒材一般要求标准规范,,,,,,,,,,,,,,,
归类,碳钢,,,,,,,,,,,,,,,
性能,锻压性,,,,,,,,,,,,,,,
标签,非硫处理碳素钢,,,,,,,,,,,,,,,
成分,C,Mn,P,S,,,,,,,,,,,,
最小值,0.15,0.6,-,-,,,,,,,,,,,,
最大值,0.2,0.9,0.04,0.05,,,,,,,,,,,,
美国UNS,G12130,,,,,,,,,,,,,,,
ASTM  型号或牌号,1213,,,,,,,,,,,,,,,
对应标准,ASTM A29/A29M-2020 热锻碳素钢和合金钢棒材一般要求标准规范,,,,,,,,,,,,,,,
归类,碳钢,,,,,,,,,,,,,,,
标签,磷和硫处理碳素钢,,,,,,,,,,,,,,,
成分,C,Mn,P,S,,,,,,,,,,,,
最小值,-,0.7,0.07,0.24,,,,,,,,,,,,
最大值,0.13,1,0.12,0.33,,,,,,,,,,,,
牌号,44SMnPb28,,,,,,,,,,,,,,,
对应标准,ISO 683-18-2014 热处理钢、合金钢和易切削钢 -- 第18部分：光面钢制品,,,,,,,,,,,,,,,
归类,碳钢,,,,,,,,,,,,,,,
成分,C,Si,Mn,P,S,Pb,,,,,,,,,,
最小值,0.4,-,1.3,-,0.24,0.15,,,,,,,,,,
最大值,0.48,0.4,1.7,0.06,0.33,0.35,,,,,,,,,,
厚度 t mm,热处理或状态,抗拉强度σb Mpa,屈服点σs Mpa,延伸率δ %,硬度 HBW,,,,,,,,,,,
5≤t≤10,Cold drawn (+C),760~1030,≥600,≥5,,,,,,,,,,,,
10＜t≤16,Cold drawn (+C),710~980,≥530,≥5,,,,,,,,,,,,
16＜t≤40,Cold drawn (+C),660~900,≥460,≥6,,,,,,,,,,,,
40＜t≤63,Cold drawn (+C),650~870,≥430,≥7,,,,,,,,,,,,
63＜t≤100,Cold drawn (+C),630~840,≥390,≥7,,,,,,,,,,,,
16＜t≤40,As-rolled + peeled (+SH),630~820,,,≤241,,,,,,,,,,,
40＜t≤63,As-rolled + peeled (+SH),620~790,,,≤231,,,,,,,,,,,
63＜t≤100,As-rolled + peeled (+SH),610~780,,,≤228,,,,,,,,,,,
5≤t≤10,Quenched and tempered and peeled (+QT+SH),700~850,≥520,,,,,,,,,,,,,
10＜t≤16,Quenched and tempered and peeled (+QT+SH),700~850,≥480,,,,,,,,,,,,,
16＜t≤40,Quenched and tempered and peeled (+QT+SH),700~850,≥420,≥16,,,,,,,,,,,,
40＜t≤63,Quenched and tempered and peeled (+QT+SH),700~850,≥410,≥16,,,,,,,,,,,,
63＜t≤100,Quenched and tempered and peeled (+QT+SH),700~850,≥400,≥16,,,,,,,,,,,,
5≤t≤16,Quenched and tempered +Cold drawn (+QT+C),850~1000,≥595,≥9,,,,,,,,,,,,
16＜t≤40,Quenched and tempered +Cold drawn (+QT+C),700~900,≥490,≥11,,,,,,,,,,,,
40＜t≤100,Quenched and tempered +Cold drawn (+QT+C),700~900,≥490,≥12,,,,,,,,,,,,
牌号,TW 320,,,,,,,,,,,,,,,
对应标准,ISO 9330-1-1990 规定室温性能的非合金钢管,,,,,,,,,,,,,,,
归类,碳钢,,,,,,,,,,,,,,,
成分,C,Mn,P,S,,,,,,,,,,,,
最小值,-,0.3,-,-,,,,,,,,,,,,
最大值,0.16,0.7,0.04,0.04,,,,,,,,,,,,
厚度/条件 t mm,抗拉强度σb Mpa,屈服点σs Mpa,延伸率δ %,,,,,,,,,,,,,
t≤16,320~460,≥195,,,,,,,,,,,,,,
纵向,,,≥25,,,,,,,,,,,,,
横向,,,≥23,,,,,,,,,,,,,
牌号,A108 Grade 1018,,,,,,,,,,,,,,,
美国UNS,G10180,,,,,,,,,,,,,,,
对应标准,ASTM A108-1999 冷成形钢棒品质的标准规范,,,,,,,,,,,,,,,
归类,碳钢,,,,,,,,,,,,,,,
说明,本规范涵盖按化学成分生产的标准质量冷加工碳钢棒。标准质量的冷加工棒材适用于热处理，加工成部件，或在成品状态下使用，如轴系，或建筑应用，或用于其他类似用途。钢材的等级由等级编号或化学成分确定。,,,,,,,,,,,,,,,
成分,C,Mn,P,S,,,,,,,,,,,,
最小值,0.15,0.6,-,-,,,,,,,,,,,,
最大值,0.2,0.9,0.04,0.05,,,,,,,,,,,,
牌号,1137,,,,,,,,,,,,,,,
对应标准,AS 1442-2007 碳素钢和碳锰钢 - 热轧棒材和半成品,,,,,,,,,,,,,,,
归类,碳钢,,,,,,,,,,,,,,,
性能,易切削性,,,,,,,,,,,,,,,
标签,高速易切削钢,,,,,,,,,,,,,,,
说明,用于锻造和一般工程. 本标准未规定该牌号的机械性能 本标准规定了用于锻造和一般工程用途的在轧制或正火状态下交付的碳钢和碳锰钢棒材、棒材、坯料和板坯的要求。它规定了所有牌号的化学成分要求，以及满足机械性能要求的牌号的抗拉强度要求。该标准允许添加硼和微合金元素来实现特殊性能。,,,,,,,,,,,,,,,
成分,C,Si,Mn,P,S,Cr,Ni,Cu,Mo,,,,,,,
最小值,0.32,0.1,1.35,-,0.08,-,-,-,-,,,,,,,
最大值,0.39,0.35,1.65,0.04,0.13,0.3,0.35,0.3,0.1,,,,,,,
牌号,C17E2C,,,,,,,,,,,,,,,
对应标准,ISO 4954-2018 冷镦和冷挤压用钢,,,,,,,,,,,,,,,
归类,碳钢,,,,,,,,,,,,,,,
成分,C,Si,Mn,P,S,Cu,,,,,,,,,,
最小值,0.15,-,0.6,-,-,-,,,,,,,,,,
最大值,0.19,0.3,0.9,0.025,0.025,0.25,,,,,,,,,,
牌号,1137,,,,,,,,,,,,,,,
美国UNS,G11370,,,,,,,,,,,,,,,
对应标准,SAE J403-2014 碳钢的化学成分,,,,,,,,,,,,,,,
归类,碳钢,,,,,,,,,,,,,,,
成分,C,Mn,P,S,,,,,,,,,,,,
最小值,0.32,1.35,-,0.08,,,,,,,,,,,,
最大值,0.39,1.65,0.03,0.13,,,,,,,,,,,,
牌号,11SMnPb37,,,,,,,,,,,,,,,
对应标准,ISO 683-4-2016 热处理钢、合金钢和易切削钢 -- 第4部分：易切削钢,,,,,,,,,,,,,,,
归类,碳钢,,,,,,,,,,,,,,,
性能,易切削性,,,,,,,,,,,,,,,
标签,非热处理型易切削钢,,,,,,,,,,,,,,,
成分,C,Si ⓐ,Mn,P ⓑ,S,Pb,,,,,,,,,,
最小值,-,-,1,-,0.34,0.2,,,,,,,,,,
最大值,0.14,0.05,1.5,0.11,0.4,0.35,,,,,,,,,,
条件,热处理或状态,抗拉强度σb Mpa,硬度 HBW,,,,,,,,,,,,,
5<d≤40,未处理（U）,380~570,≤169,,,,,,,,,,,,,
40<d≤63,未处理（U）,370~570,≤169,,,,,,,,,,,,,
63<d≤100,未处理（U）,360~520,≤154,,,,,,,,,,,,,
牌号,C50R,,,,,,,,,,,,,,,
对应标准,DIN EN ISO 683-1-2018 热处理钢、合金钢和易切削钢 -- 第1部分：调质非合金钢,,,,,,,,,,,,,,,
归类,碳钢,,,,,,,,,,,,,,,
标签,高级优质非合金钢,,,,,,,,,,,,,,,
成分,C,Si,Mn,P,S,Cr,Ni,Cu,Mo,更多,,,,,,
最小值,0.47,0.1,0.6,-,0.02,-,-,-,-,Cr+Mo+Ni≤0.63,,,,,,
最大值,0.55,0.4,0.9,0.025,0.04,0.4,0.4,0.3,0.1,Cr+Mo+Ni≤0.63,,,,,,
直径d 或 厚度t mm,热处理或状态,抗拉强度σb Mpa,屈服点σs Mpa,延伸率δ %,断面收缩率ψ %,硬度 HBW,,,,,,,,,,
d≤16; t≤8,调质（QT）,750~900,≥520,≥13,≥30,,,,,,,,,,,
16＜d≤40；8＜t≤20,调质（QT）,700~850,≥460,≥15,≥35,,,,,,,,,,,
