Repository: chen-snow/DataToNeo4j

# DataToNeo4j
get steel grade data and import to neo4j

File: data/碳钢最终数据.csv (part 15 of 23)
牌号,E5518-N2,,,,,,,,,,,,,,,
40＜d≤100；20＜t≤60,调质（QT）,650~800,≥400,≥16,≥40,,,,,,,,,,,
d≤16；t≤16,正火（N）,≥650,≥355,≥12,,,,,,,,,,,,
16<d≤100；16＜t≤100,正火（N）,≥610,≥320,≥14,,,,,,,,,,,,
100<d≤250；100＜t≤250,正火（N）,≥590,≥290,≥14,,,,,,,,,,,,
所有尺寸,可剪切状态（+S）,,,,,≤255,,,,,,,,,,
所有尺寸,软化退火（+A）,,,,,≤217,,,,,,,,,,
d≤100；t≤100,火焰或感应淬火,,,,,HRC≥56,,,,,,,,,,
牌号,46S20,,,,,,,,,,,,,,,
欧标钢号,1.0727,,,,,,,,,,,,,,,
对应标准,EN 10277-2018 光亮产品-发货技术条件,,,,,,,,,,,,,,,
归类,碳钢,,,,,,,,,,,,,,,
性能,易切削性,,,,,,,,,,,,,,,
标签,易切削淬火和回火钢,,,,,,,,,,,,,,,
成分,C,Si,Mn,P,S,,,,,,,,,,,
最小值,0.42,-,0.7,-,0.15,,,,,,,,,,,
最大值,0.5,0.4,1.1,0.06,0.25,,,,,,,,,,,
厚度 t mm,热处理或状态,抗拉强度σb Mpa,屈服点σs Mpa,延伸率δ %,硬度 HBW,,,,,,,,,,,
5≤t≤10,冷拉（+C）,740~980,≥570,≥5,,,,,,,,,,,,
10<t≤16,冷拉（+C）,690~930,≥470,≥6,,,,,,,,,,,,
16<t≤40,冷拉（+C）,640~880,≥400,≥7,,,,,,,,,,,,
40<t≤63,冷拉（+C）,610~850,≥380,≥8,,,,,,,,,,,,
63<t≤100,冷拉（+C）,580~820,≥340,≥8,,,,,,,,,,,,
16<t≤40,轧制及去皮(+SH),590~760,,,≤222,,,,,,,,,,,
40<t≤63,轧制及去皮(+SH),580~730,,,≤213,,,,,,,,,,,
63<t≤100,轧制及去皮(+SH),560~710,,,≤207,,,,,,,,,,,
16<t≤40,"淬火及回火,剥皮(+QT+SH)",650~800,≥430,≥13,,,,,,,,,,,,
40<t≤63,"淬火及回火,剥皮(+QT+SH)",630~780,≥370,≥14,,,,,,,,,,,,
63<t≤100,"淬火及回火,剥皮(+QT+SH)",630~780,≥370,≥14,,,,,,,,,,,,
5≤t≤10,"淬火及回火,冷拉(+QT+C)",850~1000,≥595,≥8,,,,,,,,,,,,
10<t≤16,"淬火及回火,冷拉(+QT+C)",850~950,≥560,≥9,,,,,,,,,,,,
16<t≤40,"淬火及回火,冷拉(+QT+C)",700~850,≥490,≥10,,,,,,,,,,,,
40<t≤63,"淬火及回火,冷拉(+QT+C)",700~850,≥490,≥11,,,,,,,,,,,,
63<t≤100,"淬火及回火,冷拉(+QT+C)",650~850,≥455,≥11,,,,,,,,,,,,
牌号,C60,,,,,,,,,,,,,,,
德国W-Nr.,1.0601,,,,,,,,,,,,,,,
对应标准,DIN 17222-1979 弹簧用冷轧带钢; 交货技术条件,,,,,,,,,,,,,,,
归类,碳钢,,,,,,,,,,,,,,,
标签,优质钢,,,,,,,,,,,,,,,
成分,C,Si,Mn,P,S,,,,,,,,,,,
最小值,0.57,0.15,0.6,-,-,,,,,,,,,,,
最大值,0.65,0.35,0.9,0.045,0.045,,,,,,,,,,,
厚度 t mm,热处理或状态,抗拉强度σb Mpa,延伸率δ %,硬度 HBW,,,,,,,,,,,,
t≤3*,冷轧+软化退火（G）,≤620,≥13,HV**≤185,,,,,,,,,,,,
t≤2****,冷轧+淬火+回火（H+A）,***1180~1680,,350~500,,,,,,,,,,,,
t≤2,淬火,,,≥670,,,,,,,,,,,,
美国UNS,G11410,,,,,,,,,,,,,,,
ASTM  型号或牌号,1141,,,,,,,,,,,,,,,
对应标准,ASTM A29/A29M-2020 热锻碳素钢和合金钢棒材一般要求标准规范,,,,,,,,,,,,,,,
归类,碳钢,,,,,,,,,,,,,,,
标签,硫处理碳素钢,,,,,,,,,,,,,,,
成分,C,Mn,P,S,,,,,,,,,,,,
最小值,0.37,1.35,-,0.08,,,,,,,,,,,,
最大值,0.45,1.65,0.04,0.13,,,,,,,,,,,,
牌号,A529 Grade 50,,,,,,,,,,,,,,,
对应标准,ASTM A529/A529M-2019 高强度碳锰优质结构钢标准规范,,,,,,,,,,,,,,,
归类,碳钢,,,,,,,,,,,,,,,
成分,C,Si,Mn,P,S,Cu ①,,,,,,,,,,
最小值,-,-,-,-,-,0.2,,,,,,,,,,
最大值,0.27,0.4,1.35,0.04,0.05,-,,,,,,,,,,
抗拉强度σb Mpa,屈服点σs Mpa,延伸率δ %,,,,,,,,,,,,,,
450~690,≥345,(in 50mm)≥21,,,,,,,,,,,,,,
牌号,SWRCH18A,,,,,,,,,,,,,,,
对应标准,Q/BQB 517-2018 冷镦钢盘条,,,,,,,,,,,,,,,
归类,碳钢,,,,,,,,,,,,,,,
标签,铝镇静钢,,,,,,,,,,,,,,,
说明,①本标准规定了冷镦钢盘条的尺寸、 外形、 重量及允许偏差、 技术要求、 检验与试验、 包装、 标志和 检验文件等。 ②本标准适用于宝山钢铁股份有限公司生产的冷镦钢无扭控冷热轧盘条。 主要用于制造汽车、 电子、 机械等行业使用的高等级冷成型紧固件、 异形件等。 ③表面质量要求，B-系列冷镦钢严于冷镦钢。 ④非金属夹杂物检验，为必做项目，B-系列冷镦钢规定了更高的合格级别,,,,,,,,,,,,,,,
成分,C,Si,Mn,P,S,Cr,Ni,Cu,Mo,Al,,,,,,
最小值,0.15,-,0.6,-,-,-,-,-,-,0.02,,,,,,
最大值,0.2,0.1,0.9,0.02,0.02,0.2,0.2,0.2,0.06,-,,,,,,
牌号,10B21M,,,,,,,,,,,,,,,
对应标准,Q/BQB 517-2018 冷镦钢盘条,,,,,,,,,,,,,,,
归类,碳钢,,,,,,,,,,,,,,,
标签,硼钢,,,,,,,,,,,,,,,
说明,①本标准规定了冷镦钢盘条的尺寸、 外形、 重量及允许偏差、 技术要求、 检验与试验、 包装、 标志和 检验文件等。 ②本标准适用于宝山钢铁股份有限公司生产的冷镦钢无扭控冷热轧盘条。 主要用于制造汽车、 电子、 机械等行业使用的高等级冷成型紧固件、 异形件等。 ③表面质量要求，B-系列冷镦钢严于冷镦钢。 ④非金属夹杂物检验，为必做项目，B-系列冷镦钢规定了更高的合格级别,,,,,,,,,,,,,,,
成分,C,Si,Mn,P,S,Cr,Ni,Cu,Mo,B,,,,,,
最小值,0.2,0.2,1,-,-,0.2,-,-,-,0.0015,,,,,,
最大值,0.23,0.3,1.1,0.02,0.02,0.3,0.2,0.2,0.06,0.003,,,,,,
牌号,B-SWRCH6A,,,,,,,,,,,,,,,
对应标准,Q/BQB 517-2018 冷镦钢盘条,,,,,,,,,,,,,,,
归类,碳钢,,,,,,,,,,,,,,,
标签,铝镇静钢,,,,,,,,,,,,,,,
说明,①本标准规定了冷镦钢盘条的尺寸、 外形、 重量及允许偏差、 技术要求、 检验与试验、 包装、 标志和 检验文件等。 ②本标准适用于宝山钢铁股份有限公司生产的冷镦钢无扭控冷热轧盘条。 主要用于制造汽车、 电子、 机械等行业使用的高等级冷成型紧固件、 异形件等。 ③表面质量要求，B-系列冷镦钢严于冷镦钢。 ④非金属夹杂物检验，为必做项目，B-系列冷镦钢规定了更高的合格级别,,,,,,,,,,,,,,,
成分,C,Si,Mn,P,S,Cr,Ni,Cu,Mo,Al,,,,,,
最小值,-,-,-,-,-,-,-,-,-,0.02,,,,,,
最大值,0.08,0.1,0.6,0.02,0.02,0.2,0.2,0.2,0.06,-,,,,,,
牌号,T0 03,,,,,,,,,,,,,,,
对应标准,ISO 4999-2014 商用、拉拔和结构用连续热浸镀锡（铅合金）冷还原碳钢板,,,,,,,,,,,,,,,
归类,碳钢,,,,,,,,,,,,,,,
成分,C,Mn,P,S,Ti ①,V ①,Nb ①,,,,,,,,,
最小值,-,-,-,-,-,-,-,,,,,,,,,
最大值,0.08,0.45,0.03,0.03,0.15,0.1,0.1,,,,,,,,,
抗拉强度σb Mpa,延伸率δ %,,,,,,,,,,,,,,,
≤410,标称长度=50mm≥26,,,,,,,,,,,,,,,
牌号,C10R,,,,,,,,,,,,,,,
对应标准,ISO 683-3-2019 热处理钢、合金钢和易切削钢 -- 第3部分：表面硬化钢,,,,,,,,,,,,,,,
归类,碳钢,,,,,,,,,,,,,,,
成分,C,Si,Mn,P,S,Cr,Ni,Cu,Mo,,,,,,,
最小值,0.07,0.15,0.3,-,0.02,-,-,-,-,,,,,,,
最大值,0.13,0.4,0.6,0.025,0.04,0.4,0.4,0.3,0.1,,,,,,,
牌号,C35,,,,,,,,,,,,,,,
对应标准,ISO 683-18-2014 热处理钢、合金钢和易切削钢 -- 第18部分：光面钢制品,,,,,,,,,,,,,,,
归类,碳钢,,,,,,,,,,,,,,,
成分,C,Si ①,Mn,P,S,Cr,Ni,Cu,Mo,更多,,,,,,
最小值,0.32,0.1,0.5,-,-,-,-,-,-,Cr+Mo+Ni≤0.63,,,,,,
最大值,0.39,0.4,0.8,0.045,0.045,0.4,0.4,0.3,0.1,Cr+Mo+Ni≤0.63,,,,,,
厚度 t mm,热处理或状态,抗拉强度σb Mpa,屈服点σs Mpa,延伸率δ %,硬度 HBW,,,,,,,,,,,
5≤t≤10,Cold drawn (+C),650~1000,≥510,≥6,,,,,,,,,,,,
10＜t≤16,Cold drawn (+C),600~950,≥420,≥7,,,,,,,,,,,,
16＜t≤40,Cold drawn (+C),580~880,≥320,≥8,,,,,,,,,,,,
40＜t≤63,Cold drawn (+C),550~840,≥300,≥9,,,,,,,,,,,,
63＜t≤100,Cold drawn (+C),520~800,≥270,≥9,,,,,,,,,,,,
16＜t≤100,As-rolled + peeled (+SH),520~700,,,156~204,,,,,,,,,,,
牌号,SWCH 12A,,,,,,,,,,,,,,,
对应标准,JIS G 3507-2-2005 冷镦碳钢 - 第2部分：线材,,,,,,,,,,,,,,,
归类,碳钢,,,,,,,,,,,,,,,
性能,锻压性,,,,,,,,,,,,,,,
标签,铝镇静钢,,,,,,,,,,,,,,,
说明,①本标准规定了冷镦用碳钢钢丝，用于制造各种类型的螺钉(如螺栓、螺母、铆钉、机螺钉、自攻螺钉等)和用冷镦制造的各种零件。 ②用于制造本标准钢丝的盘条应符合JIS G 3507-1的规定。,,,,,,,,,,,,,,,
条件,热处理或状态,抗拉强度σb Mpa,断面收缩率ψ %,硬度 HBW,,,,,,,,,,,,
线材,冷作前球化退火（DA）,≥340,≥55,HRB≤83,,,,,,,,,,,,
线材；t≤3,冷作（D）,≥590,-,-,,,,,,,,,,,,
线材；3<t≤4,冷作（D）,≥490,≥45,-,,,,,,,,,,,,
线材；4<t≤5,冷作（D）,≥410,≥45,-,,,,,,,,,,,,
线材；t>5,冷作（D）,≥360,≥45,≤90,,,,,,,,,,,,
牌号,1078,,,,,,,,,,,,,,,
美国UNS,G10780,,,,,,,,,,,,,,,
对应标准,SAE J403-2014 碳钢的化学成分,,,,,,,,,,,,,,,
归类,碳钢,,,,,,,,,,,,,,,
说明,•“Flat Rolled Products”适用于结构型材、板材、带材、薄板和焊管。 •“Long Products”适用于锻造、热轧和冷加工棒材、盘条和无缝管的半成品。,,,,,,,,,,,,,,,
Unnamed: 0,成分,C,Mn,P,S,,,,,,,,,,,
Flat Rolled Products,最小值,0.72,0.3,-,-,,,,,,,,,,,
Flat Rolled Products,最大值,0.85,0.6,0.03,0.035,,,,,,,,,,,
牌号,33B2,,,,,,,,,,,,,,,
对应标准,ISO 4954-2018 冷镦和冷挤压用钢,,,,,,,,,,,,,,,
归类,碳钢,,,,,,,,,,,,,,,
成分,C,Si,Mn,P,S,Cr,Cu,B,,,,,,,,
最小值,0.3,-,0.6,-,-,-,-,0.0008,,,,,,,,
最大值,0.35,0.3,0.9,0.025,0.025,0.3,0.25,0.005,,,,,,,,
牌号,1214,,,,,,,,,,,,,,,
对应标准,AS 1442-2007 碳素钢和碳锰钢 - 热轧棒材和半成品,,,,,,,,,,,,,,,
归类,碳钢,,,,,,,,,,,,,,,
性能,易切削性,,,,,,,,,,,,,,,
标签,高速易切削钢,,,,,,,,,,,,,,,
说明,用于锻造和一般工程. 本标准未规定该牌号的机械性能 本标准规定了用于锻造和一般工程用途的在轧制或正火状态下交付的碳钢和碳锰钢棒材、棒材、坯料和板坯的要求。它规定了所有牌号的化学成分要求，以及满足机械性能要求的牌号的抗拉强度要求。该标准允许添加硼和微合金元素来实现特殊性能。,,,,,,,,,,,,,,,
成分,C,Si,Mn,P,S,Cr,Ni,Cu,Mo,,,,,,,
最小值,-,-,0.8,0.04,0.25,-,-,-,-,,,,,,,
最大值,0.15,0.1,1.2,0.09,0.35,0.3,0.35,0.3,0.1,,,,,,,
牌号,S355J0C,,,,,,,,,,,,,,,
欧标钢号,1.0554,,,,,,,,,,,,,,,
对应标准,EN 10025-2-2019 热轧结构钢产品 - 第2部分：非合金结构钢的交货技术条件,,,,,,,,,,,,,,,
归类,碳钢,,,,,,,,,,,,,,,
标签,不允许沸腾钢,,,,,,,,,,,,,,,
说明,该牌号适合冷翻边、冷弯成形和冷拔 ①本标准说明了扁长产品及半成品的技术供货条件，规定了明确的供货条款下，按照化学成分表及机械性能表中给出热轧非合金优质钢平板和长形产品的组别和等级。此标准也对三种工程类用钢做了补充说明。此标准不适用于中空型材结构和管材。 ②本技术供货条件适用于： ——对于S460JR、J0、J2、K2和S500J0的长形产品，厚度为≥3mm和≤150mm; ——对于质量级别JR、J0、J2和K2的板材产品，厚度≤400mm; ——对于其他强度等级和质量级别的板材和长形产品，厚度≤250mm。 ③除在+N(正火状态)条件下供货的产品外，此标准中说明的钢制品未经热处理。允许进行消除应力退火。在+N条件下供货的产品可进行热成形和/或供货后正火。 ④按照此标准要求转换成轧制品的半成品需要按照订货时的协议。化学成分需要在订货时协商确定，但是也应该在化学成分表的范围内。 ⑤对于特殊要求的等级和产品形式应在订货时做出说明。,,,,,,,,,,,,,,,
密度,7.85 g/cm3,,,,,,,,,,,,,,,
Unnamed: 0,成分,C,Si,Mn,P,S,Cr,Ni,Cu,Mo,N,,,,,
d≤30,最小值,-,-,-,-,-,-,-,-,-,-,,,,,
d≤30,最大值,0.2,0.55,1.6,0.03,0.03,0.29,0.42,0.55,0.11,0.012,,,,,
条件,抗拉强度σb Mpa,屈服点σs Mpa,延伸率δ %,冲击吸收能量KV2 J,,,,,,,,,,,,
长材和扁平材; t≤1,510~680,≥355,≥14,0°C≥27,,,,,,,,,,,,
长材和扁平材; 1<t≤1.5,510~680,≥355,≥15,≥27,,,,,,,,,,,,
长材和扁平材; 1.5<t≤2,510~680,≥355,≥16,≥27,,,,,,,,,,,,
长材和扁平材; 2<t≤2.5,510~680,≥355,≥17,≥27,,,,,,,,,,,,
长材和扁平材; 2.5<t<3,510~680,≥355,≥18,≥27,,,,,,,,,,,,
长材和扁平材; 3≤t≤16,470~630,≥355,≥22,≥27,,,,,,,,,,,,
长材和扁平材; 16<t≤40,470~630,≥345,≥22,≥27,,,,,,,,,,,,
长材和扁平材; 40<t≤63,470~630,≥335,≥21,≥27,,,,,,,,,,,,
长材和扁平材; 63<t≤80,470~630,≥325,≥20,≥27,,,,,,,,,,,,
长材和扁平材; 80<t≤100,470~630,≥315,≥20,≥27,,,,,,,,,,,,
长材和扁平材; 100<t≤150,450~600,≥295,≥18,≥27,,,,,,,,,,,,
长材和扁平材; 150<t≤200,450~600,≥285,≥17,≥27,,,,,,,,,,,,
长材和扁平材; 200<t≤250,450~600,≥275,≥17,≥27,,,,,,,,,,,,
长材和扁平材; 250<t≤400,450~600,≥265,≥17,≥27,,,,,,,,,,,,
牌号,SWRCH40K,,,,,,,,,,,,,,,
对应标准,JIS G 3507-1-2010 冷镦用碳钢 盘条,,,,,,,,,,,,,,,
归类,碳钢,,,,,,,,,,,,,,,
性能,锻压性,,,,,,,,,,,,,,,
标签,镇静钢,,,,,,,,,,,,,,,
成分,C,Si,Mn,P,S,Cr,Ni,Cu,,,,,,,,
最小值,0.37,0.1,0.6,-,-,-,-,-,,,,,,,,
最大值,0.43,0.35,0.9,0.03,0.035,0.2,0.2,0.3,,,,,,,,
美国UNS,G10740,,,,,,,,,,,,,,,
ASTM  型号或牌号,1074,,,,,,,,,,,,,,,
对应标准,ASTM A29/A29M-2020 热锻碳素钢和合金钢棒材一般要求标准规范,,,,,,,,,,,,,,,
归类,碳钢,,,,,,,,,,,,,,,
性能,锻压性,,,,,,,,,,,,,,,
标签,非硫处理碳素钢,,,,,,,,,,,,,,,
成分,C,Mn,P,S,,,,,,,,,,,,
最小值,0.7,0.5,-,-,,,,,,,,,,,,
最大值,0.8,0.8,0.04,0.05,,,,,,,,,,,,
美国UNS,G10230,,,,,,,,,,,,,,,
ASTM  型号或牌号,M1023,,,,,,,,,,,,,,,
对应标准,ASTM A29/A29M-2020 热锻碳素钢和合金钢棒材一般要求标准规范,,,,,,,,,,,,,,,
归类,碳钢,,,,,,,,,,,,,,,
标签,M系列碳素钢,,,,,,,,,,,,,,,
成分,C,Mn,P,S,,,,,,,,,,,,
最小值,0.19,0.25,-,-,,,,,,,,,,,,
最大值,0.27,0.6,0.04,0.05,,,,,,,,,,,,
牌号,SGD A,,,,,,,,,,,,,,,
对应标准,JIS G 3108-2004 轧制碳素钢冷加工棒材,,,,,,,,,,,,,,,
归类,碳钢,,,,,,,,,,,,,,,
成分,P,S,,,,,,,,,,,,,,
最小值,-,-,,,,,,,,,,,,,,
最大值,0.045,0.045,,,,,,,,,,,,,,
条件,抗拉强度σb Mpa,延伸率δ %,,,,,,,,,,,,,,
热轧棒材；d≤25,290~390,≥26,,,,,,,,,,,,,,
热轧棒材；d>25,290~390,≥29,,,,,,,,,,,,,,
牌号,550Y,,,,,,,,,,,,,,,
对应标准,ISO 13887-2017 具有更高的屈服强度和更好的成形性冷轧薄钢板,,,,,,,,,,,,,,,
归类,碳钢,,,,,,,,,,,,,,,
成分,C,Si,Mn,S,Cr,Ni,Cu,Mo,Ti ①,V ①②,Nb ①,更多,,,,
最小值,-,-,-,-,-,-,-,-,-,-,-,Cu+Ni+Cr+Mo≤0.50；Cr+Mo≤0.16,,,,
最大值,0.16,0.6,1.65,0.025,0.15,0.2,0.2,0.06,0.008,0.008,0.008,Cu+Ni+Cr+Mo≤0.50；Cr+Mo≤0.16,,,,
抗拉强度σb Mpa,屈服点σs Mpa,延伸率δ %,,,,,,,,,,,,,,
≥620,≥550,标称长度=50mm≥12,,,,,,,,,,,,,,
牌号,36Mn6,,,,,,,,,,,,,,,
对应标准,ISO 683-18-2014 热处理钢、合金钢和易切削钢 -- 第18部分：光面钢制品,,,,,,,,,,,,,,,
归类,碳钢,,,,,,,,,,,,,,,
成分,C,Si,Mn,P,S,Cr,Ni,Cu,Mo,更多,,,,,,
最小值,0.33,0.1,1.3,-,-,-,-,-,-,Cr+Mo+Ni≤0.63,,,,,,
最大值,0.4,0.4,1.65,0.025,0.035,0.4,0.4,0.3,0.1,Cr+Mo+Ni≤0.63,,,,,,
厚度 t mm,热处理或状态,抗拉强度σb Mpa,屈服点σs Mpa,延伸率δ %,冲击吸收能量KV2 J,,,,,,,,,,,
16＜t≤40,Quenched and tempered and peeled (+QT+SH),750~900,≥540,≥14,≥40,,,,,,,,,,,
40＜t≤100,Quenched and tempered and peeled (+QT+SH),700~850,≥460,≥15,≥40,,,,,,,,,,,
牌号,SWCH 41K,,,,,,,,,,,,,,,
对应标准,JIS G 3507-2-2005 冷镦碳钢 - 第2部分：线材,,,,,,,,,,,,,,,
归类,碳钢,,,,,,,,,,,,,,,
性能,锻压性,,,,,,,,,,,,,,,
标签,镇静钢,,,,,,,,,,,,,,,
说明,①本标准规定了冷镦用碳钢钢丝，用于制造各种类型的螺钉(如螺栓、螺母、铆钉、机螺钉、自攻螺钉等)和用冷镦制造的各种零件。 ②用于制造本标准钢丝的盘条应符合JIS G 3507-1的规定。,,,,,,,,,,,,,,,
条件,热处理或状态,抗拉强度σb Mpa,断面收缩率ψ %,硬度 HBW,,,,,,,,,,,,
线材,冷作前球化退火（DA）,≤710,≥55,HRB≤97,,,,,,,,,,,,
牌号,SWRM15,,,,,,,,,,,,,,,
对应标准,JIS G 3505-2017 低碳钢盘条,,,,,,,,,,,,,,,
归类,碳钢,,,,,,,,,,,,,,,
成分,C,Mn,P,S,,,,,,,,,,,,
最小值,0.13,0.3,-,-,,,,,,,,,,,,
最大值,0.18,0.6,0.04,0.04,,,,,,,,,,,,
牌号,T9,,,,,,,,,,,,,,,
对应标准,YB /T 5058-2005 弹簧钢、工具钢冷轧钢带,,,,,,,,,,,,,,,
归类,碳钢,,,,,,,,,,,,,,,
成分,C,Si,Mn,P,S,Cr,Ni,Cu,,,,,,,,
最小值,0.85,-,-,-,-,-,-,-,,,,,,,,
最大值,0.94,0.35,0.4,0.035,0.03,0.25,0.2,0.3,,,,,,,,
厚度 t mm,抗拉强度σb Mpa,延伸率δ %,,,,,,,,,,,,,,
0.10~3.00，退火钢带,≤735,≥10,,,,,,,,,,,,,,
0.10~3.00，冷硬钢带,735~1175,,,,,,,,,,,,,,,
美国UNS,H15411,,,,,,,,,,,,,,,
SAE  钢号,15B41H,,,,,,,,,,,,,,,
对应标准,SAE J 1268-2010 碳素和合金工字钢用保证淬透性钢带,,,,,,,,,,,,,,,
归类,碳钢,,,,,,,,,,,,,,,
成分,C,Si,Mn,P,S,B,,,,,,,,,,
最小值,0.35,0.15,1.25,-,-,0.0005,,,,,,,,,,
最大值,0.45,0.35,1.75,0.03,0.05,0.003,,,,,,,,,,
牌号,1026,,,,,,,,,,,,,,,
美国UNS,G10260,,,,,,,,,,,,,,,
对应标准,SAE J403-2014 碳钢的化学成分,,,,,,,,,,,,,,,
归类,碳钢,,,,,,,,,,,,,,,
说明,•“Flat Rolled Products”适用于结构型材、板材、带材、薄板和焊管。 •“Long Products”适用于锻造、热轧和冷加工棒材、盘条和无缝管的半成品。,,,,,,,,,,,,,,,
Unnamed: 0,成分,C,Mn,P,S,,,,,,,,,,,
Flat Rolled Products,最小值,0.22,0.6,-,-,,,,,,,,,,,
Flat Rolled Products,最大值,0.28,0.9,0.03,0.035,,,,,,,,,,,
牌号,A620 Type A,,,,,,,,,,,,,,,
对应标准,ASTM A620/A620M-1997 冷轧碳素拉制钢板,,,,,,,,,,,,,,,
归类,碳钢,,,,,,,,,,,,,,,
成分,C,Mn,P,S,Cr ②③,Ni ②,Cu ②,Mo ②,Ti ④,V,Nb ④,Al,,,,
最小值,-,-,-,-,-,-,-,-,-,-,-,0.01,,,,
最大值,0.08,0.5,0.02,0.03,0.15,0.2,0.2,0.06,0.008,0.008,0.008,-,,,,
屈服点σs Mpa,延伸率δ %,,,,,,,,,,,,,,,
150~240,≥36,,,,,,,,,,,,,,,
牌号,11SMnPb37,,,,,,,,,,,,,,,
对应标准,DIN EN ISO 683-4-2018 热处理钢、合金钢和易切削钢 -- 第4部分：易切削钢,,,,,,,,,,,,,,,
归类,碳钢,,,,,,,,,,,,,,,
性能,易切削性,,,,,,,,,,,,,,,
标签,非热处理型易切削钢,,,,,,,,,,,,,,,
成分,C,Si ⓐ,Mn,P ⓑ,S,Pb,,,,,,,,,,
最小值,-,-,1,-,0.34,0.2,,,,,,,,,,
最大值,0.14,0.05,1.5,0.11,0.4,0.35,,,,,,,,,,
条件,热处理或状态,抗拉强度σb Mpa,硬度 HBW,,,,,,,,,,,,,
5<d≤40,未处理（U）,380~570,≤169,,,,,,,,,,,,,
40<d≤63,未处理（U）,370~570,≤169,,,,,,,,,,,,,
63<d≤100,未处理（U）,360~520,≤154,,,,,,,,,,,,,
牌号,Cm60,,,,,,,,,,,,,,,
德国W-Nr.,1.1223,,,,,,,,,,,,,,,
对应标准,DIN 17200-1987 调质钢材的供货技术条件,,,,,,,,,,,,,,,
归类,碳钢,,,,,,,,,,,,,,,
标签,高级优质非合金钢,,,,,,,,,,,,,,,
说明,本标准适用于： ——半成品，例如：初轧坯、扁钢坯、棒料坯。 ——热轧钢 ——热轧或锻造钢棒（圆钢、四方钢、六角钢、八角钢和扁钢） ——热轧宽钢带 ——热轧或冷轧钢板和钢带 ——自由锻锻件和模锻锻件,,,,,,,,,,,,,,,
成分,C,Si,Mn,P,S,,,,,,,,,,,
最小值,0.57,-,0.6,-,0.02,,,,,,,,,,,
最大值,0.65,0.4,0.9,0.035,0.035,,,,,,,,,,,
条件,热处理或状态,抗拉强度σb Mpa,屈服点σs Mpa,延伸率δ %,断面收缩率ψ %,硬度 HBW,,,,,,,,,,
钢材;所有尺寸,可剪切状态（C）,,,,,≤255,,,,,,,,,,
钢材;所有尺寸,软化退火(G),,,,,≤241,,,,,,,,,,
钢材;d≤16,调质(V),850~1000,≥580,≥11,≥25,,,,,,,,,,,
钢材;16<d≤40,调质(V),800~950,≥520,≥13,≥30,,,,,,,,,,,
钢材;40<d≤100,调质(V),750~900,≥450,≥14,≥35,,,,,,,,,,,
棒材;16<d≤100,正火(N),690~880,≥380,,≥14,,,,,,,,,,,
扁钢;d≤16,正火(N),650~920,≥380,,纵向≥14,,,,,,,,,,,
"扁钢;16<d≤100	正火(N)	650~920	≥340 ≥14",正火(N),650~920,≥340,,≥14,,,,,,,,,,,
扁钢;100<d≤160,正火(N),630~880,≥310,,≥12,,,,,,,,,,,
牌号,S275JRC,,,,,,,,,,,,,,,
德国W-Nr.,1.0128,,,,,,,,,,,,,,,
对应标准,DIN EN 10025-2-2019 热轧结构钢产品 - 第2部分：非合金结构钢的交货技术条件,,,,,,,,,,,,,,,
归类,碳钢,,,,,,,,,,,,,,,
标签,不允许沸腾钢,,,,,,,,,,,,,,,
说明,该牌号适合冷翻边、冷弯成形和冷拔 ①本标准说明了扁长产品及半成品的技术供货条件，规定了明确的供货条款下，按照化学成分表及机械性能表中给出热轧非合金优质钢平板和长形产品的组别和等级。此标准也对三种工程类用钢做了补充说明。此标准不适用于中空型材结构和管材。 ②本技术供货条件适用于： ——对于S460JR、J0、J2、K2和S500J0的长形产品，厚度为≥3mm和≤150mm; ——对于质量级别JR、J0、J2和K2的板材产品，厚度≤400mm; ——对于其他强度等级和质量级别的板材和长形产品，厚度≤250mm。 ③除在+N(正火状态)条件下供货的产品外，此标准中说明的钢制品未经热处理。允许进行消除应力退火。在+N条件下供货的产品可进行热成形和/或供货后正火。 ④按照此标准要求转换成轧制品的半成品需要按照订货时的协议。化学成分需要在订货时协商确定，但是也应该在化学成分表的范围内。 ⑤对于特殊要求的等级和产品形式应在订货时做出说明。,,,,,,,,,,,,,,,
密度,7.85 g/cm3,,,,,,,,,,,,,,,
Unnamed: 0,成分,C,Mn,P,S,Cr,Ni,Cu,Mo,N,,,,,,
t≤40,最小值,-,-,-,-,-,-,-,-,-,,,,,,
t≤40,最大值,0.21,1.5,0.035,0.035,0.29,0.42,0.55,0.11,0.012,,,,,,
条件,抗拉强度σb Mpa,屈服点σs Mpa,延伸率δ %,冲击吸收能量KV2 J,,,,,,,,,,,,
长材和扁平材; t≤1,430~580,≥275,≥15,20°C≥27,,,,,,,,,,,,
长材和扁平材; 1<t≤1.5,430~580,≥275,≥16,≥27,,,,,,,,,,,,
长材和扁平材; 1.5<t≤2,430~580,≥275,≥17,≥27,,,,,,,,,,,,
长材和扁平材; 2<t≤2.5,430~580,≥275,≥18,≥27,,,,,,,,,,,,
长材和扁平材; 2.5<t<3,430~580,≥275,≥19,≥27,,,,,,,,,,,,
长材和扁平材; 3≤t≤16,410~560,≥275,≥23,≥27,,,,,,,,,,,,
长材和扁平材; 16<t≤40,410~560,≥265,≥23,≥27,,,,,,,,,,,,
长材和扁平材; 40<t≤63,410~560,≥255,≥22,≥27,,,,,,,,,,,,
长材和扁平材; 63<t≤80,410~560,≥245,≥21,≥27,,,,,,,,,,,,
长材和扁平材; 80<t≤100,410~560,≥235,≥21,≥27,,,,,,,,,,,,
长材和扁平材; 100<t≤150,400~540,≥225,≥19,≥27,,,,,,,,,,,,
长材和扁平材; 150<t≤200,380~540,≥215,≥18,≥27,,,,,,,,,,,,
长材和扁平材; 200<t≤250,380~540,≥205,≥18,≥27,,,,,,,,,,,,
长材和扁平材; 250<t≤400,330~540,≥195,≥18,≥27,,,,,,,,,,,,
牌号,A546 Grade 1038,,,,,,,,,,,,,,,
对应标准,ASTM A546-1982 中高碳钢丝，冷镦优质，六角头螺栓,,,,,,,,,,,,,,,
归类,碳钢,,,,,,,,,,,,,,,
标签,碳钢,,,,,,,,,,,,,,,
说明,在本标准中只对化学成分做出规定，没规定力学性能。本标准于1991被撤销,,,,,,,,,,,,,,,
成分,C,Mn,P,S,,,,,,,,,,,,
最小值,0.35,0.6,-,-,,,,,,,,,,,,
最大值,0.42,0.9,0.04,0.05,,,,,,,,,,,,
牌号,SWRCH19A,,,,,,,,,,,,,,,
对应标准,JIS G 3507-1-2010 冷镦用碳钢 盘条,,,,,,,,,,,,,,,
归类,碳钢,,,,,,,,,,,,,,,
标签,铝镇静钢,,,,,,,,,,,,,,,
成分,C,Si,Mn,P,S,Cr,Ni,Cu,Al,,,,,,,
最小值,0.15,-,0.7,-,-,-,-,-,0.02,,,,,,,
最大值,0.2,0.1,1,0.03,0.035,0.2,0.2,0.3,-,,,,,,,
美国UNS,G10340,,,,,,,,,,,,,,,
ASTM  型号或牌号,1034,,,,,,,,,,,,,,,
对应标准,ASTM A29/A29M-2020 热锻碳素钢和合金钢棒材一般要求标准规范,,,,,,,,,,,,,,,
归类,碳钢,,,,,,,,,,,,,,,
性能,锻压性,,,,,,,,,,,,,,,
标签,非硫处理碳素钢,,,,,,,,,,,,,,,
成分,C,Mn,P,S,,,,,,,,,,,,
最小值,0.32,0.5,-,-,,,,,,,,,,,,
最大值,0.38,0.8,0.04,0.05,,,,,,,,,,,,
牌号,A686 Type W2-8.5 Grade C,,,,,,,,,,,,,,,
美国UNS,T72302,,,,,,,,,,,,,,,
对应标准,ASTM A 686-1992(R2004) 碳素工具钢,,,,,,,,,,,,,,,
归类,碳钢,,,,,,,,,,,,,,,
成分,C,Si,Mn,P,S,Cr,Ni,Cu,Mo,W,V,,,,,
最小值,0.85,0.1,0.1,-,-,-,-,-,-,-,0.15,,,,,
最大值,0.95,0.4,0.4,0.03,0.03,0.3,0.2,0.2,0.1,0.15,0.35,,,,,
条件,热处理或状态,硬度 HBW,,,,,,,,,,,,,,
"棒材, 锻件, 厚板, 薄板, 线材;",冷拉,≤241,,,,,,,,,,,,,,
"棒材, 锻件, 厚板, 薄板, 线材;",退火,≤202,,,,,,,,,,,,,,
"棒材, 锻件, 厚板, 薄板, 线材;",热处理,HRC≥65,,,,,,,,,,,,,,
钻杆; d < 3.2,,37,,,,,,,,,,,,,,
钻杆; 3.2<d≤6.4,,28,,,,,,,,,,,,,,
钻杆; 6.4<d≤12.7,,23,,,,,,,,,,,,,,
钻杆; d>12.7,,96,,,,,,,,,,,,,,
牌号,C17C,,,,,,,,,,,,,,,
欧标钢号,1.0434,,,,,,,,,,,,,,,
对应标准,EN 10263-2-2017 盘条，棒材和线材冷镦和冷挤压 钢- 第2部分：冷加工后的交货技术条件不适用于热处理钢,,,,,,,,,,,,,,,
归类,碳钢,,,,,,,,,,,,,,,
标签,非热处理钢,,,,,,,,,,,,,,,
成分,C,Si ①,Mn,P,S,Al ②,,,,,,,,,,
最小值,0.15,-,0.65,-,-,0.02,,,,,,,,,,
最大值,0.19,0.1,0.85,0.025,0.025,0.06,,,,,,,,,,
条件,热处理或状态,抗拉强度σb Mpa,断面收缩率ψ %,,,,,,,,,,,,,
"盘条,钢棒；5＜d≤100",热轧或未处理及去皮(+U或+U+PE),≤520,≥58,,,,,,,,,,,,,
"盘条,钢棒；5＜d≤100",球化退火或球化退火及去皮（+AC or +AC+PE）,≤440,≥65,,,,,,,,,,,,,
"钢棒,钢丝；5＜d≤10",未处理及冷拔（+U+C),≤610,≥56,,,,,,,,,,,,,
"钢棒,钢丝；10＜d≤40",未处理及冷拔（+U+C),≤600,≥56,,,,,,,,,,,,,
"钢棒,钢丝；2＜d≤5",未处理及冷拔及球化处理（+U+C+AC）,≤430,≥67,,,,,,,,,,,,,
"钢棒,钢丝；5＜d≤40",未处理及冷拔及球化处理（+U+C+AC）,≤420,≥67,,,,,,,,,,,,,
"盘条,钢棒；2＜d≤5",未经处理及冷拔及球化处理及平整 (+U+C+AC+LC),≤470,≥63,,,,,,,,,,,,,
"盘条,钢棒；5＜d≤40",未经处理及冷拔及球化处理及平整 (+U+C+AC+LC),≤460,≥63,,,,,,,,,,,,,
"钢棒,钢丝；5＜d≤10",球化退火及冷拉（+AC+C）,≤530,≥60,,,,,,,,,,,,,
"钢棒,钢丝；10＜d≤40",球化退火及冷拉（+AC+C）,≤520,≥60,,,,,,,,,,,,,
牌号,C55,,,,,,,,,,,,,,,
对应标准,ISO 683-1-2016 淬火和回火用非合金钢,,,,,,,,,,,,,,,
归类,碳钢,,,,,,,,,,,,,,,
标签,优质钢,,,,,,,,,,,,,,,
成分,C,Si,Mn,P,S,Cr,Ni,Cu,Mo,更多,,,,,,
最小值,0.52,0.1,0.6,-,-,-,-,-,-,Cr+Mo+Ni≤0.63,,,,,,
最大值,0.6,0.4,0.9,0.045,0.045,0.4,0.4,0.3,0.1,Cr+Mo+Ni≤0.63,,,,,,
直径d 或 厚度t mm,抗拉强度σb Mpa,屈服点σs Mpa,延伸率δ %,断面收缩率ψ %,,,,,,,,,,,,
d≤16 or t≤8,800~950,≥550,≥12,≥30,,,,,,,,,,,,
16＜d≤40 or 8＜t≤20,750~900,≥490,≥14,≥35,,,,,,,,,,,,
40＜d≤100 or 20＜t≤60,700~850,≥420,≥15,≥40,,,,,,,,,,,,
牌号,PL 21,,,,,,,,,,,,,,,
对应标准,ISO 9330-3-1997 具有规定低温性能的电阻和感应焊接非合金和合金钢管,,,,,,,,,,,,,,,
归类,碳钢,,,,,,,,,,,,,,,
成分,C,Si,Mn,P,S,Al ①,,,,,,,,,,
最小值,-,-,0.4,-,-,-,,,,,,,,,,
最大值,0.17,0.35,1,0.03,0.025,0.015,,,,,,,,,,
热处理或状态,抗拉强度σb Mpa,屈服点σs Mpa,延伸率δ %,,,,,,,,,,,,,
正火,360~480,≥215,≥24,,,,,,,,,,,,,
牌号,C85W,,,,,,,,,,,,,,,
德国W-Nr.,1.183,,,,,,,,,,,,,,,
对应标准,DIN 17350-1980 工具钢；交货技术条件,,,,,,,,,,,,,,,
归类,碳钢,,,,,,,,,,,,,,,
标签,冷作非合金工具钢,,,,,,,,,,,,,,,
成分,C,Si,Mn,P,S,,,,,,,,,,,
最小值,0.8,0.25,0.5,-,-,,,,,,,,,,,
最大值,0.9,0.4,0.7,0.025,0.02,,,,,,,,,,,
热处理,硬度 HBW,,,,,,,,,,,,,,,
软化退火,≤222,,,,,,,,,,,,,,,
淬火及回火,HRC≥57,,,,,,,,,,,,,,,
牌号,A108 Grade 1117,,,,,,,,,,,,,,,
美国UNS,G11170,,,,,,,,,,,,,,,
对应标准,ASTM A108-1999 冷成形钢棒品质的标准规范,,,,,,,,,,,,,,,
归类,碳钢,,,,,,,,,,,,,,,
标签,易切削钢,,,,,,,,,,,,,,,
说明,本规范涵盖按化学成分生产的标准质量冷加工碳钢棒。标准质量的冷加工棒材适用于热处理，加工成部件，或在成品状态下使用，如轴系，或建筑应用，或用于其他类似用途。钢材的等级由等级编号或化学成分确定。,,,,,,,,,,,,,,,
成分,C,Mn,P,S,,,,,,,,,,,,
最小值,0.14,1,-,0.08,,,,,,,,,,,,
最大值,0.2,1.3,0.04,0.13,,,,,,,,,,,,
牌号,P295GH,,,,,,,,,,,,,,,
欧标钢号,1.0481,,,,,,,,,,,,,,,
对应标准,EN 10028-2-2017 压力容器用钢扁平产品――第2部分： 规定高温性能的非合金和合金钢,,,,,,,,,,,,,,,
归类,碳钢,,,,,,,,,,,,,,,
成分,C,Si,Mn ③,P,S,Cr,Ni,Cu ⑤,Mo,N ④,Ti,V,Nb,Al,更多,
最小值,0.08,-,0.9,-,-,-,-,-,-,-,-,-,-,0.02,Cr+Cu+Mo+ Ni≤ 0.7,
最大值,0.2,0.4,1.5,0.025,0.01,0.3,0.3,0.3,0.08,0.012,0.03,0.02,0.03,-,Cr+Cu+Mo+ Ni≤ 0.7,
厚度 t mm,热处理或状态,抗拉强度σb Mpa,屈服点σs Mpa,延伸率δ %,冲击吸收能量KV2 J,,,,,,,,,,,
t≤16,正火（+N）**,460~580,≥295,≥21,*≥40,,,,,,,,,,,
16＜t≤40,正火（+N）**,460~580,≥290,≥21,≥40,,,,,,,,,,,
40＜t≤60,正火（+N）**,460~580,≥285,≥21,≥40,,,,,,,,,,,
60＜t≤100,正火（+N）**,460~580,≥260,≥21,≥40,,,,,,,,,,,
100＜t≤150,正火（+N）**,440~570,≥235,≥21,≥40,,,,,,,,,,,
150＜t≤250,正火（+N）**,430~570,≥220,≥21,≥40,,,,,,,,,,,
牌号,1003,,,,,,,,,,,,,,,
美国UNS,G10030,,,,,,,,,,,,,,,
对应标准,SAE J403-2014 碳钢的化学成分,,,,,,,,,,,,,,,
归类,碳钢,,,,,,,,,,,,,,,
说明,•“Flat Rolled Products”适用于结构型材、板材、带材、薄板和焊管。 •“Long Products”适用于锻造、热轧和冷加工棒材、盘条和无缝管的半成品。,,,,,,,,,,,,,,,
Unnamed: 0,成分,C,Mn,P,S,,,,,,,,,,,
Flat Rolled Products,最小值,0.02,-,-,-,,,,,,,,,,,
Flat Rolled Products,最大值,0.06,0.35,0.03,0.035,,,,,,,,,,,
牌号,A615 Grade 60,,,,,,,,,,,,,,,
其他名称,A615 Grade 420,,,,,,,,,,,,,,,
对应标准,ASTM A615/A615M-2020 钢筋混凝土配筋用变形和光面坯钢筋,,,,,,,,,,,,,,,
归类,碳钢,,,,,,,,,,,,,,,
成分,P,,,,,,,,,,,,,,,
最小值,-,,,,,,,,,,,,,,,
最大值,0.06,,,,,,,,,,,,,,,
抗拉强度σb Mpa,屈服点σs Mpa,延伸率δ %,,,,,,,,,,,,,,
≥550,≥420,≥9,,,,,,,,,,,,,,
牌号,35S20,,,,,,,,,,,,,,,
对应标准,ISO 683-4-2016 热处理钢、合金钢和易切削钢 -- 第4部分：易切削钢,,,,,,,,,,,,,,,
归类,碳钢,,,,,,,,,,,,,,,
性能,易切削性  淬透性,,,,,,,,,,,,,,,
标签,调质钢,,,,,,,,,,,,,,,
成分,C,Si,Mn,P,S,,,,,,,,,,,
最小值,0.32,-,0.7,-,0.15,,,,,,,,,,,
最大值,0.39,0.4,1.1,0.06,0.25,,,,,,,,,,,
条件,热处理或状态,抗拉强度σb Mpa,屈服点σs Mpa,延伸率δ %,硬度 HBW,,,,,,,,,,,
5<d≤10,未处理（U）,550~720,,,≤210,,,,,,,,,,,
10<d≤16,未处理（U）,550~720,,,≤204,,,,,,,,,,,
16<d≤40,未处理（U）,520~680,,,≤198,,,,,,,,,,,
40<d≤63,未处理（U）,520~670,,,≤196,,,,,,,,,,,
63<d≤100,未处理（U）,500~650,,,≤190,,,,,,,,,,,
5<d≤10,调质（QT）,630~780,≥430,≥15,,,,,,,,,,,,
10<d≤16,调质（QT）,630~780,≥430,≥15,,,,,,,,,,,,
16<d≤40,调质（QT）,600~750,≥380,≥16,,,,,,,,,,,,
40<d≤63,调质（QT）,550~700,≥320,≥17,,,,,,,,,,,,
63<d≤100,调质（QT）,550~700,≥320,≥17,,,,,,,,,,,,
牌号,S235JR,,,,,,,,,,,,,,,
德国W-Nr.,1.0038,,,,,,,,,,,,,,,
对应标准,DIN EN 10025-2-2019 热轧结构钢产品 - 第2部分：非合金结构钢的交货技术条件,,,,,,,,,,,,,,,
归类,碳钢,,,,,,,,,,,,,,,
性能,锻压性,,,,,,,,,,,,,,,
标签,不允许沸腾钢,,,,,,,,,,,,,,,
说明,①本标准说明了扁长产品及半成品的技术供货条件，规定了明确的供货条款下，按照化学成分表及机械性能表中给出热轧非合金优质钢平板和长形产品的组别和等级。此标准也对三种工程类用钢做了补充说明。此标准不适用于中空型材结构和管材。 ②本技术供货条件适用于： ——对于S460JR、J0、J2、K2和S500J0的长形产品，厚度为≥3mm和≤150mm; ——对于质量级别JR、J0、J2和K2的板材产品，厚度≤400mm; ——对于其他强度等级和质量级别的板材和长形产品，厚度≤250mm。 ③除在+N(正火状态)条件下供货的产品外，此标准中说明的钢制品未经热处理。允许进行消除应力退火。在+N条件下供货的产品可进行热成形和/或供货后正火。 ④按照此标准要求转换成轧制品的半成品需要按照订货时的协议。化学成分需要在订货时协商确定，但是也应该在化学成分表的范围内。 ⑤对于特殊要求的等级和产品形式应在订货时做出说明。,,,,,,,,,,,,,,,
Unnamed: 0,成分,C,Mn,P,S,Cr,Ni,Cu,Mo,N,,,,,,
t≤40,最小值,-,-,-,-,-,-,-,-,-,,,,,,
t≤40,最大值,0.17,1.4,0.035,0.035,0.29,0.42,0.55,0.11,0.012,,,,,,
条件,抗拉强度σb Mpa,屈服点σs Mpa,延伸率δ %,冲击吸收能量KV2 J,,,,,,,,,,,,
长材和扁平材; t≤1,360~510,≥235,≥17,20°C≥27,,,,,,,,,,,,
长材和扁平材; 1<t≤1.5,360~510,≥235,≥18,≥27,,,,,,,,,,,,
长材和扁平材; 1.5<t≤2,360~510,≥235,≥19,≥27,,,,,,,,,,,,
长材和扁平材; 2<t≤2.5,360~510,≥235,≥20,≥27,,,,,,,,,,,,
长材和扁平材; 2.5<t<3,360~510,≥235,≥21,≥27,,,,,,,,,,,,
长材和扁平材; 3≤t≤16,360~510,≥235,≥26,≥27,,,,,,,,,,,,
长材和扁平材; 16<t≤40,360~510,≥225,≥26,≥27,,,,,,,,,,,,
长材和扁平材; 40<t≤63,360~510,≥215,≥25,≥27,,,,,,,,,,,,
长材和扁平材; 63<t≤80,360~510,≥215,≥24,≥27,,,,,,,,,,,,
长材和扁平材; 80<t≤100,360~510,≥215,≥24,≥27,,,,,,,,,,,,
长材和扁平材; 100<t≤150,350~500,≥195,≥22,≥27,,,,,,,,,,,,
长材和扁平材; 150<t≤200,340~490,≥185,≥21,≥27,,,,,,,,,,,,
长材和扁平材; 200<t≤250,340~490,≥175,≥21,≥27,,,,,,,,,,,,
长材和扁平材; 250<t≤400,330~480,≥165,≥21,≥27,,,,,,,,,,,,
牌号,C10R,,,,,,,,,,,,,,,
对应标准,DIN EN ISO 683-3-2019 热处理钢、合金钢和易切削钢 -- 第3部分：表面硬化钢,,,,,,,,,,,,,,,
归类,碳钢,,,,,,,,,,,,,,,
标签,高级优质非合金钢,,,,,,,,,,,,,,,
成分,C,Si,Mn,P,S,Cr,Ni,Cu,Mo,,,,,,,
最小值,0.07,0.15,0.3,-,0.02,-,-,-,-,,,,,,,
最大值,0.13,0.4,0.6,0.025,0.04,0.4,0.4,0.3,0.1,,,,,,,
条件,热处理或状态,硬度 HBW,,,,,,,,,,,,,,
所有产品形状,软化退火(+A),≤131,,,,,,,,,,,,,,
扁钢,正火(+N),85~140,,,,,,,,,,,,,,
牌号,17SMn20,,,,,,,,,,,,,,,
欧标钢号,1.0735,,,,,,,,,,,,,,,
对应标准,EN 10277-2018 光亮产品-发货技术条件,,,,,,,,,,,,,,,
归类,碳钢,,,,,,,,,,,,,,,
性能,易切削性,,,,,,,,,,,,,,,
标签,易切削渗碳钢,,,,,,,,,,,,,,,
成分,C,Si,Mn,P,S,,,,,,,,,,,
最小值,0.14,-,1.2,-,0.15,,,,,,,,,,,
最大值,0.2,0.4,1.6,0.06,0.25,,,,,,,,,,,
厚度 t mm,热处理或状态,抗拉强度σb Mpa,屈服点σs Mpa,延伸率δ %,硬度 HBW,,,,,,,,,,,
5≤t≤10,冷拉（+C）,560~840,≥450,≥6,,,,,,,,,,,,
10<t≤16,冷拉（+C）,500~800,≥430,≥7,,,,,,,,,,,,
16<t≤40,冷拉（+C）,470~770,≥390,≥8,,,,,,,,,,,,
40<t≤63,冷拉（+C）,460~680,≥350,≥9,,,,,,,,,,,,
63<t≤100,冷拉（+C）,440~650,≥265,≥10,,,,,,,,,,,,
16<t≤40,轧制及去皮(+SH),430~600,,,≤178,,,,,,,,,,,
40<t≤63,轧制及去皮(+SH),430~580,,,≤172,,,,,,,,,,,
63<t≤100,轧制及去皮(+SH),420~540,,,≤160,,,,,,,,,,,
美国UNS,G10050,,,,,,,,,,,,,,,
ASTM  型号或牌号,1005,,,,,,,,,,,,,,,
对应标准,ASTM A29/A29M-2020 热锻碳素钢和合金钢棒材一般要求标准规范,,,,,,,,,,,,,,,
归类,碳钢,,,,,,,,,,,,,,,
性能,锻压性,,,,,,,,,,,,,,,
标签,非硫处理碳素钢,,,,,,,,,,,,,,,
说明,可用于制造沉头半空心铆钉,,,,,,,,,,,,,,,
成分,C,Mn,P,S,,,,,,,,,,,,
最小值,-,-,-,-,,,,,,,,,,,,
最大值,0.06,0.35,0.04,0.05,,,,,,,,,,,,
牌号,A686 Type W1-10 Grade C,,,,,,,,,,,,,,,
美国UNS,T72301,,,,,,,,,,,,,,,
对应标准,ASTM A 686-1992(R2004) 碳素工具钢,,,,,,,,,,,,,,,
归类,碳钢,,,,,,,,,,,,,,,
成分,C,Si,Mn,P,S,Cr,Ni,Cu,Mo,W,V,,,,,
最小值,1,0.1,0.1,-,-,-,-,-,-,-,-,,,,,
最大值,1.1,0.4,0.4,0.03,0.03,0.3,0.2,0.2,0.1,0.15,0.1,,,,,
条件,热处理或状态,硬度 HBW,,,,,,,,,,,,,,
"棒材, 锻件, 厚板, 薄板, 线材;",冷拉,≤241,,,,,,,,,,,,,,
"棒材, 锻件, 厚板, 薄板, 线材;",退火,≤202,,,,,,,,,,,,,,
"棒材, 锻件, 厚板, 薄板, 线材;",热处理,HRC≥65,,,,,,,,,,,,,,
钻杆; d < 3.2,,37,,,,,,,,,,,,,,
钻杆; 3.2<d≤6.4,,28,,,,,,,,,,,,,,
钻杆; 6.4<d≤12.7,,23,,,,,,,,,,,,,,
钻杆; d>12.7,,96,,,,,,,,,,,,,,
牌号,SWRCH22K,,,,,,,,,,,,,,,
对应标准,Q/BQB 517-2018 冷镦钢盘条,,,,,,,,,,,,,,,
归类,碳钢,,,,,,,,,,,,,,,
说明,①本标准规定了冷镦钢盘条的尺寸、 外形、 重量及允许偏差、 技术要求、 检验与试验、 包装、 标志和 检验文件等。 ②本标准适用于宝山钢铁股份有限公司生产的冷镦钢无扭控冷热轧盘条。 主要用于制造汽车、 电子、 机械等行业使用的高等级冷成型紧固件、 异形件等。 ③表面质量要求，B-系列冷镦钢严于冷镦钢。 ④非金属夹杂物检验，为必做项目，B-系列冷镦钢规定了更高的合格级别,,,,,,,,,,,,,,,
成分,C,Si,Mn,P,S,Cr,Ni,Cu,Mo,,,,,,,
最小值,0.18,0.1,0.7,-,-,-,-,-,-,,,,,,,
最大值,0.23,0.35,1,0.02,0.02,0.2,0.2,0.2,0.06,,,,,,,
牌号,10B30,,,,,,,,,,,,,,,
对应标准,Q/BQB 517-2018 冷镦钢盘条,,,,,,,,,,,,,,,
归类,碳钢,,,,,,,,,,,,,,,
标签,硼钢,,,,,,,,,,,,,,,
说明,①本标准规定了冷镦钢盘条的尺寸、 外形、 重量及允许偏差、 技术要求、 检验与试验、 包装、 标志和 检验文件等。 ②本标准适用于宝山钢铁股份有限公司生产的冷镦钢无扭控冷热轧盘条。 主要用于制造汽车、 电子、 机械等行业使用的高等级冷成型紧固件、 异形件等。 ③表面质量要求，B-系列冷镦钢严于冷镦钢。 ④非金属夹杂物检验，为必做项目，B-系列冷镦钢规定了更高的合格级别,,,,,,,,,,,,,,,
成分,C,Si,Mn,P,S,Cr,Ni,Cu,Mo,B,,,,,,
最小值,0.28,-,0.8,-,-,0.1,-,-,-,0.0005,,,,,,
最大值,0.34,0.3,1,0.02,0.02,0.25,0.2,0.2,0.06,0.003,,,,,,
牌号,B-S10C,,,,,,,,,,,,,,,
对应标准,Q/BQB 517-2018 冷镦钢盘条,,,,,,,,,,,,,,,
归类,碳钢,,,,,,,,,,,,,,,
说明,①本标准规定了冷镦钢盘条的尺寸、 外形、 重量及允许偏差、 技术要求、 检验与试验、 包装、 标志和 检验文件等。 ②本标准适用于宝山钢铁股份有限公司生产的冷镦钢无扭控冷热轧盘条。 主要用于制造汽车、 电子、 机械等行业使用的高等级冷成型紧固件、 异形件等。 ③表面质量要求，B-系列冷镦钢严于冷镦钢。 ④非金属夹杂物检验，为必做项目，B-系列冷镦钢规定了更高的合格级别,,,,,,,,,,,,,,,
成分,C,Si,Mn,P,S,Cr,Ni,Cu,Mo,,,,,,,
最小值,0.08,0.15,0.3,-,-,-,-,-,-,,,,,,,
最大值,0.13,0.35,0.6,0.02,0.02,0.2,0.2,0.2,0.06,,,,,,,
牌号,15SMn13,,,,,,,,,,,,,,,
对应标准,ISO 683-18-2014 热处理钢、合金钢和易切削钢 -- 第18部分：光面钢制品,,,,,,,,,,,,,,,
归类,碳钢,,,,,,,,,,,,,,,
成分,C,Si,Mn,P,S,,,,,,,,,,,
最小值,0.12,-,0.9,-,0.08,,,,,,,,,,,
最大值,0.18,0.4,1.3,0.06,0.18,,,,,,,,,,,
厚度 t mm,热处理或状态,抗拉强度σb Mpa,屈服点σs Mpa,延伸率δ %,硬度 HBW,,,,,,,,,,,
5≤t≤10,Cold drawn (+C),560~840,≥450,≥6,,,,,,,,,,,,
10＜t≤16,Cold drawn (+C),500~800,≥430,≥7,,,,,,,,,,,,
16＜t≤40,Cold drawn (+C),470~770,≥390,≥8,,,,,,,,,,,,
40＜t≤63,Cold drawn (+C),460~680,≥350,≥9,,,,,,,,,,,,
63＜t≤100,Cold drawn (+C),440~650,≥265,≥10,,,,,,,,,,,,
16＜t≤40,As-rolled + peeled (+SH),430~600,,,≤178,,,,,,,,,,,
40＜t≤63,As-rolled + peeled (+SH),430~580,,,≤172,,,,,,,,,,,
63＜t≤100,As-rolled + peeled (+SH),420~540,,,≤160,,,,,,,,,,,
牌号,SWCH 18K,,,,,,,,,,,,,,,
对应标准,JIS G 3507-2-2005 冷镦碳钢 - 第2部分：线材,,,,,,,,,,,,,,,
归类,碳钢,,,,,,,,,,,,,,,
性能,锻压性,,,,,,,,,,,,,,,
标签,镇静钢,,,,,,,,,,,,,,,
说明,①本标准规定了冷镦用碳钢钢丝，用于制造各种类型的螺钉(如螺栓、螺母、铆钉、机螺钉、自攻螺钉等)和用冷镦制造的各种零件。 ②用于制造本标准钢丝的盘条应符合JIS G 3507-1的规定。,,,,,,,,,,,,,,,
条件,热处理或状态,抗拉强度σb Mpa,断面收缩率ψ %,硬度 HBW,,,,,,,,,,,,
线材,冷作前球化退火（DA）,≥410,≥55,HRB≤86,,,,,,,,,,,,
线材；3<t≤4,冷作（D）,≥640,-,-,,,,,,,,,,,,
线材；4<t≤5,冷作（D）,≥540,≥45,-,,,,,,,,,,,,
线材；5<t≤30,冷作（D）,≥440,≥45,#NAME?,,,,,,,,,,,,
牌号,C70U,,,,,,,,,,,,,,,
ISO数字牌号,1.152,,,,,,,,,,,,,,,
对应标准,ISO 4957-2018 工具钢,,,,,,,,,,,,,,,
归类,碳钢,,,,,,,,,,,,,,,
标签,冷作非合金工具钢,,,,,,,,,,,,,,,
密度,7.85 g/cm3,,,,,,,,,,,,,,,
成分,C,Si,Mn,P,S,,,,,,,,,,,
最小值,0.65,0.1,0.1,-,-,,,,,,,,,,,
最大值,0.75,0.3,0.4,0.03,0.03,,,,,,,,,,,
热处理,硬度 HBW,,,,,,,,,,,,,,,
退火 (+A),≤183,,,,,,,,,,,,,,,
淬火及回火,HRC≥57,,,,,,,,,,,,,,,
牌号,C15C,,,,,,,,,,,,,,,
对应标准,ISO 4954-2018 冷镦和冷挤压用钢,,,,,,,,,,,,,,,
归类,碳钢,,,,,,,,,,,,,,,
成分,C,Si,Mn,P,S,Cr,Ni,Cu,Mo,Al ①,更多,,,,,
最小值,0.13,-,0.35,-,-,-,-,-,-,0.02,Cr+Ni+Mo≤0.50,,,,,
最大值,0.17,0.1,0.6,0.025,0.025,0.3,0.3,0.3,0.1,0.06,Cr+Ni+Mo≤0.50,,,,,
牌号,1527,,,,,,,,,,,,,,,
美国UNS,G15270,,,,,,,,,,,,,,,
对应标准,SAE J403-2014 碳钢的化学成分,,,,,,,,,,,,,,,
归类,碳钢,,,,,,,,,,,,,,,
说明,•“Flat Rolled Products”适用于结构型材、板材、带材、薄板和焊管。 •“Long Products”适用于锻造、热轧和冷加工棒材、盘条和无缝管的半成品。,,,,,,,,,,,,,,,
Unnamed: 0,成分,C,Mn,P,S,,,,,,,,,,,
Flat Rolled Products,最小值,0.22,1.2,-,-,,,,,,,,,,,
Flat Rolled Products,最大值,0.29,1.5,0.03,0.035,,,,,,,,,,,
牌号,A515 Grade 60,,,,,,,,,,,,,,,
其他名称,A515 Grade 415,,,,,,,,,,,,,,,
对应标准,ASTM A515/A515M-2017 中高温用碳钢压力容器板,,,,,,,,,,,,,,,
归类,碳钢,,,,,,,,,,,,,,,
Unnamed: 0,成分,C ①,Si,Mn ①,P,S,,,,,,,,,,
t≤25mm,最小值,-,0.15,-,-,-,,,,,,,,,,
t≤25mm,最大值,0.24,0.4,0.9,0.025,0.025,,,,,,,,,,
Unnamed: 0,抗拉强度σb Mpa,屈服点σs Mpa,延伸率δ %,,,,,,,,,,,,,
50mm＜t≤200mm,415~550,≥220,≥21,,,,,,,,,,,,,
t≤50mm,415~550,≥220,≥25,,,,,,,,,,,,,
牌号,C30R,,,,,,,,,,,,,,,
对应标准,DIN EN ISO 683-1-2018 热处理钢、合金钢和易切削钢 -- 第1部分：调质非合金钢,,,,,,,,,,,,,,,
归类,碳钢,,,,,,,,,,,,,,,
标签,高级优质非合金钢,,,,,,,,,,,,,,,
成分,C,Si,Mn,P,S,Cr,Ni,Cu,Mo,更多,,,,,,
最小值,0.27,0.1,0.5,-,0.02,-,-,-,-,Cr+Mo+Ni≤0.63,,,,,,
最大值,0.34,0.4,0.8,0.025,0.04,0.4,0.4,0.3,0.1,Cr+Mo+Ni≤0.63,,,,,,
直径d 或 厚度t mm,热处理或状态,抗拉强度σb Mpa,屈服点σs Mpa,延伸率δ %,冲击吸收能量KV2 J,,,,,,,,,,,
d≤16; t≤8,调质（QT）,600~750,≥400,≥18,≥30,,,,,,,,,,,
16＜d≤40；8＜t≤20,调质（QT）,550~700,≥350,≥20,≥30,,,,,,,,,,,
40＜d≤100；20＜t≤60,调质（QT）,500~650,≥300,≥21,≥30,,,,,,,,,,,
d≤16；t≤16,正火（N）,≥510,≥280,≥20,,,,,,,,,,,,
16<d≤100；16＜t≤100,正火（N）,≥480,≥250,≥21,,,,,,,,,,,,
100<d≤250；100＜t≤250,正火（N）,≥460,≥230,≥21,,,,,,,,,,,,
牌号,Ck10,,,,,,,,,,,,,,,
德国W-Nr.,1.1121,,,,,,,,,,,,,,,
对应标准,DIN 17210-1986 渗碳钢.交货技术条件,,,,,,,,,,,,,,,
归类,碳钢,,,,,,,,,,,,,,,
标签,高级优质非合金钢,,,,,,,,,,,,,,,
说明,本标准适用于原件表2列出的表面硬化钢制造的如下形式的产品： ——毛坯，例如初轧坯、扁坯、棒料毛坯； ——热轧钢丝； ——热轧或锻制的钢棒（圆钢、方钢、六角钢、八角钢和扁钢）； ——热轧宽扁钢； ——热轧或冷轧钢板或带钢 ——自由锻件和模锻件,,,,,,,,,,,,,,,
成分,C,Si,Mn,P,S,,,,,,,,,,,
最小值,0.07,-,0.3,-,-,,,,,,,,,,,
最大值,0.13,0.4,0.6,0.035,0.035,,,,,,,,,,,
条件,热处理或状态,硬度 HBW,,,,,,,,,,,,,,
所有产品形状,软化退火(G),≤131,,,,,,,,,,,,,,
牌号,F959 Type 1 Series,,,,,,,,,,,,,,,
对应标准,ASTM F959/959M-2017 结构紧固件型直接张力指示器使用可压缩垫圈的标准规范,,,,,,,,,,,,,,,
归类,碳钢,,,,,,,,,,,,,,,
Unnamed: 0,成分,C,Si,Mn,P,S,,,,,,,,,,
Heat Analysis,最小值,0.3,0.15,0.5,-,-,,,,,,,,,,
Heat Analysis,最大值,0.55,0.35,0.9,0.04,0.045,,,,,,,,,,
美国UNS,G11100,,,,,,,,,,,,,,,
ASTM  型号或牌号,1110,,,,,,,,,,,,,,,
对应标准,ASTM A29/A29M-2020 热锻碳素钢和合金钢棒材一般要求标准规范,,,,,,,,,,,,,,,
归类,碳钢,,,,,,,,,,,,,,,
性能,易切削性,,,,,,,,,,,,,,,
标签,硫处理碳素钢  易切削钢,,,,,,,,,,,,,,,
成分,C,Mn,P,S,,,,,,,,,,,,
最小值,0.08,0.3,-,0.08,,,,,,,,,,,,
最大值,0.13,0.6,0.04,0.13,,,,,,,,,,,,
牌号,35,,,,,,,,,,,,,,,
对应标准,Q/BQB 517-2018 冷镦钢盘条,,,,,,,,,,,,,,,
归类,碳钢,,,,,,,,,,,,,,,
说明,①本标准规定了冷镦钢盘条的尺寸、 外形、 重量及允许偏差、 技术要求、 检验与试验、 包装、 标志和 检验文件等。 ②本标准适用于宝山钢铁股份有限公司生产的冷镦钢无扭控冷热轧盘条。 主要用于制造汽车、 电子、 机械等行业使用的高等级冷成型紧固件、 异形件等。 ③表面质量要求，B-系列冷镦钢严于冷镦钢。 ④非金属夹杂物检验，为必做项目，B-系列冷镦钢规定了更高的合格级别,,,,,,,,,,,,,,,
成分,C,Si,Mn,P,S,Cr,Ni,Cu,Mo,,,,,,,
最小值,0.32,0.17,0.5,-,-,-,-,-,-,,,,,,,
最大值,0.39,0.37,0.8,0.02,0.02,0.25,0.3,0.25,0.06,,,,,,,
牌号,15B48H,,,,,,,,,,,,,,,
美国UNS,H15481,,,,,,,,,,,,,,,
对应标准,ASTM A304-2016 须符合淬火淬透性要求的碳钢与合金钢棒材规范,,,,,,,,,,,,,,,
归类,碳钢,,,,,,,,,,,,,,,
成分,C,Si,Mn,P,S,Cr ①,Ni ①,Cu ①,Mo ①,B,,,,,,
最小值,0.43,0.15,1,-,-,-,-,-,-,0.0005,,,,,,
最大值,0.53,0.35,1.5,0.04,0.05,0.2,0.25,0.35,0.06,-,,,,,,
牌号,SWCH 8R,,,,,,,,,,,,,,,
对应标准,JIS G 3507-2-2005 冷镦碳钢 - 第2部分：线材,,,,,,,,,,,,,,,
归类,碳钢,,,,,,,,,,,,,,,
性能,锻压性,,,,,,,,,,,,,,,
标签,沸腾钢,,,,,,,,,,,,,,,
说明,①本标准规定了冷镦用碳钢钢丝，用于制造各种类型的螺钉(如螺栓、螺母、铆钉、机螺钉、自攻螺钉等)和用冷镦制造的各种零件。 ②用于制造本标准钢丝的盘条应符合JIS G 3507-1的规定。,,,,,,,,,,,,,,,
条件,热处理或状态,抗拉强度σb Mpa,断面收缩率ψ %,硬度 HBW,,,,,,,,,,,,
线材,冷作前球化退火（DA）,≥290,≥55,HRB≤80,,,,,,,,,,,,
线材；t≤3,冷作（D）,≥540,-,-,,,,,,,,,,,,
线材；3<t≤4,冷作（D）,≥440,≥45,-,,,,,,,,,,,,
线材；4<t≤5,冷作（D）,≥390,≥45,-,,,,,,,,,,,,
线材；t>5,冷作（D）,≥340,≥45,≤85,,,,,,,,,,,,
牌号,E295,,,,,,,,,,,,,,,
欧标钢号,1.005,,,,,,,,,,,,,,,
对应标准,EN 10025-2-2019 热轧结构钢产品 - 第2部分：非合金结构钢的交货技术条件,,,,,,,,,,,,,,,
归类,碳钢,,,,,,,,,,,,,,,
标签,不允许沸腾钢,,,,,,,,,,,,,,,
说明,①本标准说明了扁长产品及半成品的技术供货条件，规定了明确的供货条款下，按照化学成分表及机械性能表中给出热轧非合金优质钢平板和长形产品的组别和等级。此标准也对三种工程类用钢做了补充说明。此标准不适用于中空型材结构和管材。 ②本技术供货条件适用于： ——对于S460JR、J0、J2、K2和S500J0的长形产品，厚度为≥3mm和≤150mm; ——对于质量级别JR、J0、J2和K2的板材产品，厚度≤400mm; ——对于其他强度等级和质量级别的板材和长形产品，厚度≤250mm。 ③除在+N(正火状态)条件下供货的产品外，此标准中说明的钢制品未经热处理。允许进行消除应力退火。在+N条件下供货的产品可进行热成形和/或供货后正火。 ④按照此标准要求转换成轧制品的半成品需要按照订货时的协议。化学成分需要在订货时协商确定，但是也应该在化学成分表的范围内。 ⑤对于特殊要求的等级和产品形式应在订货时做出说明。,,,,,,,,,,,,,,,
密度,7.85 g/cm3,,,,,,,,,,,,,,,
成分,P,S,N,,,,,,,,,,,,,
最小值,-,-,-,,,,,,,,,,,,,
最大值,0.045,0.045,0.012,,,,,,,,,,,,,
条件,抗拉强度σb Mpa,屈服点σs Mpa,延伸率δ %,,,,,,,,,,,,,
长材和扁平材; 1<t≤1.5,490~660,≥295,≥13,,,,,,,,,,,,,
长材和扁平材; 1.5<t≤2,490~660,≥295,≥14,,,,,,,,,,,,,
长材和扁平材; 2<t≤2.5,490~660,≥295,≥15,,,,,,,,,,,,,
长材和扁平材; 2.5<t<3,490~660,≥295,≥16,,,,,,,,,,,,,
长材和扁平材; 3≤t≤16,470~610,≥295,≥20,,,,,,,,,,,,,
长材和扁平材; 16<t≤40,470~610,≥285,≥20,,,,,,,,,,,,,
长材和扁平材; 40<t≤63,470~610,≥275,≥19,,,,,,,,,,,,,
长材和扁平材; 63<t≤80,470~610,≥265,≥18,,,,,,,,,,,,,
长材和扁平材; 80<t≤100,470~610,≥255,≥18,,,,,,,,,,,,,
长材和扁平材; 100<t≤150,450~610,≥245,≥16,,,,,,,,,,,,,
长材和扁平材; 150<t≤200,440~610,≥235,≥15,,,,,,,,,,,,,
长材和扁平材; 200<t≤250,440~610,≥225,≥15,,,,,,,,,,,,,
长材和扁平材; t≤1,490~660,≥295,≥12,,,,,,,,,,,,,
牌号,1044,,,,,,,,,,,,,,,
美国UNS,G10440,,,,,,,,,,,,,,,
对应标准,SAE J403-2014 碳钢的化学成分,,,,,,,,,,,,,,,
归类,碳钢,,,,,,,,,,,,,,,
说明,•“Flat Rolled Products”适用于结构型材、板材、带材、薄板和焊管。 •“Long Products”适用于锻造、热轧和冷加工棒材、盘条和无缝管的半成品。,,,,,,,,,,,,,,,
Unnamed: 0,成分,C,Mn,P,S,,,,,,,,,,,
Flat Rolled Products,最小值,0.43,0.3,-,-,,,,,,,,,,,
Flat Rolled Products,最大值,0.5,0.6,0.03,0.035,,,,,,,,,,,
牌号,SWRCH18K,,,,,,,,,,,,,,,
对应标准,JIS G 3507-1-2010 冷镦用碳钢 盘条,,,,,,,,,,,,,,,
归类,碳钢,,,,,,,,,,,,,,,
性能,锻压性,,,,,,,,,,,,,,,
标签,镇静钢,,,,,,,,,,,,,,,
成分,C,Si,Mn,P,S,Cr,Ni,Cu,,,,,,,,
最小值,0.15,0.1,0.6,-,-,-,-,-,,,,,,,,
最大值,0.2,0.35,0.9,0.03,0.035,0.2,0.2,0.3,,,,,,,,
牌号,S235J2,,,,,,,,,,,,,,,
欧标钢号,1.0117,,,,,,,,,,,,,,,
对应标准,EN 10025-2-2019 热轧结构钢产品 - 第2部分：非合金结构钢的交货技术条件,,,,,,,,,,,,,,,
归类,碳钢,,,,,,,,,,,,,,,
标签,不允许沸腾钢,,,,,,,,,,,,,,,
说明,①本标准说明了扁长产品及半成品的技术供货条件，规定了明确的供货条款下，按照化学成分表及机械性能表中给出热轧非合金优质钢平板和长形产品的组别和等级。此标准也对三种工程类用钢做了补充说明。此标准不适用于中空型材结构和管材。 ②本技术供货条件适用于： ——对于S460JR、J0、J2、K2和S500J0的长形产品，厚度为≥3mm和≤150mm; ——对于质量级别JR、J0、J2和K2的板材产品，厚度≤400mm; ——对于其他强度等级和质量级别的板材和长形产品，厚度≤250mm。 ③除在+N(正火状态)条件下供货的产品外，此标准中说明的钢制品未经热处理。允许进行消除应力退火。在+N条件下供货的产品可进行热成形和/或供货后正火。 ④按照此标准要求转换成轧制品的半成品需要按照订货时的协议。化学成分需要在订货时协商确定，但是也应该在化学成分表的范围内。 ⑤对于特殊要求的等级和产品形式应在订货时做出说明。,,,,,,,,,,,,,,,
密度,7.85 g/cm3,,,,,,,,,,,,,,,
成分,C,Mn,P,S,Cr,Ni,Cu,Mo,,,,,,,,
最小值,-,-,-,-,-,-,-,-,,,,,,,,
最大值,0.17,1.4,0.025,0.025,0.29,0.42,0.55,0.11,,,,,,,,
条件,抗拉强度σb Mpa,屈服点σs Mpa,延伸率δ %,冲击吸收能量KV2 J,,,,,,,,,,,,
长材和扁平材; t≤1,360~510,≥235,≥17,-20°C≥27,,,,,,,,,,,,
长材和扁平材; 1<t≤1.5,360~510,≥235,≥18,≥27,,,,,,,,,,,,
长材和扁平材; 1.5<t≤2,360~510,≥235,≥19,≥27,,,,,,,,,,,,
长材和扁平材; 2<t≤2.5,360~510,≥235,≥20,≥27,,,,,,,,,,,,
长材和扁平材; 2.5<t<3,360~510,≥235,≥21,≥27,,,,,,,,,,,,
长材和扁平材; 3≤t≤16,360~510,≥235,≥26,≥27,,,,,,,,,,,,
长材和扁平材; 16<t≤40,360~510,≥225,≥26,≥27,,,,,,,,,,,,
长材和扁平材; 40<t≤63,360~510,≥215,≥25,≥27,,,,,,,,,,,,
长材和扁平材; 63<t≤80,360~510,≥215,≥24,≥27,,,,,,,,,,,,
长材和扁平材; 80<t≤100,360~510,≥215,≥24,≥27,,,,,,,,,,,,
长材和扁平材; 100<t≤150,350~500,≥195,≥22,≥27,,,,,,,,,,,,
长材和扁平材; 150<t≤200,340~490,≥185,≥21,≥27,,,,,,,,,,,,
长材和扁平材; 200<t≤250,340~490,≥175,≥21,≥27,,,,,,,,,,,,
长材和扁平材; 250<t≤400,330~480,≥165,≥21,≥27,,,,,,,,,,,,
美国UNS,G15520,,,,,,,,,,,,,,,
ASTM  型号或牌号,1552,,,,,,,,,,,,,,,
旧牌号,1052,,,,,,,,,,,,,,,
对应标准,ASTM A29/A29M-2020 热锻碳素钢和合金钢棒材一般要求标准规范,,,,,,,,,,,,,,,
归类,碳钢,,,,,,,,,,,,,,,
标签,高锰碳钢,,,,,,,,,,,,,,,
成分,C,Mn,P,S,,,,,,,,,,,,
最小值,0.47,1.2,-,-,,,,,,,,,,,,
最大值,0.55,1.5,0.04,0.05,,,,,,,,,,,,
牌号,C2C,,,,,,,,,,,,,,,
德国W-Nr.,1.0314,,,,,,,,,,,,,,,
对应标准,DIN EN 10263-2-2017 钢棒，棒材和线材冷镦和冷挤压 钢- 第2部分：冷加工后的交货技术条件不适用于热处理钢,,,,,,,,,,,,,,,
归类,碳钢,,,,,,,,,,,,,,,
标签,非热处理钢,,,,,,,,,,,,,,,
说明,"②牌号或数字代号后缀字符表示材料状态或热处理名称，比如：C10C +U, C10C +U+PE等",,,,,,,,,,,,,,,
成分,C,Si,Mn ①,P,S,Al ②,,,,,,,,,,
最小值,-,-,0.2,-,-,0.02,,,,,,,,,,
最大值,0.03,0.1,0.4,0.02,0.025,0.06,,,,,,,,,,
条件,热处理或状态,抗拉强度σb Mpa,断面收缩率ψ %,,,,,,,,,,,,,
"盘条,钢棒；5＜d≤100",热轧或未处理及去皮(+U或+U+PE),≤360,≥75,,,,,,,,,,,,,
"钢棒,钢丝；5＜d≤10",未处理及冷拔（+U+C）,≤450,≥70,,,,,,,,,,,,,
"钢棒,钢丝；10＜d≤40",未处理及冷拔（+U+C）,≥440,≥70,,,,,,,,,,,,,
"钢棒,钢丝；40＜d≤100",未处理及冷拔（+U+C）,≤440,≥68,,,,,,,,,,,,,
"钢棒,钢丝；2＜d≤5",未处理及冷拔及球化处理（+U+C+AC）,≤310,≥80,,,,,,,,,,,,,
"钢棒,钢丝；5＜d≤100",未处理及冷拔及球化处理（+U+C+AC）,≤300,≥80,,,,,,,,,,,,,
"盘条,钢棒；2＜d≤5",未经处理及冷拔及球化处理及平整 (+U+C+AC+LC),≤350,≥75,,,,,,,,,,,,,
"盘条,钢棒；5＜d≤100",未经处理及冷拔及球化处理及平整 (+U+C+AC+LC),≤340,≥75,,,,,,,,,,,,,
牌号,SAE1018,,,,,,,,,,,,,,,
对应标准,Q/BQB 517-2018 冷镦钢盘条,,,,,,,,,,,,,,,
归类,碳钢,,,,,,,,,,,,,,,
说明,①本标准规定了冷镦钢盘条的尺寸、 外形、 重量及允许偏差、 技术要求、 检验与试验、 包装、 标志和 检验文件等。 ②本标准适用于宝山钢铁股份有限公司生产的冷镦钢无扭控冷热轧盘条。 主要用于制造汽车、 电子、 机械等行业使用的高等级冷成型紧固件、 异形件等。 ③表面质量要求，B-系列冷镦钢严于冷镦钢。 ④非金属夹杂物检验，为必做项目，B-系列冷镦钢规定了更高的合格级别,,,,,,,,,,,,,,,
成分,C,Si,Mn,P,S,Cr,Ni,Cu,Mo,Al,,,,,,
最小值,0.15,-,0.3,-,-,-,-,-,-,0.02,,,,,,
最大值,0.2,0.1,0.6,0.02,0.02,0.2,0.2,0.2,0.06,-,,,,,,
牌号,C15R,,,,,,,,,,,,,,,
对应标准,ISO 683-11-2012 热处理钢、合金钢和易切削钢 -- 第11部分：表面硬化钢,,,,,,,,,,,,,,,
归类,碳钢,,,,,,,,,,,,,,,
成分,C,Si,Mn,P,S,Cr,Ni,Cu,Mo,,,,,,,
最小值,0.12,0.15,0.3,-,0.02,-,-,-,-,,,,,,,
最大值,0.18,0.4,0.6,0.025,0.04,0.4,0.4,0.3,0.1,,,,,,,
牌号,C35E,,,,,,,,,,,,,,,
对应标准,ISO 683-18-2014 热处理钢、合金钢和易切削钢 -- 第18部分：光面钢制品,,,,,,,,,,,,,,,
归类,碳钢,,,,,,,,,,,,,,,
成分,C,Si,Mn,P,S,Cr,Ni,Cu,Mo,更多,,,,,,
最小值,0.32,0.1,0.5,-,-,-,-,-,-,Cr+Mo+Ni≤0.63,,,,,,
最大值,0.39,0.4,0.8,0.025,0.035,0.4,0.4,0.3,0.1,Cr+Mo+Ni≤0.63,,,,,,
厚度 t mm,热处理或状态,抗拉强度σb Mpa,屈服点σs Mpa,延伸率δ %,硬度 HBW,冲击吸收能量KV2 J,,,,,,,,,,
5≤t≤10,Cold drawn (+C),650~1000,≥510,≥6,,,,,,,,,,,,
10＜t≤16,Cold drawn (+C),600~950,≥420,≥7,,,,,,,,,,,,
16＜t≤40,Cold drawn (+C),580~880,≥320,≥8,,,,,,,,,,,,
40＜t≤63,Cold drawn (+C),550~840,≥300,≥9,,,,,,,,,,,,
63＜t≤100,Cold drawn (+C),520~800,≥270,≥9,,,,,,,,,,,,
16＜t≤100,As-rolled + peeled (+SH),520~700,,,156~204,,,,,,,,,,,
16＜t≤40,Quenched and tempered and peeled (+QT+SH),600~750,≥370,≥19,,≥35,,,,,,,,,,
40＜t≤100,Quenched and tempered and peeled (+QT+SH),550~700,≥320,≥20,,≥35,,,,,,,,,,
5≤t≤10,Quenched and tempered + cold drawn (+QT +C),750~950,≥525,≥9,,,,,,,,,,,,
10＜t≤16,Quenched and tempered + cold drawn (+QT +C),700~900,≥490,≥9,,,,,,,,,,,,
16＜t≤40,Quenched and tempered + cold drawn (+QT +C),650~850,≥455,≥10,,,,,,,,,,,,
40＜t≤63,Quenched and tempered + cold drawn (+QT +C),570~770,≥400,≥11,,,,,,,,,,,,
63＜t≤100,Quenched and tempered + cold drawn (+QT +C),550~750,≥385,≥12,,,,,,,,,,,,
牌号,C50E,,,,,,,,,,,,,,,
对应标准,ISO 683-1-2016 淬火和回火用非合金钢,,,,,,,,,,,,,,,
归类,碳钢,,,,,,,,,,,,,,,
标签,特种钢,,,,,,,,,,,,,,,
成分,C,Si,Mn,P,S,Cr,Ni,Cu,Mo,更多,,,,,,
最小值,0.47,0.1,0.6,-,-,-,-,-,-,Cr+Mo+Ni≤0.63,,,,,,
最大值,0.55,0.4,0.9,0.025,0.035,0.4,0.4,0.3,0.1,Cr+Mo+Ni≤0.63,,,,,,
直径d 或 厚度t mm,抗拉强度σb Mpa,屈服点σs Mpa,延伸率δ %,断面收缩率ψ %,,,,,,,,,,,,
d≤16 or t≤8,750~900,≥520,≥13,≥30,,,,,,,,,,,,
16＜d≤40 or 8＜t≤20,700~850,≥460,≥15,≥35,,,,,,,,,,,,
40＜d≤100 or 20＜t≤60,650~800,≥400,≥16,≥40,,,,,,,,,,,,
牌号,IFI-10B38,,,,,,,,,,,,,,,
对应标准,"ASTM F2282-2018 机械紧固件用碳素和合金钢丝, 杆材和棒材质量保证要求标准规范",,,,,,,,,,,,,,,
归类,碳钢,,,,,,,,,,,,,,,
Unnamed: 0,成分,C,Mn,P,S,,,,,,,,,,,
SiFg,最小值,0.35,0.7,-,-,,,,,,,,,,,
SiFg,最大值,0.42,1,0.02,0.02,,,,,,,,,,,
Unnamed: 0,抗拉强度σb ksi,断面收缩率ψ %,,,,,,,,,,,,,,
"棒材,杆材；退火",≤88,≥56,,,,,,,,,,,,,,
"棒材,杆材；球化退火",≤82,≥58,,,,,,,,,,,,,,
线材；加工完成后球化退火(SAFS),≤80,≥62,,,,,,,,,,,,,,
线材；Annealed in process(AIP),≤97,≥52,,,,,,,,,,,,,,
线材；加工过程中球化退火(SAIP),≤90,≥56,,,,,,,,,,,,,,
美国UNS,H10380,,,,,,,,,,,,,,,
SAE  钢号,1038H,,,,,,,,,,,,,,,
对应标准,SAE J 1268-2010 碳素和合金工字钢用保证淬透性钢带,,,,,,,,,,,,,,,
归类,碳钢,,,,,,,,,,,,,,,
成分,C,Si,Mn,P,S,,,,,,,,,,,
最小值,0.34,0.15,0.5,-,-,,,,,,,,,,,
最大值,0.43,0.35,1,0.03,0.05,,,,,,,,,,,
牌号,Cm35,,,,,,,,,,,,,,,
德国W-Nr.,1.118,,,,,,,,,,,,,,,
对应标准,DIN 17200-1987 调质钢材的供货技术条件,,,,,,,,,,,,,,,
归类,碳钢,,,,,,,,,,,,,,,
标签,高级优质非合金钢,,,,,,,,,,,,,,,
说明,本标准适用于： ——半成品，例如：初轧坯、扁钢坯、棒料坯。 ——热轧钢 ——热轧或锻造钢棒（圆钢、四方钢、六角钢、八角钢和扁钢） ——热轧宽钢带 ——热轧或冷轧钢板和钢带 ——自由锻锻件和模锻锻件,,,,,,,,,,,,,,,
成分,C,Si,Mn,P,S,,,,,,,,,,,
最小值,0.32,-,0.5,-,0.02,,,,,,,,,,,
最大值,0.39,0.4,0.8,0.035,0.035,,,,,,,,,,,
条件,热处理或状态,抗拉强度σb Mpa,屈服点σs Mpa,延伸率δ %,断面收缩率ψ %,硬度 HBW,冲击吸收能量KV2 J,,,,,,,,,
钢材;所有尺寸,软化退火(G),,,,,≤183,,,,,,,,,,
钢材;d≤16,调质(V),630~780,≥430,≥17,≥40,,ISO-V≥35,,,,,,,,,
钢材;16<d≤40,调质(V),600~750,≥370,≥19,≥45,,≥35,,,,,,,,,
钢材;40<d≤100,调质(V),650~700,≥320,≥20,≥50,,≥35,,,,,,,,,
棒材;16<d≤100,正火(N),490~640,≥275,,≥21,,,,,,,,,,,
扁钢;d≤16,正火(N),480~670,≥300,,纵向≥21,,,,,,,,,,,
扁钢;16<d≤100,正火(N),480~670,≥270,,≥21,,,,,,,,,,,
扁钢;100<d≤160,正火(N),460~650,≥245,,≥19,,,,,,,,,,,
牌号,S460J2,,,,,,,,,,,,,,,
德国W-Nr.,1.0552,,,,,,,,,,,,,,,
对应标准,DIN EN 10025-2-2019 热轧结构钢产品 - 第2部分：非合金结构钢的交货技术条件,,,,,,,,,,,,,,,
归类,碳钢,,,,,,,,,,,,,,,
标签,镇静钢,,,,,,,,,,,,,,,
说明,①本标准说明了扁长产品及半成品的技术供货条件，规定了明确的供货条款下，按照化学成分表及机械性能表中给出热轧非合金优质钢平板和长形产品的组别和等级。此标准也对三种工程类用钢做了补充说明。此标准不适用于中空型材结构和管材。 ②本技术供货条件适用于： ——对于S460JR、J0、J2、K2和S500J0的长形产品，厚度为≥3mm和≤150mm; ——对于质量级别JR、J0、J2和K2的板材产品，厚度≤400mm; ——对于其他强度等级和质量级别的板材和长形产品，厚度≤250mm。 ③除在+N(正火状态)条件下供货的产品外，此标准中说明的钢制品未经热处理。允许进行消除应力退火。在+N条件下供货的产品可进行热成形和/或供货后正火。 ④按照此标准要求转换成轧制品的半成品需要按照订货时的协议。化学成分需要在订货时协商确定，但是也应该在化学成分表的范围内。 ⑤对于特殊要求的等级和产品形式应在订货时做出说明。,,,,,,,,,,,,,,,
密度,7.85 g/cm3,,,,,,,,,,,,,,,
Unnamed: 0,成分,C,Si,Mn,P,S,Cr,Ni,Cu,Mo,N,Ti,V,Nb,,
d≤30,最小值,-,-,-,-,-,-,-,-,-,-,-,-,-,,
d≤30,最大值,0.2,0.55,1.7,0.03,0.03,0.29,0.42,0.55,0.11,0.025,0.05,0.13,0.05,,
条件,抗拉强度σb Mpa,屈服点σs Mpa,延伸率δ %,冲击吸收能量KV2 J,,,,,,,,,,,,
长材; 3≤t≤16,550~720,≥460,≥17,-20°C≥27,,,,,,,,,,,,
长材; 16<t≤40,550~720,≥440,≥17,≥27,,,,,,,,,,,,
长材; 40<t≤63,550~720,≥420,≥17,≥27,,,,,,,,,,,,
长材; 63<t≤80,550~720,≥400,≥17,≥27,,,,,,,,,,,,
长材; 80<t≤100,550~720,≥390,≥17,≥27,,,,,,,,,,,,
长材; 100<t≤150,530~700,≥390,≥17,≥27,,,,,,,,,,,,
牌号,SWRCH15R,,,,,,,,,,,,,,,
对应标准,JIS G 3507-1-2010 冷镦用碳钢 盘条,,,,,,,,,,,,,,,
归类,碳钢,,,,,,,,,,,,,,,
标签,沸腾钢,,,,,,,,,,,,,,,
成分,C,Mn,P,S,Cr,Ni,Cu,,,,,,,,,
最小值,0.13,0.3,-,-,-,-,-,,,,,,,,,
最大值,0.18,0.6,0.04,0.04,0.2,0.2,0.3,,,,,,,,,
牌号,SWRH52B,,,,,,,,,,,,,,,
对应标准,JIS G 3506-2017 高碳钢线材,,,,,,,,,,,,,,,
