Repository: chen-snow/DataToNeo4j

# DataToNeo4j
get steel grade data and import to neo4j

File: data/碳钢最终数据.csv (part 16 of 23)
牌号,E5518-N2,,,,,,,,,,,,,,,
归类,碳钢,,,,,,,,,,,,,,,
说明,用于制造高碳钢丝、油回火钢丝、预应力混凝土用高碳钢丝、镀锌钢丝绳、钢缆等的线材。同时，钢琴线材也包括在其中,,,,,,,,,,,,,,,
成分,C,Si,Mn,P,S,,,,,,,,,,,
最小值,0.49,0.15,0.6,-,-,,,,,,,,,,,
最大值,0.56,0.35,0.9,0.03,0.03,,,,,,,,,,,
美国UNS,G10190,,,,,,,,,,,,,,,
ASTM  型号或牌号,1019,,,,,,,,,,,,,,,
对应标准,ASTM A29/A29M-2020 热锻碳素钢和合金钢棒材一般要求标准规范,,,,,,,,,,,,,,,
归类,碳钢,,,,,,,,,,,,,,,
性能,锻压性,,,,,,,,,,,,,,,
标签,非硫处理碳素钢,,,,,,,,,,,,,,,
成分,C,Mn,P,S,,,,,,,,,,,,
最小值,0.15,0.7,-,-,,,,,,,,,,,,
最大值,0.2,1,0.04,0.05,,,,,,,,,,,,
牌号,A686 Type W2-8.5 Grade A,,,,,,,,,,,,,,,
美国UNS,T72302,,,,,,,,,,,,,,,
对应标准,ASTM A 686-1992(R2004) 碳素工具钢,,,,,,,,,,,,,,,
归类,碳钢,,,,,,,,,,,,,,,
成分,C,Si,Mn,P,S,Cr,Ni,Cu,Mo,W,V,,,,,
最小值,0.85,0.1,0.1,-,-,-,-,-,-,-,0.15,,,,,
最大值,0.95,0.4,0.4,0.03,0.03,0.15,0.2,0.2,0.1,0.15,0.35,,,,,
条件,热处理或状态,硬度 HBW,,,,,,,,,,,,,,
"棒材, 锻件, 厚板, 薄板, 线材;",冷拉,≤241,,,,,,,,,,,,,,
"棒材, 锻件, 厚板, 薄板, 线材;",退火,≤202,,,,,,,,,,,,,,
"棒材, 锻件, 厚板, 薄板, 线材;",热处理,HRC≥65,,,,,,,,,,,,,,
钻杆; d < 3.2,,37,,,,,,,,,,,,,,
钻杆; 3.2<d≤6.4,,28,,,,,,,,,,,,,,
钻杆; 6.4<d≤12.7,,23,,,,,,,,,,,,,,
钻杆; d>12.7,,96,,,,,,,,,,,,,,
牌号,C2C,,,,,,,,,,,,,,,
欧标钢号,1.0314,,,,,,,,,,,,,,,
对应标准,EN 10263-2-2017 盘条，棒材和线材冷镦和冷挤压 钢- 第2部分：冷加工后的交货技术条件不适用于热处理钢,,,,,,,,,,,,,,,
归类,碳钢,,,,,,,,,,,,,,,
标签,非热处理钢,,,,,,,,,,,,,,,
成分,C,Si,Mn ①,P,S,Al ②,,,,,,,,,,
最小值,-,-,0.2,-,-,0.02,,,,,,,,,,
最大值,0.03,0.1,0.4,0.02,0.025,0.06,,,,,,,,,,
条件,热处理或状态,抗拉强度σb Mpa,断面收缩率ψ %,,,,,,,,,,,,,
"盘条,钢棒；5＜d≤100",热轧或未处理及去皮(+U或+U+PE),≤360,≥75,,,,,,,,,,,,,
"钢棒,钢丝；5＜d≤10",未处理及冷拔（+U+C）,≤450,≥70,,,,,,,,,,,,,
"钢棒,钢丝；10＜d≤40",未处理及冷拔（+U+C）,≥440,≥70,,,,,,,,,,,,,
"钢棒,钢丝；40＜d≤100",未处理及冷拔（+U+C）,≤440,≥68,,,,,,,,,,,,,
"钢棒,钢丝；2＜d≤5",未处理及冷拔及球化处理（+U+C+AC）,≤310,≥80,,,,,,,,,,,,,
"钢棒,钢丝；5＜d≤100",未处理及冷拔及球化处理（+U+C+AC）,≤300,≥80,,,,,,,,,,,,,
"盘条,钢棒；2＜d≤5",未经处理及冷拔及球化处理及平整 (+U+C+AC+LC),≤350,≥75,,,,,,,,,,,,,
"盘条,钢棒；5＜d≤100",未经处理及冷拔及球化处理及平整 (+U+C+AC+LC),≤340,≥75,,,,,,,,,,,,,
牌号,46S20,,,,,,,,,,,,,,,
对应标准,ISO 683-18-2014 热处理钢、合金钢和易切削钢 -- 第18部分：光面钢制品,,,,,,,,,,,,,,,
归类,碳钢,,,,,,,,,,,,,,,
成分,C,Si,Mn,P,S,,,,,,,,,,,
最小值,0.42,-,0.7,-,0.15,,,,,,,,,,,
最大值,0.5,0.4,1.1,0.06,0.25,,,,,,,,,,,
厚度 t mm,热处理或状态,抗拉强度σb Mpa,屈服点σs Mpa,延伸率δ %,硬度 HBW,,,,,,,,,,,
5≤t≤10,Cold drawn (+C),740~980,≥570,≥5,,,,,,,,,,,,
10＜t≤16,Cold drawn (+C),690~930,≥470,≥6,,,,,,,,,,,,
16＜t≤40,Cold drawn (+C),640~880,≥400,≥7,,,,,,,,,,,,
40＜t≤63,Cold drawn (+C),610~850,≥380,≥8,,,,,,,,,,,,
63＜t≤100,Cold drawn (+C),580~820,≥340,≥8,,,,,,,,,,,,
16＜t≤40,As-rolled + peeled (+SH),590~760,,,≤222,,,,,,,,,,,
40＜t≤63,As-rolled + peeled (+SH),580~730,,,≤213,,,,,,,,,,,
63＜t≤100,As-rolled + peeled (+SH),560~710,,,≤207,,,,,,,,,,,
5≤t≤16,Quenched and tempered and peeled (+QT+SH),700~850,≥490,,,,,,,,,,,,,
16＜t≤40,Quenched and tempered and peeled (+QT+SH),650~800,≥430,≥13,,,,,,,,,,,,
40＜t≤100,Quenched and tempered and peeled (+QT+SH),630~780,≥370,≥14,,,,,,,,,,,,
5≤t≤10,Quenched and tempered +Cold drawn (+QT+C),850~1000,≥595,≥8,,,,,,,,,,,,
10＜t≤16,Quenched and tempered +Cold drawn (+QT+C),800~950,≥560,≥9,,,,,,,,,,,,
16＜t≤40,Quenched and tempered +Cold drawn (+QT+C),700~850,≥490,≥10,,,,,,,,,,,,
40＜t≤63,Quenched and tempered +Cold drawn (+QT+C),700~850,≥490,≥11,,,,,,,,,,,,
63＜t≤100,Quenched and tempered +Cold drawn (+QT+C),650~850,≥455,≥11,,,,,,,,,,,,
牌号,TW 360,,,,,,,,,,,,,,,
对应标准,ISO 9330-1-1990 规定室温性能的非合金钢管,,,,,,,,,,,,,,,
归类,碳钢,,,,,,,,,,,,,,,
成分,C,Si,Mn,P,S,,,,,,,,,,,
最小值,-,-,0.3,-,-,,,,,,,,,,,
最大值,0.17,0.35,0.8,0.04,0.04,,,,,,,,,,,
厚度/条件 t mm,抗拉强度σb Mpa,屈服点σs Mpa,延伸率δ %,,,,,,,,,,,,,
t≤16,360~500,≥235,,,,,,,,,,,,,,
16＜t≤40,360~500,≥225,,,,,,,,,,,,,,
纵向,,,≥25,,,,,,,,,,,,,
横向,,,≥23,,,,,,,,,,,,,
牌号,A108 Grade 1020,,,,,,,,,,,,,,,
美国UNS,G10200,,,,,,,,,,,,,,,
对应标准,ASTM A108-1999 冷成形钢棒品质的标准规范,,,,,,,,,,,,,,,
归类,碳钢,,,,,,,,,,,,,,,
说明,本规范涵盖按化学成分生产的标准质量冷加工碳钢棒。标准质量的冷加工棒材适用于热处理，加工成部件，或在成品状态下使用，如轴系，或建筑应用，或用于其他类似用途。钢材的等级由等级编号或化学成分确定。,,,,,,,,,,,,,,,
成分,C,Mn,P,S,,,,,,,,,,,,
最小值,0.18,0.3,-,-,,,,,,,,,,,,
最大值,0.23,0.6,0.04,0.05,,,,,,,,,,,,
牌号,1144,,,,,,,,,,,,,,,
对应标准,AS 1442-2007 碳素钢和碳锰钢 - 热轧棒材和半成品,,,,,,,,,,,,,,,
归类,碳钢,,,,,,,,,,,,,,,
性能,易切削性,,,,,,,,,,,,,,,
标签,高速易切削钢,,,,,,,,,,,,,,,
说明,用于锻造和一般工程. 本标准未规定该牌号的机械性能 本标准规定了用于锻造和一般工程用途的在轧制或正火状态下交付的碳钢和碳锰钢棒材、棒材、坯料和板坯的要求。它规定了所有牌号的化学成分要求，以及满足机械性能要求的牌号的抗拉强度要求。该标准允许添加硼和微合金元素来实现特殊性能。,,,,,,,,,,,,,,,
成分,C,Si,Mn,P,S,Cr,Ni,Cu,Mo,,,,,,,
最小值,0.4,-,1.35,-,0.24,-,-,-,-,,,,,,,
最大值,0.48,0.35,1.65,0.04,0.33,0.3,0.35,0.3,0.1,,,,,,,
牌号,2,,,,,,,,,,,,,,,
对应标准,ISO 5000-2019 工业级和拉伸级连续热浸镀铝硅合金薄钢板,,,,,,,,,,,,,,,
归类,碳钢,,,,,,,,,,,,,,,
成分,C,Mn,P,S,Cr,Ni,Cu,Mo,Ti,V ①,Nb,更多,,,,
最小值,-,-,-,-,-,-,-,-,-,-,-,Cu+Ni+Cr+Mo≤0.50；Cr+Mo≤0.16,,,,
最大值,0.1,0.5,0.04,0.035,0.15,0.2,0.2,0.06,0.008,0.008,0.008,Cu+Ni+Cr+Mo≤0.50；Cr+Mo≤0.16,,,,
抗拉强度σb Mpa,屈服点σs Mpa,延伸率δ %,,,,,,,,,,,,,,
≤430,≤340,标称长度=50mm≥31,,,,,,,,,,,,,,
牌号,1138,,,,,,,,,,,,,,,
美国UNS,G11380,,,,,,,,,,,,,,,
对应标准,SAE J403-2014 碳钢的化学成分,,,,,,,,,,,,,,,
归类,碳钢,,,,,,,,,,,,,,,
成分,C,Mn,P,S,,,,,,,,,,,,
最小值,0.34,0.7,-,0.08,,,,,,,,,,,,
最大值,0.4,1,0.03,0.13,,,,,,,,,,,,
牌号,10S20,,,,,,,,,,,,,,,
对应标准,ISO 683-4-2016 热处理钢、合金钢和易切削钢 -- 第4部分：易切削钢,,,,,,,,,,,,,,,
归类,碳钢,,,,,,,,,,,,,,,
性能,易切削性  渗碳性,,,,,,,,,,,,,,,
标签,渗碳易切削钢,,,,,,,,,,,,,,,
成分,C,Si,Mn,P,S,,,,,,,,,,,
最小值,0.07,-,0.7,-,0.15,,,,,,,,,,,
最大值,0.13,0.4,1.1,0.06,0.25,,,,,,,,,,,
条件,热处理或状态,抗拉强度σb Mpa,硬度 HBW,,,,,,,,,,,,,
5<d≤63,未处理（U）,360~530,≤156,,,,,,,,,,,,,
63<d≤100,未处理（U）,350~490,≤146,,,,,,,,,,,,,
牌号,C50,,,,,,,,,,,,,,,
对应标准,DIN EN ISO 683-1-2018 热处理钢、合金钢和易切削钢 -- 第1部分：调质非合金钢,,,,,,,,,,,,,,,
归类,碳钢,,,,,,,,,,,,,,,
标签,优质非合金钢,,,,,,,,,,,,,,,
成分,C,Si,Mn,P,S,Cr,Ni,Cu,Mo,更多,,,,,,
最小值,0.47,0.1,0.6,-,-,-,-,-,-,Cr+Mo+Ni≤0.63,,,,,,
最大值,0.55,0.4,0.9,0.045,0.045,0.4,0.4,0.3,0.1,Cr+Mo+Ni≤0.63,,,,,,
直径d 或 厚度t mm,热处理或状态,抗拉强度σb Mpa,屈服点σs Mpa,延伸率δ %,硬度 HBW,,,,,,,,,,,
d≤16; t≤8,调质（QT）,750~900,≥520,≥13,,,,,,,,,,,,
16＜d≤40；8＜t≤20,调质（QT）,700~850,≥460,≥15,,,,,,,,,,,,
40＜d≤100；20＜t≤60,调质（QT）,650~800,≥400,≥16,,,,,,,,,,,,
d≤16；t≤16,正火（N）,≥650,≥355,≥12,,,,,,,,,,,,
16<d≤100；16＜t≤100,正火（N）,≥610,≥320,≥14,,,,,,,,,,,,
100<d≤250；100＜t≤250,正火（N）,≥590,≥290,≥14,,,,,,,,,,,,
所有尺寸,可剪切状态（+S）,,,,≤255,,,,,,,,,,,
牌号,C20E2C,,,,,,,,,,,,,,,
对应标准,ISO 4954-2018 冷镦和冷挤压用钢,,,,,,,,,,,,,,,
归类,碳钢,,,,,,,,,,,,,,,
成分,C,Si,Mn,P,S,Cu,,,,,,,,,,
最小值,0.18,-,0.3,-,-,-,,,,,,,,,,
最大值,0.22,0.3,0.6,0.025,0.025,0.25,,,,,,,,,,
牌号,46SPb20,,,,,,,,,,,,,,,
欧标钢号,1.0757,,,,,,,,,,,,,,,
对应标准,EN 10277-2018 光亮产品-发货技术条件,,,,,,,,,,,,,,,
归类,碳钢,,,,,,,,,,,,,,,
性能,易切削性,,,,,,,,,,,,,,,
标签,易切削淬火和回火钢,,,,,,,,,,,,,,,
成分,C,Si,Mn,P,S,Pb,,,,,,,,,,
最小值,0.42,-,0.7,-,0.15,0.15,,,,,,,,,,
最大值,0.5,0.4,1.1,0.06,0.25,0.35,,,,,,,,,,
厚度 t mm,热处理或状态,抗拉强度σb Mpa,屈服点σs Mpa,延伸率δ %,硬度 HBW,,,,,,,,,,,
5≤t≤10,冷拉（+C）,740~980,≥570,≥5,,,,,,,,,,,,
10<t≤16,冷拉（+C）,690~930,≥470,≥6,,,,,,,,,,,,
16<t≤40,冷拉（+C）,640~880,≥400,≥7,,,,,,,,,,,,
40<t≤63,冷拉（+C）,610~850,≥380,≥8,,,,,,,,,,,,
63<t≤100,冷拉（+C）,580~820,≥340,≥8,,,,,,,,,,,,
16<t≤40,轧制及去皮(+SH),590~760,,,≤222,,,,,,,,,,,
40<t≤63,轧制及去皮(+SH),580~730,,,≤213,,,,,,,,,,,
63<t≤100,轧制及去皮(+SH),560~710,,,≤207,,,,,,,,,,,
16<t≤40,"淬火及回火,剥皮(+QT+SH)",650~800,≥430,≥13,,,,,,,,,,,,
40<t≤63,"淬火及回火,剥皮(+QT+SH)",630~780,≥370,≥14,,,,,,,,,,,,
63<t≤100,"淬火及回火,剥皮(+QT+SH)",630~780,≥370,≥14,,,,,,,,,,,,
5≤t≤10,"淬火及回火,冷拉(+QT+C)",850~1000,≥595,≥8,,,,,,,,,,,,
10<t≤16,"淬火及回火,冷拉(+QT+C)",850~950,≥560,≥9,,,,,,,,,,,,
16<t≤40,"淬火及回火,冷拉(+QT+C)",700~850,≥490,≥10,,,,,,,,,,,,
40<t≤63,"淬火及回火,冷拉(+QT+C)",700~850,≥490,≥11,,,,,,,,,,,,
63<t≤100,"淬火及回火,冷拉(+QT+C)",650~850,≥455,≥11,,,,,,,,,,,,
牌号,Ck101,,,,,,,,,,,,,,,
德国W-Nr.,1.1274,,,,,,,,,,,,,,,
对应标准,DIN 17222-1979 弹簧用冷轧带钢; 交货技术条件,,,,,,,,,,,,,,,
归类,碳钢,,,,,,,,,,,,,,,
标签,特种钢,,,,,,,,,,,,,,,
成分,C,Si,Mn,P,S,,,,,,,,,,,
最小值,0.95,0.15,0.4,-,-,,,,,,,,,,,
最大值,1.05,0.35,0.6,0.035,0.035,,,,,,,,,,,
厚度 t mm,热处理或状态,抗拉强度σb Mpa,延伸率δ %,硬度 HBW,,,,,,,,,,,,
t≤3*,冷轧及软化退火 (G),≤690,≥11,HV**≤205,,,,,,,,,,,,
t≤2****,"冷轧, 淬火及回火 (H+A)",***1500~2100,,445~620,,,,,,,,,,,,
t≤2,淬火,,,≥750,,,,,,,,,,,,
牌号,A686 Type W1-8.5 Grade A,,,,,,,,,,,,,,,
美国UNS,T72301,,,,,,,,,,,,,,,
对应标准,ASTM A 686-1992(R2004) 碳素工具钢,,,,,,,,,,,,,,,
归类,碳钢,,,,,,,,,,,,,,,
成分,C,Si,Mn,P,S,Cr,Ni,Cu,Mo,W,V,,,,,
最小值,0.85,0.1,0.1,-,-,-,-,-,-,-,-,,,,,
最大值,0.95,0.4,0.4,0.03,0.03,0.15,0.2,0.2,0.1,0.15,0.1,,,,,
条件,热处理或状态,硬度 HBW,,,,,,,,,,,,,,
"棒材, 锻件, 厚板, 薄板, 线材;",冷拉,≤241,,,,,,,,,,,,,,
"棒材, 锻件, 厚板, 薄板, 线材;",退火,≤202,,,,,,,,,,,,,,
"棒材, 锻件, 厚板, 薄板, 线材;",热处理,HRC≥65,,,,,,,,,,,,,,
钻杆; d < 3.2,,37,,,,,,,,,,,,,,
钻杆; 3.2<d≤6.4,,28,,,,,,,,,,,,,,
钻杆; 6.4<d≤12.7,,23,,,,,,,,,,,,,,
钻杆; d>12.7,,96,,,,,,,,,,,,,,
牌号,T0 04,,,,,,,,,,,,,,,
对应标准,ISO 4999-2014 商用、拉拔和结构用连续热浸镀锡（铅合金）冷还原碳钢板,,,,,,,,,,,,,,,
归类,碳钢,,,,,,,,,,,,,,,
成分,C,Mn,P,S,Ti ①,V ①,Nb ①,,,,,,,,,
最小值,-,-,-,-,-,-,-,,,,,,,,,
最大值,0.06,0.5,0.025,0.035,0.15,0.1,0.1,,,,,,,,,
抗拉强度σb Mpa,延伸率δ %,,,,,,,,,,,,,,,
≤410,标称长度=50mm≥29,,,,,,,,,,,,,,,
牌号,B-SWRCH8A,,,,,,,,,,,,,,,
对应标准,Q/BQB 517-2018 冷镦钢盘条,,,,,,,,,,,,,,,
归类,碳钢,,,,,,,,,,,,,,,
标签,铝镇静钢,,,,,,,,,,,,,,,
说明,①本标准规定了冷镦钢盘条的尺寸、 外形、 重量及允许偏差、 技术要求、 检验与试验、 包装、 标志和 检验文件等。 ②本标准适用于宝山钢铁股份有限公司生产的冷镦钢无扭控冷热轧盘条。 主要用于制造汽车、 电子、 机械等行业使用的高等级冷成型紧固件、 异形件等。 ③表面质量要求，B-系列冷镦钢严于冷镦钢。 ④非金属夹杂物检验，为必做项目，B-系列冷镦钢规定了更高的合格级别,,,,,,,,,,,,,,,
成分,C,Si,Mn,P,S,Cr,Ni,Cu,Mo,Al,,,,,,
最小值,-,-,-,-,-,-,-,-,-,0.02,,,,,,
最大值,0.1,0.1,0.6,0.02,0.02,0.2,0.2,0.2,0.06,-,,,,,,
牌号,C15E,,,,,,,,,,,,,,,
对应标准,ISO 683-3-2019 热处理钢、合金钢和易切削钢 -- 第3部分：表面硬化钢,,,,,,,,,,,,,,,
归类,碳钢,,,,,,,,,,,,,,,
成分,C,Si,Mn,P,S,Cr,Ni,Cu,Mo,,,,,,,
最小值,0.12,0.15,0.3,-,-,-,-,-,-,,,,,,,
最大值,0.18,0.4,0.6,0.025,0.035,0.4,0.4,0.3,0.1,,,,,,,
牌号,C40,,,,,,,,,,,,,,,
对应标准,ISO 683-18-2014 热处理钢、合金钢和易切削钢 -- 第18部分：光面钢制品,,,,,,,,,,,,,,,
归类,碳钢,,,,,,,,,,,,,,,
成分,C,Si ①,Mn,P,S,Cr,Ni,Cu,Mo,更多,,,,,,
最小值,0.37,0.1,0.5,-,-,-,-,-,-,Cr+Mo+Ni≤0.63,,,,,,
最大值,0.44,0.4,0.8,0.045,0.045,0.4,0.4,0.3,0.1,Cr+Mo+Ni≤0.63,,,,,,
厚度 t mm,热处理或状态,抗拉强度σb Mpa,屈服点σs Mpa,延伸率δ %,硬度 HBW,,,,,,,,,,,
5≤t≤10,Cold drawn (+C),700~1000,≥540,≥6,,,,,,,,,,,,
10＜t≤16,Cold drawn (+C),650~980,≥460,≥7,,,,,,,,,,,,
16＜t≤40,Cold drawn (+C),620~920,≥365,≥8,,,,,,,,,,,,
40＜t≤63,Cold drawn (+C),590~840,≥330,≥9,,,,,,,,,,,,
63＜t≤100,Cold drawn (+C),550~820,≥290,≥9,,,,,,,,,,,,
16＜t≤100,As-rolled + peeled (+SH),550~710,,,164~207,,,,,,,,,,,
牌号,SWCH 15A,,,,,,,,,,,,,,,
对应标准,JIS G 3507-2-2005 冷镦碳钢 - 第2部分：线材,,,,,,,,,,,,,,,
归类,碳钢,,,,,,,,,,,,,,,
性能,锻压性,,,,,,,,,,,,,,,
标签,铝镇静钢,,,,,,,,,,,,,,,
说明,①本标准规定了冷镦用碳钢钢丝，用于制造各种类型的螺钉(如螺栓、螺母、铆钉、机螺钉、自攻螺钉等)和用冷镦制造的各种零件。 ②用于制造本标准钢丝的盘条应符合JIS G 3507-1的规定。,,,,,,,,,,,,,,,
条件,热处理或状态,抗拉强度σb Mpa,断面收缩率ψ %,硬度 HBW,,,,,,,,,,,,
线材,冷作前球化退火（DA）,≥340,≥55,HRB≤83,,,,,,,,,,,,
线材；t≤3,冷作（D）,≥590,-,-,,,,,,,,,,,,
线材；3<t≤4,冷作（D）,≥490,≥45,-,,,,,,,,,,,,
线材；4<t≤5,冷作（D）,≥410,≥45,-,,,,,,,,,,,,
线材；t>5,冷作（D）,≥360,≥45,≤90,,,,,,,,,,,,
牌号,USt 36,,,,,,,,,,,,,,,
德国W-Nr.,1.0203,,,,,,,,,,,,,,,
对应标准,DIN 17111-1980 螺栓、螺母和铆钉用低碳非合金钢,,,,,,,,,,,,,,,
归类,碳钢,,,,,,,,,,,,,,,
标签,非镇静钢,,,,,,,,,,,,,,,
说明,钢USt 36适用于制造直径不超过16mm的简单形状的冷镦铆钉 1、本标准适用于产品厚度最大不超过40mm，不进行热处理(淬火和回火)和表面硬化，并用于热或冷成形的螺栓，螺母和铆钉的非合金低碳钢，与之相关的是强度要求或切削性能。 2、举例：钢UQSt 36，数字代号1.0204，条件未经处理轧制表面（U或00）表示为 UQSt 36U或1.2040.00,,,,,,,,,,,,,,,
密度,7.85 g/cm3,,,,,,,,,,,,,,,
Unnamed: 0,成分,C,Mn,P,S,,,,,,,,,,,
d≤22,最小值,-,0.25,-,-,,,,,,,,,,,
d≤22,最大值,0.14,0.5,0.05,0.05,,,,,,,,,,,
条件,抗拉强度σb Mpa,屈服点σs Mpa,延伸率δ %,冲击吸收能量KV2 J,,,,,,,,,,,,
d≤16,330~430,≥205,≥30,ISO-V(+20°C)≥27,,,,,,,,,,,,
16<d≤40,330~430,≥195,≥30,≥27,,,,,,,,,,,,
牌号,1080,,,,,,,,,,,,,,,
美国UNS,G10800,,,,,,,,,,,,,,,
对应标准,SAE J403-2014 碳钢的化学成分,,,,,,,,,,,,,,,
归类,碳钢,,,,,,,,,,,,,,,
说明,•“Flat Rolled Products”适用于结构型材、板材、带材、薄板和焊管。 •“Long Products”适用于锻造、热轧和冷加工棒材、盘条和无缝管的半成品。,,,,,,,,,,,,,,,
Unnamed: 0,成分,C,Mn,P,S,,,,,,,,,,,
Flat Rolled Products,最小值,0.75,0.6,-,-,,,,,,,,,,,
Flat Rolled Products,最大值,0.88,0.9,0.03,0.035,,,,,,,,,,,
牌号,38B2,,,,,,,,,,,,,,,
对应标准,ISO 4954-2018 冷镦和冷挤压用钢,,,,,,,,,,,,,,,
归类,碳钢,,,,,,,,,,,,,,,
成分,C,Si,Mn,P,S,Cr,Cu,B,,,,,,,,
最小值,0.35,-,0.6,-,-,-,-,0.0008,,,,,,,,
最大值,0.4,0.3,0.9,0.025,0.025,0.3,0.25,0.005,,,,,,,,
牌号,SWRCH41K,,,,,,,,,,,,,,,
对应标准,JIS G 3507-1-2010 冷镦用碳钢 盘条,,,,,,,,,,,,,,,
归类,碳钢,,,,,,,,,,,,,,,
性能,锻压性,,,,,,,,,,,,,,,
标签,镇静钢,,,,,,,,,,,,,,,
成分,C,Si,Mn,P,S,Cr,Ni,Cu,,,,,,,,
最小值,0.36,0.1,1.35,-,-,-,-,-,,,,,,,,
最大值,0.44,0.35,1.65,0.03,0.035,0.2,0.2,0.3,,,,,,,,
牌号,S355J2,,,,,,,,,,,,,,,
欧标钢号,1.0577,,,,,,,,,,,,,,,
对应标准,EN 10025-2-2019 热轧结构钢产品 - 第2部分：非合金结构钢的交货技术条件,,,,,,,,,,,,,,,
归类,碳钢,,,,,,,,,,,,,,,
标签,镇静钢,,,,,,,,,,,,,,,
说明,①本标准说明了扁长产品及半成品的技术供货条件，规定了明确的供货条款下，按照化学成分表及机械性能表中给出热轧非合金优质钢平板和长形产品的组别和等级。此标准也对三种工程类用钢做了补充说明。此标准不适用于中空型材结构和管材。 ②本技术供货条件适用于： ——对于S460JR、J0、J2、K2和S500J0的长形产品，厚度为≥3mm和≤150mm; ——对于质量级别JR、J0、J2和K2的板材产品，厚度≤400mm; ——对于其他强度等级和质量级别的板材和长形产品，厚度≤250mm。 ③除在+N(正火状态)条件下供货的产品外，此标准中说明的钢制品未经热处理。允许进行消除应力退火。在+N条件下供货的产品可进行热成形和/或供货后正火。 ④按照此标准要求转换成轧制品的半成品需要按照订货时的协议。化学成分需要在订货时协商确定，但是也应该在化学成分表的范围内。 ⑤对于特殊要求的等级和产品形式应在订货时做出说明。,,,,,,,,,,,,,,,
密度,7.85 g/cm3,,,,,,,,,,,,,,,
Unnamed: 0,成分,C,Si,Mn,P,S,Cr,Ni,Cu,Mo,,,,,,
d≤30,最小值,-,-,-,-,-,-,-,-,-,,,,,,
d≤30,最大值,0.2,0.55,1.6,0.025,0.025,0.29,0.42,0.55,0.11,,,,,,
条件,抗拉强度σb Mpa,屈服点σs Mpa,延伸率δ %,冲击吸收能量KV2 J,,,,,,,,,,,,
长材和扁平材; t≤1,510~680,≥355,≥14,-20°C≥27,,,,,,,,,,,,
长材和扁平材; 1<t≤1.5,510~680,≥355,≥15,≥27,,,,,,,,,,,,
长材和扁平材; 1.5<t≤2,510~680,≥355,≥16,≥27,,,,,,,,,,,,
长材和扁平材; 2<t≤2.5,510~680,≥355,≥17,≥27,,,,,,,,,,,,
长材和扁平材; 2.5<t<3,510~680,≥355,≥18,≥27,,,,,,,,,,,,
长材和扁平材; 3≤t≤16,470~630,≥355,≥22,≥27,,,,,,,,,,,,
长材和扁平材; 16<t≤40,470~630,≥345,≥22,≥27,,,,,,,,,,,,
长材和扁平材; 40<t≤63,470~630,≥335,≥21,≥27,,,,,,,,,,,,
长材和扁平材; 63<t≤80,470~630,≥325,≥20,≥27,,,,,,,,,,,,
长材和扁平材; 80<t≤100,470~630,≥315,≥20,≥27,,,,,,,,,,,,
长材和扁平材; 100<t≤150,450~600,≥295,≥18,≥27,,,,,,,,,,,,
长材和扁平材; 150<t≤200,450~600,≥285,≥17,≥27,,,,,,,,,,,,
长材和扁平材; 200<t≤250,450~600,≥275,≥17,≥27,,,,,,,,,,,,
长材和扁平材; 250<t≤400,450~600,≥265,≥17,≥27,,,,,,,,,,,,
美国UNS,G10750,,,,,,,,,,,,,,,
ASTM  型号或牌号,1075,,,,,,,,,,,,,,,
对应标准,ASTM A29/A29M-2020 热锻碳素钢和合金钢棒材一般要求标准规范,,,,,,,,,,,,,,,
归类,碳钢,,,,,,,,,,,,,,,
标签,非硫处理碳素钢  碳素结构钢,,,,,,,,,,,,,,,
成分,C,Mn,P,S,,,,,,,,,,,,
最小值,0.7,0.4,-,-,,,,,,,,,,,,
最大值,0.8,0.7,0.04,0.05,,,,,,,,,,,,
美国UNS,G10250,,,,,,,,,,,,,,,
ASTM  型号或牌号,M1025,,,,,,,,,,,,,,,
对应标准,ASTM A29/A29M-2020 热锻碳素钢和合金钢棒材一般要求标准规范,,,,,,,,,,,,,,,
归类,碳钢,,,,,,,,,,,,,,,
标签,M系列碳素钢,,,,,,,,,,,,,,,
成分,C,Mn,P,S,,,,,,,,,,,,
最小值,0.2,0.25,-,-,,,,,,,,,,,,
最大值,0.3,0.6,0.04,0.05,,,,,,,,,,,,
牌号,S20C,,,,,,,,,,,,,,,
对应标准,Q/BQB 517-2018 冷镦钢盘条,,,,,,,,,,,,,,,
归类,碳钢,,,,,,,,,,,,,,,
说明,①本标准规定了冷镦钢盘条的尺寸、 外形、 重量及允许偏差、 技术要求、 检验与试验、 包装、 标志和 检验文件等。 ②本标准适用于宝山钢铁股份有限公司生产的冷镦钢无扭控冷热轧盘条。 主要用于制造汽车、 电子、 机械等行业使用的高等级冷成型紧固件、 异形件等。 ③表面质量要求，B-系列冷镦钢严于冷镦钢。 ④非金属夹杂物检验，为必做项目，B-系列冷镦钢规定了更高的合格级别,,,,,,,,,,,,,,,
成分,C,Si,Mn,P,S,Cr,Ni,Cu,Mo,,,,,,,
最小值,0.18,0.15,0.3,-,-,-,-,-,-,,,,,,,
最大值,0.23,0.35,0.6,0.02,0.02,0.2,0.2,0.2,0.06,,,,,,,
牌号,1524H,,,,,,,,,,,,,,,
美国UNS,H15240,,,,,,,,,,,,,,,
对应标准,ASTM A304-2016 须符合淬火淬透性要求的碳钢与合金钢棒材规范,,,,,,,,,,,,,,,
归类,碳钢,,,,,,,,,,,,,,,
成分,C,Si,Mn,P,S,Cr ①,Ni ①,Cu ①,Mo ①,,,,,,,
最小值,0.18,0.15,1.25,-,-,-,-,-,-,,,,,,,
最大值,0.26,0.35,1.75,0.04,0.05,0.2,0.25,0.35,0.06,,,,,,,
牌号,42Mn6,,,,,,,,,,,,,,,
对应标准,ISO 683-18-2014 热处理钢、合金钢和易切削钢 -- 第18部分：光面钢制品,,,,,,,,,,,,,,,
归类,碳钢,,,,,,,,,,,,,,,
成分,C,Si,Mn,P,S,Cr,Ni,Cu,Mo,更多,,,,,,
最小值,0.39,0.1,1.3,-,-,-,-,-,-,Cr+Mo+Ni≤0.63,,,,,,
最大值,0.46,0.4,1.65,0.025,0.035,0.4,0.4,0.3,0.1,Cr+Mo+Ni≤0.63,,,,,,
厚度 t mm,热处理或状态,抗拉强度σb Mpa,屈服点σs Mpa,延伸率δ %,冲击吸收能量KV2 J,,,,,,,,,,,
16＜t≤40,Quenched and tempered and peeled (+QT+SH),800~900,≥590,≥14,≥40,,,,,,,,,,,
40＜t≤100,Quenched and tempered and peeled (+QT+SH),750~900,≥480,≥15,≥40,,,,,,,,,,,
牌号,SWCH 45K,,,,,,,,,,,,,,,
对应标准,JIS G 3507-2-2005 冷镦碳钢 - 第2部分：线材,,,,,,,,,,,,,,,
归类,碳钢,,,,,,,,,,,,,,,
性能,锻压性,,,,,,,,,,,,,,,
标签,镇静钢,,,,,,,,,,,,,,,
说明,①本标准规定了冷镦用碳钢钢丝，用于制造各种类型的螺钉(如螺栓、螺母、铆钉、机螺钉、自攻螺钉等)和用冷镦制造的各种零件。 ②用于制造本标准钢丝的盘条应符合JIS G 3507-1的规定。,,,,,,,,,,,,,,,
条件,热处理或状态,抗拉强度σb Mpa,断面收缩率ψ %,硬度 HBW,,,,,,,,,,,,
线材,冷作前球化退火（DA）,≤710,≥55,HRB≤97,,,,,,,,,,,,
牌号,SWRM17,,,,,,,,,,,,,,,
对应标准,JIS G 3505-2017 低碳钢盘条,,,,,,,,,,,,,,,
归类,碳钢,,,,,,,,,,,,,,,
成分,C,Mn *,P,S,,,,,,,,,,,,
最小值,0.15,0.3,-,-,,,,,,,,,,,,
最大值,0.2,0.6,0.04,0.04,,,,,,,,,,,,
牌号,T10,,,,,,,,,,,,,,,
对应标准,YB /T 5058-2005 弹簧钢、工具钢冷轧钢带,,,,,,,,,,,,,,,
归类,碳钢,,,,,,,,,,,,,,,
成分,C,Si,Mn,P,S,Cr,Ni,Cu,,,,,,,,
最小值,0.95,-,-,-,-,-,-,-,,,,,,,,
最大值,1.04,0.35,0.4,0.035,0.03,0.25,0.2,0.3,,,,,,,,
厚度 t mm,抗拉强度σb Mpa,延伸率δ %,,,,,,,,,,,,,,
0.10~3.00，退火钢带,≤735,≥10,,,,,,,,,,,,,,
0.10~3.00，冷硬钢带,735~1175,,,,,,,,,,,,,,,
美国UNS,H15481,,,,,,,,,,,,,,,
SAE  钢号,15B48H,,,,,,,,,,,,,,,
对应标准,SAE J 1268-2010 碳素和合金工字钢用保证淬透性钢带,,,,,,,,,,,,,,,
归类,碳钢,,,,,,,,,,,,,,,
成分,C,Si,Mn,P,S,B,,,,,,,,,,
最小值,0.43,0.15,1,-,-,0.0005,,,,,,,,,,
最大值,0.53,0.35,1.5,0.03,0.05,0.003,,,,,,,,,,
牌号,1029,,,,,,,,,,,,,,,
美国UNS,G10290,,,,,,,,,,,,,,,
对应标准,SAE J403-2014 碳钢的化学成分,,,,,,,,,,,,,,,
归类,碳钢,,,,,,,,,,,,,,,
说明,•“Flat Rolled Products”适用于结构型材、板材、带材、薄板和焊管。 •“Long Products”适用于锻造、热轧和冷加工棒材、盘条和无缝管的半成品。,,,,,,,,,,,,,,,
Unnamed: 0,成分,C,Mn,P,S,,,,,,,,,,,
Flat Rolled Products,最小值,0.25,0.6,-,-,,,,,,,,,,,
Flat Rolled Products,最大值,0.31,0.9,0.03,0.035,,,,,,,,,,,
牌号,10S20,,,,,,,,,,,,,,,
对应标准,DIN EN ISO 683-4-2018 热处理钢、合金钢和易切削钢 -- 第4部分：易切削钢,,,,,,,,,,,,,,,
归类,碳钢,,,,,,,,,,,,,,,
性能,易切削性  渗碳性,,,,,,,,,,,,,,,
标签,渗碳易切削钢,,,,,,,,,,,,,,,
成分,C,Si,Mn,P,S,,,,,,,,,,,
最小值,0.07,-,0.7,-,0.15,,,,,,,,,,,
最大值,0.13,0.4,1.1,0.06,0.25,,,,,,,,,,,
条件,热处理或状态,抗拉强度σb Mpa,硬度 HBW,,,,,,,,,,,,,
5<d≤63,未处理（U）,360~530,≤156,,,,,,,,,,,,,
63<d≤100,未处理（U）,350~490,≤146,,,,,,,,,,,,,
牌号,Ck60,,,,,,,,,,,,,,,
德国W-Nr.,1.1221,,,,,,,,,,,,,,,
对应标准,DIN 17200-1987 调质钢材的供货技术条件,,,,,,,,,,,,,,,
归类,碳钢,,,,,,,,,,,,,,,
标签,高级优质非合金钢,,,,,,,,,,,,,,,
说明,本标准适用于： ——半成品，例如：初轧坯、扁钢坯、棒料坯。 ——热轧钢 ——热轧或锻造钢棒（圆钢、四方钢、六角钢、八角钢和扁钢） ——热轧宽钢带 ——热轧或冷轧钢板和钢带 ——自由锻锻件和模锻锻件,,,,,,,,,,,,,,,
成分,C,Si,Mn,P,S,,,,,,,,,,,
最小值,0.57,-,0.6,-,-,,,,,,,,,,,
最大值,0.65,0.4,0.9,0.035,0.03,,,,,,,,,,,
条件,热处理或状态,抗拉强度σb Mpa,屈服点σs Mpa,延伸率δ %,断面收缩率ψ %,硬度 HBW,,,,,,,,,,
钢材;所有尺寸,可剪切状态（C）,,,,,≤255,,,,,,,,,,
钢材;所有尺寸,软化退火(G),,,,,≤241,,,,,,,,,,
钢材;d≤16,调质(V),850~1000,≥580,≥11,≥25,,,,,,,,,,,
钢材;16<d≤40,调质(V),800~950,≥520,≥13,≥30,,,,,,,,,,,
钢材;40<d≤100,调质(V),750~900,≥450,≥14,≥35,,,,,,,,,,,
棒材;16<d≤100,正火(N),690~880,≥380,,≥14,,,,,,,,,,,
扁钢;d≤16,正火(N),650~920,≥380,,纵向≥14,,,,,,,,,,,
扁钢;16<d≤100,正火(N),650~920,≥340,,≥14,,,,,,,,,,,
扁钢;100<d≤160,正火(N),630~880,≥310,,≥12,,,,,,,,,,,
牌号,S275J2C,,,,,,,,,,,,,,,
德国W-Nr.,1.0142,,,,,,,,,,,,,,,
对应标准,DIN EN 10025-2-2019 热轧结构钢产品 - 第2部分：非合金结构钢的交货技术条件,,,,,,,,,,,,,,,
归类,碳钢,,,,,,,,,,,,,,,
标签,镇静钢,,,,,,,,,,,,,,,
说明,该牌号适合冷翻边、冷弯成形和冷拔 ①本标准说明了扁长产品及半成品的技术供货条件，规定了明确的供货条款下，按照化学成分表及机械性能表中给出热轧非合金优质钢平板和长形产品的组别和等级。此标准也对三种工程类用钢做了补充说明。此标准不适用于中空型材结构和管材。 ②本技术供货条件适用于： ——对于S460JR、J0、J2、K2和S500J0的长形产品，厚度为≥3mm和≤150mm; ——对于质量级别JR、J0、J2和K2的板材产品，厚度≤400mm; ——对于其他强度等级和质量级别的板材和长形产品，厚度≤250mm。 ③除在+N(正火状态)条件下供货的产品外，此标准中说明的钢制品未经热处理。允许进行消除应力退火。在+N条件下供货的产品可进行热成形和/或供货后正火。 ④按照此标准要求转换成轧制品的半成品需要按照订货时的协议。化学成分需要在订货时协商确定，但是也应该在化学成分表的范围内。 ⑤对于特殊要求的等级和产品形式应在订货时做出说明。,,,,,,,,,,,,,,,
密度,7.85 g/cm3,,,,,,,,,,,,,,,
Unnamed: 0,成分,C,Mn,P,S,Cr,Ni,Cu,Mo,,,,,,,
t≤150,最小值,-,-,-,-,-,-,-,-,,,,,,,
t≤150,最大值,0.18,1.5,0.025,0.025,0.29,0.42,0.55,0.11,,,,,,,
条件,抗拉强度σb Mpa,屈服点σs Mpa,延伸率δ %,冲击吸收能量KV2 J,,,,,,,,,,,,
长材和扁平材; t≤1,430~580,≥275,≥15,-20°C≥27,,,,,,,,,,,,
长材和扁平材; 1<t≤1.5,430~580,≥275,≥16,≥27,,,,,,,,,,,,
长材和扁平材; 1.5<t≤2,430~580,≥275,≥17,≥27,,,,,,,,,,,,
长材和扁平材; 2<t≤2.5,430~580,≥275,≥18,≥27,,,,,,,,,,,,
长材和扁平材; 2.5<t<3,430~580,≥275,≥19,≥27,,,,,,,,,,,,
长材和扁平材; 3≤t≤16,410~560,≥275,≥23,≥27,,,,,,,,,,,,
长材和扁平材; 16<t≤40,410~560,≥265,≥23,≥27,,,,,,,,,,,,
长材和扁平材; 40<t≤63,410~560,≥255,≥22,≥27,,,,,,,,,,,,
长材和扁平材; 63<t≤80,410~560,≥245,≥21,≥27,,,,,,,,,,,,
长材和扁平材; 80<t≤100,410~560,≥235,≥21,≥27,,,,,,,,,,,,
长材和扁平材; 100<t≤150,400~540,≥225,≥19,≥27,,,,,,,,,,,,
长材和扁平材; 150<t≤200,380~540,≥215,≥18,≥27,,,,,,,,,,,,
长材和扁平材; 200<t≤250,380~540,≥205,≥18,≥27,,,,,,,,,,,,
长材和扁平材; 250<t≤400,330~540,≥195,≥18,≥27,,,,,,,,,,,,
牌号,35SPb20,,,,,,,,,,,,,,,
欧标钢号,1.0756,,,,,,,,,,,,,,,
对应标准,EN 10277-2018 光亮产品-发货技术条件,,,,,,,,,,,,,,,
归类,碳钢,,,,,,,,,,,,,,,
性能,易切削性,,,,,,,,,,,,,,,
标签,易切削淬火和回火钢,,,,,,,,,,,,,,,
成分,C,Si,Mn,P,S,Pb,,,,,,,,,,
最小值,0.32,-,0.7,-,0.15,0.15,,,,,,,,,,
最大值,0.39,0.4,1.1,0.06,0.25,0.35,,,,,,,,,,
厚度 t mm,热处理或状态,抗拉强度σb Mpa,屈服点σs Mpa,延伸率δ %,硬度 HBW,,,,,,,,,,,
5≤t≤10,冷拉（+C）,640~880,≥480,≥6,,,,,,,,,,,,
10<t≤16,冷拉（+C）,590~830,≥400,≥7,,,,,,,,,,,,
16<t≤40,冷拉（+C）,560~800,≥360,≥8,,,,,,,,,,,,
40<t≤63,冷拉（+C）,530~760,≥340,≥9,,,,,,,,,,,,
63<t≤100,冷拉（+C）,510~680,≥300,≥9,,,,,,,,,,,,
16<t≤40,轧制及去皮(+SH),520~680,,,≤198,,,,,,,,,,,
40<t≤63,轧制及去皮(+SH),520~670,,,≤196,,,,,,,,,,,
63<t≤100,轧制及去皮(+SH),500~650,,,≤190,,,,,,,,,,,
16<t≤40,"淬火及回火,剥皮(+QT+SH)",600~750,≥380,≥16,,,,,,,,,,,,
40<t≤63,"淬火及回火,剥皮(+QT+SH)",550~700,≥320,≥17,,,,,,,,,,,,
63<t≤100,"淬火及回火,剥皮(+QT+SH)",550~700,≥320,≥17,,,,,,,,,,,,
5≤t≤10,"淬火及回火,冷拉(+QT+C)",700~900,≥490,≥9,,,,,,,,,,,,
10<t≤16,"淬火及回火,冷拉(+QT+C)",700~900,≥490,≥11,,,,,,,,,,,,
16<t≤40,"淬火及回火,冷拉(+QT+C)",650~850,≥455,≥12,,,,,,,,,,,,
40<t≤63,"淬火及回火,冷拉(+QT+C)",570~770,≥400,≥13,,,,,,,,,,,,
63<t≤100,"淬火及回火,冷拉(+QT+C)",550~750,≥385,≥14,,,,,,,,,,,,
牌号,A546 Grade 1039,,,,,,,,,,,,,,,
对应标准,ASTM A546-1982 中高碳钢丝，冷镦优质，六角头螺栓,,,,,,,,,,,,,,,
归类,碳钢,,,,,,,,,,,,,,,
标签,碳钢,,,,,,,,,,,,,,,
说明,在本标准中只对化学成分做出规定，没规定力学性能。本标准于1991被撤销,,,,,,,,,,,,,,,
成分,C,Mn,P,S,,,,,,,,,,,,
最小值,0.37,0.7,-,-,,,,,,,,,,,,
最大值,0.44,1,0.04,0.05,,,,,,,,,,,,
牌号,SWRCH20A,,,,,,,,,,,,,,,
对应标准,JIS G 3507-1-2010 冷镦用碳钢 盘条,,,,,,,,,,,,,,,
归类,碳钢,,,,,,,,,,,,,,,
标签,铝镇静钢,,,,,,,,,,,,,,,
成分,C,Si,Mn,P,S,Cr,Ni,Cu,Al,,,,,,,
最小值,0.18,-,0.3,-,-,-,-,-,0.02,,,,,,,
最大值,0.23,0.1,0.6,0.03,0.035,0.2,0.2,0.3,-,,,,,,,
美国UNS,G10350,,,,,,,,,,,,,,,
ASTM  型号或牌号,1035,,,,,,,,,,,,,,,
旧牌号,C1035,,,,,,,,,,,,,,,
对应标准,ASTM A29/A29M-2020 热锻碳素钢和合金钢棒材一般要求标准规范,,,,,,,,,,,,,,,
归类,碳钢,,,,,,,,,,,,,,,
性能,冲击韧性  易切削性  焊接性  渗碳性,,,,,,,,,,,,,,,
标签,非硫处理碳素钢,,,,,,,,,,,,,,,
成分,C,Mn,P,S,,,,,,,,,,,,
最小值,0.32,0.6,-,-,,,,,,,,,,,,
最大值,0.38,0.9,0.04,0.05,,,,,,,,,,,,
牌号,A686 Type W2-9 Grade C,,,,,,,,,,,,,,,
美国UNS,T72302,,,,,,,,,,,,,,,
对应标准,ASTM A 686-1992(R2004) 碳素工具钢,,,,,,,,,,,,,,,
归类,碳钢,,,,,,,,,,,,,,,
成分,C,Si,Mn,P,S,Cr,Ni,Cu,Mo,W,V,,,,,
最小值,0.9,0.1,0.1,-,-,-,-,-,-,-,0.15,,,,,
最大值,1,0.4,0.4,0.03,0.03,0.3,0.2,0.2,0.1,0.15,0.35,,,,,
条件,热处理或状态,硬度 HBW,,,,,,,,,,,,,,
"棒材, 锻件, 厚板, 薄板, 线材;",冷拉,≤241,,,,,,,,,,,,,,
"棒材, 锻件, 厚板, 薄板, 线材;",退火,≤202,,,,,,,,,,,,,,
"棒材, 锻件, 厚板, 薄板, 线材;",热处理,HRC≥65,,,,,,,,,,,,,,
钻杆; d < 3.2,,37,,,,,,,,,,,,,,
钻杆; 3.2<d≤6.4,,28,,,,,,,,,,,,,,
钻杆; 6.4<d≤12.7,,23,,,,,,,,,,,,,,
钻杆; d>12.7,,96,,,,,,,,,,,,,,
牌号,C20C,,,,,,,,,,,,,,,
欧标钢号,1.0411,,,,,,,,,,,,,,,
对应标准,EN 10263-2-2017 盘条，棒材和线材冷镦和冷挤压 钢- 第2部分：冷加工后的交货技术条件不适用于热处理钢,,,,,,,,,,,,,,,
归类,碳钢,,,,,,,,,,,,,,,
标签,非热处理钢,,,,,,,,,,,,,,,
成分,C,Si ①,Mn ②,P,S,Al ③,,,,,,,,,,
最小值,0.18,-,0.7,-,-,0.02,,,,,,,,,,
最大值,0.22,0.1,0.9,0.025,0.025,0.06,,,,,,,,,,
条件,热处理或状态,抗拉强度σb Mpa,断面收缩率ψ %,,,,,,,,,,,,,
"盘条,钢棒；5＜d≤100",热轧或未处理及去皮(+U或+U+PE),≤560,≥55,,,,,,,,,,,,,
"盘条,钢棒；5＜d≤100",球化退火或球化退火及去皮（+AC or +AC+PE,≤480,≥65,,,,,,,,,,,,,
"钢棒,钢丝；5＜d≤10",未处理及冷拔（+U+C),≤650,≥53,,,,,,,,,,,,,
"钢棒,钢丝；10＜d≤40",未处理及冷拔（+U+C),≤640,≥53,,,,,,,,,,,,,
"钢棒,钢丝；2＜d≤5",未处理及冷拔及球化处理（+U+C+AC）,≤470,≥67,,,,,,,,,,,,,
"钢棒,钢丝；5＜d≤40",未处理及冷拔及球化处理（+U+C+AC）,≤460,≥67,,,,,,,,,,,,,
"盘条,钢棒；2＜d≤5",未经处理及冷拔及球化处理及平整 (+U+C+AC+LC),≤510,≥63,,,,,,,,,,,,,
"盘条,钢棒；5＜d≤40",未经处理及冷拔及球化处理及平整 (+U+C+AC+LC),≤500,≥63,,,,,,,,,,,,,
"钢棒,钢丝；5＜d≤10",球化退火及冷拉（+AC+C）,≤570,≥60,,,,,,,,,,,,,
"钢棒,钢丝；10＜d≤40",球化退火及冷拉（+AC+C）,≤560,≥60,,,,,,,,,,,,,
牌号,ML10,,,,,,,,,,,,,,,
对应标准,Q/BQB 517-2018 冷镦钢盘条,,,,,,,,,,,,,,,
归类,碳钢,,,,,,,,,,,,,,,
说明,①本标准规定了冷镦钢盘条的尺寸、 外形、 重量及允许偏差、 技术要求、 检验与试验、 包装、 标志和 检验文件等。 ②本标准适用于宝山钢铁股份有限公司生产的冷镦钢无扭控冷热轧盘条。 主要用于制造汽车、 电子、 机械等行业使用的高等级冷成型紧固件、 异形件等。 ③表面质量要求，B-系列冷镦钢严于冷镦钢。 ④非金属夹杂物检验，为必做项目，B-系列冷镦钢规定了更高的合格级别,,,,,,,,,,,,,,,
成分,C,Si,Mn,P,S,Cr,Ni,Cu,Mo,Al,,,,,,
最小值,0.08,-,0.3,-,-,-,-,-,-,0.02,,,,,,
最大值,0.13,0.1,0.6,0.02,0.02,0.2,0.2,0.2,0.06,-,,,,,,
牌号,C60,,,,,,,,,,,,,,,
对应标准,ISO 683-1-2016 淬火和回火用非合金钢,,,,,,,,,,,,,,,
归类,碳钢,,,,,,,,,,,,,,,
标签,优质钢,,,,,,,,,,,,,,,
成分,C,Si,Mn,P,S,Cr,Ni,Cu,Mo,更多,,,,,,
最小值,0.57,0.1,0.6,-,-,-,-,-,-,Cr+Mo+Ni≤0.63,,,,,,
最大值,0.65,0.4,0.9,0.045,0.045,0.4,0.4,0.3,0.1,Cr+Mo+Ni≤0.63,,,,,,
直径d 或 厚度t mm,抗拉强度σb Mpa,屈服点σs Mpa,延伸率δ %,断面收缩率ψ %,,,,,,,,,,,,
d≤16 or t≤8,850~1000,≥580,≥11,≥25,,,,,,,,,,,,
16＜d≤40 or 8＜t≤20,800~950,≥520,≥13,≥30,,,,,,,,,,,,
40＜d≤100 or 20＜t≤60,750~900,≥450,≥14,≥35,,,,,,,,,,,,
牌号,PL 23,,,,,,,,,,,,,,,
对应标准,ISO 9330-3-1997 具有规定低温性能的电阻和感应焊接非合金和合金钢管,,,,,,,,,,,,,,,
归类,碳钢,,,,,,,,,,,,,,,
成分,C,Si,Mn,P,S,Al ①,,,,,,,,,,
最小值,-,-,0.6,-,-,-,,,,,,,,,,
最大值,0.19,0.35,1.2,0.03,0.025,0.015,,,,,,,,,,
热处理或状态,抗拉强度σb Mpa,屈服点σs Mpa,延伸率δ %,,,,,,,,,,,,,
正火,410~530,≥235,≥22,,,,,,,,,,,,,
牌号,C80W1,,,,,,,,,,,,,,,
德国W-Nr.,1.1525,,,,,,,,,,,,,,,
对应标准,DIN 17350-1980 工具钢；交货技术条件,,,,,,,,,,,,,,,
归类,碳钢,,,,,,,,,,,,,,,
标签,冷作非合金工具钢,,,,,,,,,,,,,,,
成分,C,Si,Mn,P,S,,,,,,,,,,,
最小值,0.75,0.1,0.1,-,-,,,,,,,,,,,
最大值,0.85,0.25,0.25,0.02,0.02,,,,,,,,,,,
热处理,硬度 HBW,,,,,,,,,,,,,,,
软化退火,≤192,,,,,,,,,,,,,,,
淬火及回火,HRC≥59,,,,,,,,,,,,,,,
牌号,A108 Grade 1118,,,,,,,,,,,,,,,
美国UNS,G11180,,,,,,,,,,,,,,,
对应标准,ASTM A108-1999 冷成形钢棒品质的标准规范,,,,,,,,,,,,,,,
归类,碳钢,,,,,,,,,,,,,,,
标签,易切削钢,,,,,,,,,,,,,,,
说明,本规范涵盖按化学成分生产的标准质量冷加工碳钢棒。标准质量的冷加工棒材适用于热处理，加工成部件，或在成品状态下使用，如轴系，或建筑应用，或用于其他类似用途。钢材的等级由等级编号或化学成分确定。,,,,,,,,,,,,,,,
成分,C,Mn,P,S,,,,,,,,,,,,
最小值,0.14,1.3,-,0.08,,,,,,,,,,,,
最大值,0.2,1.6,0.04,0.13,,,,,,,,,,,,
牌号,QSt32-3,,,,,,,,,,,,,,,
德国W-Nr.,1.0303,,,,,,,,,,,,,,,
对应标准,DIN 1654-2-1989 冷镦和冷挤压钢 非热处理镇静碳钢的交货条件,,,,,,,,,,,,,,,
归类,碳钢,,,,,,,,,,,,,,,
性能,锻压性,,,,,,,,,,,,,,,
标签,镇静钢,,,,,,,,,,,,,,,
说明,是制造 DIN 7337 (A) - 1991 开口型平圆头抽芯铆钉的材料之一,,,,,,,,,,,,,,,
成分,C,Si,Mn,P,S,Al,,,,,,,,,,
最小值,-,-,0.2,-,-,0.02,,,,,,,,,,
最大值,0.06,0.1,0.4,0.04,0.04,-,,,,,,,,,,
条件,热处理或状态,抗拉强度σb Mpa,屈服点σs Mpa,延伸率δ %,断面收缩率ψ %,冲击吸收能量KV2 J,,,,,,,,,,
热轧棒材,未经处理及去皮（U+SH）,≤400,-,-,≥60,-,,,,,,,,,,
,正火,290~400,≥170,≥30,-,≥27,,,,,,,,,,
牌号,P355GH,,,,,,,,,,,,,,,
欧标钢号,1.0473,,,,,,,,,,,,,,,
对应标准,EN 10028-2-2017 压力容器用钢扁平产品――第2部分： 规定高温性能的非合金和合金钢,,,,,,,,,,,,,,,
归类,碳钢,,,,,,,,,,,,,,,
说明,P355GH的特性和应用：具有良好的综合力学性能和加工性能，属于中压锅炉用钢板,,,,,,,,,,,,,,,
成分,C,Si,Mn,P,S,Cr,Ni,Cu ⑤,Mo,N ④,Ti,V,Nb,Al,更多,
最小值,0.1,-,1.1,-,-,-,-,-,-,-,-,-,-,0.02,Cr+Cu+Mo+ Ni≤ 0.7,
最大值,0.22,0.6,1.7,0.025,0.01,0.3,0.3,0.3,0.08,0.012,0.03,0.02,0.04,-,Cr+Cu+Mo+ Ni≤ 0.7,
厚度 t mm,热处理或状态,抗拉强度σb Mpa,屈服点σs Mpa,延伸率δ %,冲击吸收能量KV2 J,,,,,,,,,,,
t≤16,正火（+N）**,510~650,≥355,≥20,*≥40,,,,,,,,,,,
16＜t≤40,正火（+N）**,510~650,≥345,≥20,≥40,,,,,,,,,,,
40＜t≤60,正火（+N）**,510~650,≥335,≥20,≥40,,,,,,,,,,,
60＜t≤100,正火（+N）**,490~630,≥315,≥20,≥40,,,,,,,,,,,
100＜t≤150,正火（+N）**,480~630,≥295,≥20,≥40,,,,,,,,,,,
150＜t≤250,正火（+N）**,470~630,≥280,≥20,≥40,,,,,,,,,,,
牌号,1004,,,,,,,,,,,,,,,
美国UNS,G10040,,,,,,,,,,,,,,,
对应标准,SAE J403-2014 碳钢的化学成分,,,,,,,,,,,,,,,
归类,碳钢,,,,,,,,,,,,,,,
说明,•“Flat Rolled Products”适用于结构型材、板材、带材、薄板和焊管。 •“Long Products”适用于锻造、热轧和冷加工棒材、盘条和无缝管的半成品。,,,,,,,,,,,,,,,
Unnamed: 0,成分,C,Mn,P,S,,,,,,,,,,,
Flat Rolled Products,最小值,0.02,-,-,-,,,,,,,,,,,
Flat Rolled Products,最大值,0.08,0.35,0.03,0.035,,,,,,,,,,,
牌号,A615 Grade 80,,,,,,,,,,,,,,,
其他名称,A615 Grade 550,,,,,,,,,,,,,,,
对应标准,ASTM A615/A615M-2020 钢筋混凝土配筋用变形和光面坯钢筋,,,,,,,,,,,,,,,
归类,碳钢,,,,,,,,,,,,,,,
成分,P,,,,,,,,,,,,,,,
最小值,-,,,,,,,,,,,,,,,
最大值,0.06,,,,,,,,,,,,,,,
抗拉强度σb Mpa,屈服点σs Mpa,延伸率δ %,,,,,,,,,,,,,,
≥690,≥550,≥7,,,,,,,,,,,,,,
牌号,35SPb20,,,,,,,,,,,,,,,
对应标准,ISO 683-4-2016 热处理钢、合金钢和易切削钢 -- 第4部分：易切削钢,,,,,,,,,,,,,,,
归类,碳钢,,,,,,,,,,,,,,,
性能,易切削性  淬透性,,,,,,,,,,,,,,,
标签,调质钢,,,,,,,,,,,,,,,
成分,C,Si,Mn,P,S,Pb,,,,,,,,,,
最小值,0.32,-,0.7,-,0.15,0.15,,,,,,,,,,
最大值,0.39,0.4,1.1,0.06,0.25,0.35,,,,,,,,,,
条件,热处理或状态,抗拉强度σb Mpa,屈服点σs Mpa,延伸率δ %,硬度 HBW,,,,,,,,,,,
5<d≤10,未处理（U）,550~720,,,≤210,,,,,,,,,,,
10<d≤16,未处理（U）,550~720,,,≤204,,,,,,,,,,,
16<d≤40,未处理（U）,520~680,,,≤198,,,,,,,,,,,
40<d≤63,未处理（U）,520~670,,,≤196,,,,,,,,,,,
63<d≤100,未处理（U）,500~650,,,≤190,,,,,,,,,,,
5<d≤10,调质（QT）,630~780,≥430,≥15,,,,,,,,,,,,
10<d≤16,调质（QT）,630~780,≥430,≥15,,,,,,,,,,,,
16<d≤40,调质（QT）,600~750,≥380,≥16,,,,,,,,,,,,
40<d≤63,调质（QT）,550~700,≥320,≥17,,,,,,,,,,,,
63<d≤100,调质（QT）,550~700,≥320,≥17,,,,,,,,,,,,
牌号,S235J0,,,,,,,,,,,,,,,
德国W-Nr.,1.0114,,,,,,,,,,,,,,,
对应标准,DIN EN 10025-2-2019 热轧结构钢产品 - 第2部分：非合金结构钢的交货技术条件,,,,,,,,,,,,,,,
归类,碳钢,,,,,,,,,,,,,,,
标签,不允许沸腾钢,,,,,,,,,,,,,,,
说明,①本标准说明了扁长产品及半成品的技术供货条件，规定了明确的供货条款下，按照化学成分表及机械性能表中给出热轧非合金优质钢平板和长形产品的组别和等级。此标准也对三种工程类用钢做了补充说明。此标准不适用于中空型材结构和管材。 ②本技术供货条件适用于： ——对于S460JR、J0、J2、K2和S500J0的长形产品，厚度为≥3mm和≤150mm; ——对于质量级别JR、J0、J2和K2的板材产品，厚度≤400mm; ——对于其他强度等级和质量级别的板材和长形产品，厚度≤250mm。 ③除在+N(正火状态)条件下供货的产品外，此标准中说明的钢制品未经热处理。允许进行消除应力退火。在+N条件下供货的产品可进行热成形和/或供货后正火。 ④按照此标准要求转换成轧制品的半成品需要按照订货时的协议。化学成分需要在订货时协商确定，但是也应该在化学成分表的范围内。 ⑤对于特殊要求的等级和产品形式应在订货时做出说明。,,,,,,,,,,,,,,,
密度,7.85 g/cm3,,,,,,,,,,,,,,,
成分,C,Mn,P,S,Cr,Ni,Cu,Mo,N,,,,,,,
最小值,-,-,-,-,-,-,-,-,-,,,,,,,
最大值,0.17,1.4,0.03,0.03,0.29,0.42,0.55,0.11,0.012,,,,,,,
条件,抗拉强度σb Mpa,屈服点σs Mpa,延伸率δ %,冲击吸收能量KV2 J,,,,,,,,,,,,
长材和扁平材; t≤1,360~510,≥235,≥17,0°C≥27,,,,,,,,,,,,
长材和扁平材; 1<t≤1.5,360~510,≥235,≥18,≥27,,,,,,,,,,,,
长材和扁平材; 1.5<t≤2,360~510,≥235,≥19,≥27,,,,,,,,,,,,
长材和扁平材; 2<t≤2.5,360~510,≥235,≥20,≥27,,,,,,,,,,,,
长材和扁平材; 2.5<t<3,360~510,≥235,≥21,≥27,,,,,,,,,,,,
长材和扁平材; 3≤t≤16,360~510,≥235,≥26,≥27,,,,,,,,,,,,
长材和扁平材; 16<t≤40,360~510,≥225,≥26,≥27,,,,,,,,,,,,
长材和扁平材; 40<t≤63,360~510,≥215,≥25,≥27,,,,,,,,,,,,
长材和扁平材; 63<t≤80,360~510,≥215,≥24,≥27,,,,,,,,,,,,
长材和扁平材; 80<t≤100,360~510,≥215,≥24,≥27,,,,,,,,,,,,
长材和扁平材; 100<t≤150,350~500,≥195,≥22,≥27,,,,,,,,,,,,
长材和扁平材; 150<t≤200,340~490,≥185,≥21,≥27,,,,,,,,,,,,
长材和扁平材; 200<t≤250,340~490,≥175,≥21,≥27,,,,,,,,,,,,
长材和扁平材; 250<t≤400,330~480,≥165,≥21,≥27,,,,,,,,,,,,
牌号,C15E,,,,,,,,,,,,,,,
对应标准,DIN EN ISO 683-3-2019 热处理钢、合金钢和易切削钢 -- 第3部分：表面硬化钢,,,,,,,,,,,,,,,
归类,碳钢,,,,,,,,,,,,,,,
标签,高级优质非合金钢,,,,,,,,,,,,,,,
成分,C,Si,Mn,P,S,Cr,Ni,Cu,Mo,,,,,,,
最小值,0.12,0.15,0.3,-,-,-,-,-,-,,,,,,,
最大值,0.18,0.4,0.6,0.025,0.035,0.4,0.4,0.3,0.1,,,,,,,
条件,热处理或状态,硬度 HBW,,,,,,,,,,,,,,
所有产品形状,软化退火(+A),≤143,,,,,,,,,,,,,,
扁钢,正火(+N),≥95,,,,,,,,,,,,,,
美国UNS,G10060,,,,,,,,,,,,,,,
ASTM  型号或牌号,1006,,,,,,,,,,,,,,,
对应标准,ASTM A29/A29M-2020 热锻碳素钢和合金钢棒材一般要求标准规范,,,,,,,,,,,,,,,
归类,碳钢,,,,,,,,,,,,,,,
性能,锻压性,,,,,,,,,,,,,,,
标签,非硫处理碳素钢,,,,,,,,,,,,,,,
成分,C,Mn,P,S,,,,,,,,,,,,
最小值,-,0.25,-,-,,,,,,,,,,,,
最大值,0.08,0.4,0.04,0.05,,,,,,,,,,,,
牌号,A686 Type W1-10.5 Grade C,,,,,,,,,,,,,,,
美国UNS,T72301,,,,,,,,,,,,,,,
对应标准,ASTM A 686-1992(R2004) 碳素工具钢,,,,,,,,,,,,,,,
归类,碳钢,,,,,,,,,,,,,,,
成分,C,Si,Mn,P,S,Cr,Ni,Cu,Mo,W,V,,,,,
最小值,1.05,0.1,0.1,-,-,-,-,-,-,-,-,,,,,
最大值,1.15,0.4,0.4,0.03,0.03,0.3,0.2,0.2,0.1,0.15,0.1,,,,,
条件,热处理或状态,硬度 HBW,,,,,,,,,,,,,,
"棒材, 锻件, 厚板, 薄板, 线材;",冷拉,≤241,,,,,,,,,,,,,,
"棒材, 锻件, 厚板, 薄板, 线材;",退火,≤202,,,,,,,,,,,,,,
"棒材, 锻件, 厚板, 薄板, 线材;",热处理,HRC≥65,,,,,,,,,,,,,,
钻杆; d < 3.2,,37,,,,,,,,,,,,,,
钻杆; 3.2<d≤6.4,,28,,,,,,,,,,,,,,
钻杆; 6.4<d≤12.7,,23,,,,,,,,,,,,,,
钻杆; d>12.7,,96,,,,,,,,,,,,,,
牌号,1,,,,,,,,,,,,,,,
对应标准,ISO 5950-2012 工业级和拉伸级电解镀锡冷还原碳钢板,,,,,,,,,,,,,,,
归类,碳钢,,,,,,,,,,,,,,,
成分,C,Mn,P,S,Cr,Ni,Cu,Mo,Ti ①,V ①,Nb ①,更多,,,,
最小值,-,-,-,-,-,-,-,-,-,-,-,Cu+Ni+Cr+Mo≤0.50；Cr+Mo≤0.16,,,,
最大值,0.15,0.6,0.03,0.035,0.15,0.2,0.2,0.06,0.008,0.008,0.008,Cu+Ni+Cr+Mo≤0.50；Cr+Mo≤0.16,,,,
牌号,B-S20C,,,,,,,,,,,,,,,
对应标准,Q/BQB 517-2018 冷镦钢盘条,,,,,,,,,,,,,,,
归类,碳钢,,,,,,,,,,,,,,,
说明,①本标准规定了冷镦钢盘条的尺寸、 外形、 重量及允许偏差、 技术要求、 检验与试验、 包装、 标志和 检验文件等。 ②本标准适用于宝山钢铁股份有限公司生产的冷镦钢无扭控冷热轧盘条。 主要用于制造汽车、 电子、 机械等行业使用的高等级冷成型紧固件、 异形件等。 ③表面质量要求，B-系列冷镦钢严于冷镦钢。 ④非金属夹杂物检验，为必做项目，B-系列冷镦钢规定了更高的合格级别,,,,,,,,,,,,,,,
成分,C,Si,Mn,P,S,Cr,Ni,Cu,Mo,,,,,,,
最小值,0.18,0.15,0.3,-,-,-,-,-,-,,,,,,,
最大值,0.23,0.35,0.6,0.02,0.02,0.2,0.2,0.3,0.06,,,,,,,
牌号,17SMn20,,,,,,,,,,,,,,,
对应标准,ISO 683-18-2014 热处理钢、合金钢和易切削钢 -- 第18部分：光面钢制品,,,,,,,,,,,,,,,
归类,碳钢,,,,,,,,,,,,,,,
成分,C,Si,Mn,P,S,,,,,,,,,,,
最小值,0.14,-,1.2,-,0.15,,,,,,,,,,,
最大值,0.2,0.4,1.6,0.06,0.25,,,,,,,,,,,
厚度 t mm,热处理或状态,抗拉强度σb Mpa,屈服点σs Mpa,延伸率δ %,硬度 HBW,,,,,,,,,,,
5≤t≤10,Cold drawn (+C),560~840,≥450,≥6,,,,,,,,,,,,
10＜t≤16,Cold drawn (+C),500~800,≥430,≥7,,,,,,,,,,,,
16＜t≤40,Cold drawn (+C),470~770,≥390,≥8,,,,,,,,,,,,
40＜t≤63,Cold drawn (+C),460~680,≥350,≥9,,,,,,,,,,,,
63＜t≤100,Cold drawn (+C),440~650,≥265,≥10,,,,,,,,,,,,
16＜t≤40,As-rolled + peeled (+SH),430~600,,,≤178,,,,,,,,,,,
40＜t≤63,As-rolled + peeled (+SH),430~580,,,≤172,,,,,,,,,,,
63＜t≤100,As-rolled + peeled (+SH),420~540,,,≤160,,,,,,,,,,,
牌号,SWCH 20K,,,,,,,,,,,,,,,
对应标准,JIS G 3507-2-2005 冷镦碳钢 - 第2部分：线材,,,,,,,,,,,,,,,
归类,碳钢,,,,,,,,,,,,,,,
性能,锻压性,,,,,,,,,,,,,,,
标签,镇静钢,,,,,,,,,,,,,,,
说明,①本标准规定了冷镦用碳钢钢丝，用于制造各种类型的螺钉(如螺栓、螺母、铆钉、机螺钉、自攻螺钉等)和用冷镦制造的各种零件。 ②用于制造本标准钢丝的盘条应符合JIS G 3507-1的规定。,,,,,,,,,,,,,,,
条件,热处理或状态,抗拉强度σb Mpa,断面收缩率ψ %,硬度 HBW,,,,,,,,,,,,
线材,冷作前球化退火（DA）,≥410,≥55,HRB≤86,,,,,,,,,,,,
线材；3<t≤4,冷作（D）,≥640,-,-,,,,,,,,,,,,
线材；4<t≤5,冷作（D）,≥540,≥45,-,,,,,,,,,,,,
线材；5<t≤30,冷作（D）,≥440,≥45,#NAME?,,,,,,,,,,,,
美国UNS,G10801,,,,,,,,,,,,,,,
ASTM  型号或牌号,10B80,,,,,,,,,,,,,,,
对应标准,ASTM A29/A29M-2020 热锻碳素钢和合金钢棒材一般要求标准规范,,,,,,,,,,,,,,,
归类,碳钢,,,,,,,,,,,,,,,
性能,锻压性,,,,,,,,,,,,,,,
标签,非硫处理碳素钢,,,,,,,,,,,,,,,
成分,C,Mn,P,S,B,,,,,,,,,,,
最小值,0.75,0.6,-,-,0.0005,,,,,,,,,,,
最大值,0.88,0.9,0.04,0.05,0.003,,,,,,,,,,,
牌号,C80U,,,,,,,,,,,,,,,
ISO数字牌号,1.1525,,,,,,,,,,,,,,,
对应标准,ISO 4957-2018 工具钢,,,,,,,,,,,,,,,
归类,碳钢,,,,,,,,,,,,,,,
标签,冷作非合金工具钢,,,,,,,,,,,,,,,
密度,7.85 g/cm3,,,,,,,,,,,,,,,
成分,C,Si,Mn,P,S,,,,,,,,,,,
最小值,0.75,0.1,0.1,-,-,,,,,,,,,,,
最大值,0.85,0.3,0.4,0.03,0.03,,,,,,,,,,,
热处理,硬度 HBW,,,,,,,,,,,,,,,
退火 (+A),≤192,,,,,,,,,,,,,,,
淬火及回火,HRC≥58,,,,,,,,,,,,,,,
牌号,6,,,,,,,,,,,,,,,
对应标准,AS 1442-2007 碳素钢和碳锰钢 - 热轧棒材和半成品,,,,,,,,,,,,,,,
归类,碳钢,,,,,,,,,,,,,,,
标签,碳锰钢,,,,,,,,,,,,,,,
说明,本标准规定了用于锻造和一般工程用途的在轧制或正火状态下交付的碳钢和碳锰钢棒材、棒材、坯料和板坯的要求。它规定了所有牌号的化学成分要求，以及满足机械性能要求的牌号的抗拉强度要求。该标准允许添加硼和微合金元素来实现特殊性能。,,,,,,,,,,,,,,,
成分,C,Si,Mn,P,S,Cr,Ni,Cu,Mo,,,,,,,
最小值,0.4,0.1,0.5,-,-,-,-,-,-,,,,,,,
最大值,0.5,0.4,1,0.04,0.04,0.3,0.35,0.35,0.1,,,,,,,
条件,热处理或状态,抗拉强度σb Mpa,屈服点σs Mpa,延伸率δ %,,,,,,,,,,,,
棒材；d≤215,轧制或正火,≥600,≥300,≥14,,,,,,,,,,,,
光亮产品、坯料、厚板；d≤215,轧制或正火,≥600,≥300,≥14,,,,,,,,,,,,
牌号,C15GC,,,,,,,,,,,,,,,
对应标准,ISO 4954-2018 冷镦和冷挤压用钢,,,,,,,,,,,,,,,
归类,碳钢,,,,,,,,,,,,,,,
成分,C,Si ①,Mn,P,S,Cr,Ni,Cu,Mo,Al ①,更多,,,,,
最小值,0.13,0.15,0.35,-,-,-,-,-,-,-,Cr+Ni+Mo≤0.50,,,,,
最大值,0.17,0.25,0.6,0.025,0.025,0.3,0.3,0.3,0.1,0.015,Cr+Ni+Mo≤0.50,,,,,
牌号,1536,,,,,,,,,,,,,,,
美国UNS,G15360,,,,,,,,,,,,,,,
对应标准,SAE J403-2014 碳钢的化学成分,,,,,,,,,,,,,,,
归类,碳钢,,,,,,,,,,,,,,,
说明,•“Flat Rolled Products”适用于结构型材、板材、带材、薄板和焊管。 •“Long Products”适用于锻造、热轧和冷加工棒材、盘条和无缝管的半成品。,,,,,,,,,,,,,,,
Unnamed: 0,成分,C,Mn,P,S,,,,,,,,,,,
Flat Rolled Products,最小值,0.3,1.2,-,-,,,,,,,,,,,
Flat Rolled Products,最大值,0.37,1.5,0.03,0.035,,,,,,,,,,,
牌号,C35,,,,,,,,,,,,,,,
对应标准,DIN EN ISO 683-1-2018 热处理钢、合金钢和易切削钢 -- 第1部分：调质非合金钢,,,,,,,,,,,,,,,
归类,碳钢,,,,,,,,,,,,,,,
标签,优质非合金钢,,,,,,,,,,,,,,,
成分,C,Si,Mn,P,S,Cr,Ni,Cu,Mo,更多,,,,,,
最小值,0.32,0.1,0.5,-,-,-,-,-,-,Cr+Mo+Ni≤0.63,,,,,,
最大值,0.39,0.4,0.8,0.045,0.045,0.4,0.4,0.3,0.1,Cr+Mo+Ni≤0.63,,,,,,
直径d 或 厚度t mm,热处理或状态,抗拉强度σb Mpa,屈服点σs Mpa,延伸率δ %,断面收缩率ψ %,,,,,,,,,,,
d≤16; t≤8,调质（QT）,630~780,≥430,≥17,≥40,,,,,,,,,,,
16＜d≤40；8＜t≤20,调质（QT）,600~750,≥380,≥19,≥45,,,,,,,,,,,
40＜d≤100；20＜t≤60,调质（QT）,550~700,≥320,≥20,≥50,,,,,,,,,,,
d≤16；t≤16,正火（N）,≥550,≥300,≥18,,,,,,,,,,,,
16<d≤100；16＜t≤100,正火（N）,≥520,≥270,≥19,,,,,,,,,,,,
100<d≤250；100＜t≤250,正火（N）,≥500,≥245,≥19,,,,,,,,,,,,
牌号,C15Pb,,,,,,,,,,,,,,,
德国W-Nr.,1.0403,,,,,,,,,,,,,,,
对应标准,DIN 17210-1986 渗碳钢.交货技术条件,,,,,,,,,,,,,,,
归类,碳钢,,,,,,,,,,,,,,,
说明,本标准适用于原件表2列出的表面硬化钢制造的如下形式的产品： ——毛坯，例如初轧坯、扁坯、棒料毛坯； ——热轧钢丝； ——热轧或锻制的钢棒（圆钢、方钢、六角钢、八角钢和扁钢）； ——热轧宽扁钢； ——热轧或冷轧钢板或带钢 ——自由锻件和模锻件,,,,,,,,,,,,,,,
成分,C,Si,Mn,P,S,Pb,,,,,,,,,,
最小值,0.12,-,0.3,-,-,0.15,,,,,,,,,,
最大值,0.18,0.4,0.6,0.045,0.045,0.3,,,,,,,,,,
条件,热处理或状态,硬度 HBW,,,,,,,,,,,,,,
所有产品形状,软化退火(G),≤143,,,,,,,,,,,,,,
牌号,C10E,,,,,,,,,,,,,,,
德国W-Nr.,1.1121,,,,,,,,,,,,,,,
对应标准,DIN EN 10084-2008 表面硬化钢—技术交货条件,,,,,,,,,,,,,,,
归类,碳钢,,,,,,,,,,,,,,,
标签,高级优质非合金钢,,,,,,,,,,,,,,,
成分,C,Si,Mn,P,S,,,,,,,,,,,
最小值,0.07,-,0.3,-,-,,,,,,,,,,,
最大值,0.13,0.4,0.6,0.035,0.035,,,,,,,,,,,
条件,热处理或状态,硬度 HBW,,,,,,,,,,,,,,
所有产品形状,软化退火(+A),≤131,,,,,,,,,,,,,,
扁钢,正火(+N),85~140,,,,,,,,,,,,,,
美国UNS,G11160,,,,,,,,,,,,,,,
ASTM  型号或牌号,1116,,,,,,,,,,,,,,,
对应标准,ASTM A29/A29M-2020 热锻碳素钢和合金钢棒材一般要求标准规范,,,,,,,,,,,,,,,
归类,碳钢,,,,,,,,,,,,,,,
性能,易切削性,,,,,,,,,,,,,,,
标签,硫处理碳素钢  易切削钢,,,,,,,,,,,,,,,
成分,C,Mn,P,S,,,,,,,,,,,,
最小值,0.14,1.1,-,0.16,,,,,,,,,,,,
最大值,0.2,1.4,0.04,0.23,,,,,,,,,,,,
牌号,SAE1045,,,,,,,,,,,,,,,
对应标准,Q/BQB 517-2018 冷镦钢盘条,,,,,,,,,,,,,,,
归类,碳钢,,,,,,,,,,,,,,,
说明,①本标准规定了冷镦钢盘条的尺寸、 外形、 重量及允许偏差、 技术要求、 检验与试验、 包装、 标志和 检验文件等。 ②本标准适用于宝山钢铁股份有限公司生产的冷镦钢无扭控冷热轧盘条。 主要用于制造汽车、 电子、 机械等行业使用的高等级冷成型紧固件、 异形件等。 ③表面质量要求，B-系列冷镦钢严于冷镦钢。 ④非金属夹杂物检验，为必做项目，B-系列冷镦钢规定了更高的合格级别,,,,,,,,,,,,,,,
成分,C,Si,Mn,P,S,Cr,Ni,Cu,Mo,,,,,,,
最小值,0.42,0.15,0.6,-,-,-,-,-,-,,,,,,,
最大值,0.48,0.35,0.9,0.02,0.02,0.2,0.2,0.2,0.06,,,,,,,
牌号,15B62H,,,,,,,,,,,,,,,
美国UNS,H15621,,,,,,,,,,,,,,,
对应标准,ASTM A304-2016 须符合淬火淬透性要求的碳钢与合金钢棒材规范,,,,,,,,,,,,,,,
归类,碳钢,,,,,,,,,,,,,,,
成分,C,Si,Mn,P,S,Cr ①,Ni ①,Cu ①,Mo ①,B,,,,,,
最小值,0.54,0.4,1,-,-,-,-,-,-,0.0005,,,,,,
最大值,0.67,0.6,1.5,0.04,0.05,0.2,0.25,0.35,0.06,-,,,,,,
牌号,PL 25,,,,,,,,,,,,,,,
对应标准,ISO 9330-5-2000 规定低温性能的埋弧焊非合金和合金钢管,,,,,,,,,,,,,,,
归类,碳钢,,,,,,,,,,,,,,,
成分,C,Si,Mn,P,S,Al ①,,,,,,,,,,
最小值,-,-,0.4,-,-,0.015,,,,,,,,,,
最大值,0.17,0.35,1,0.03,0.025,-,,,,,,,,,,
厚度 t mm,热处理或状态,抗拉强度σb Mpa,屈服点σs Mpa,延伸率δ %,,,,,,,,,,,,
t≤25,正火,360~490,255,21,,,,,,,,,,,,
25＜t≤25,正火,360~490,235,21,,,,,,,,,,,,
牌号,DC01,,,,,,,,,,,,,,,
欧标钢号,1.033,,,,,,,,,,,,,,,
对应标准,EN 10130-2006 冷成型冷轧低碳钢平板产品 - 交货技术条件,,,,,,,,,,,,,,,
归类,碳钢,,,,,,,,,,,,,,,
说明,①表面种类：A，B；②表面规格：b=特别光滑，g=光滑，m=无光泽，r=粗糙 板材命名示例：EN 10130+A1-DC03-B-g或EN 10130+A1-1.0347-B-g其中B为表面类型，g表示表面规格为光滑,,,,,,,,,,,,,,,
成分,C,Mn,P,S,,,,,,,,,,,,
最小值,-,-,-,-,,,,,,,,,,,,
最大值,0.12,0.6,0.045,0.045,,,,,,,,,,,,
条件,抗拉强度σb Mpa,屈服点σs Mpa,延伸率δ %,,,,,,,,,,,,,
冷轧扁平材; 平整; t≥0.35或w≥600,270~410,140~280,≥28,,,,,,,,,,,,,
牌号,F563M Class 5,,,,,,,,,,,,,,,
对应标准,ASTM F563M-2007(R2013) 米制碳钢和合金钢螺母标准规范,,,,,,,,,,,,,,,
归类,碳钢,,,,,,,,,,,,,,,
Unnamed: 0,成分,C,P,S ①,,,,,,,,,,,,
heat Analysis,最小值,-,-,-,,,,,,,,,,,,
heat Analysis,最大值,0.55,0.04,0.15,,,,,,,,,,,,
公称直径,硬度 HBW,,,,,,,,,,,,,,,
M1.6~M2.5,HR (B70~C30),,,,,,,,,,,,,,,
M3~M4,HR (B70~C30),,,,,,,,,,,,,,,
M5~M6,HR (B70~C30),,,,,,,,,,,,,,,
M8~M10,HR (B70~C30),,,,,,,,,,,,,,,
M12~M16,HR (B70~C30),,,,,,,,,,,,,,,
M20~M36,HR (B78~C30),,,,,,,,,,,,,,,
M42~M100,HR (B70~C30),,,,,,,,,,,,,,,
牌号,1045,,,,,,,,,,,,,,,
美国UNS,G10450,,,,,,,,,,,,,,,
对应标准,SAE J403-2014 碳钢的化学成分,,,,,,,,,,,,,,,
归类,碳钢,,,,,,,,,,,,,,,
说明,•“Flat Rolled Products”适用于结构型材、板材、带材、薄板和焊管。 •“Long Products”适用于锻造、热轧和冷加工棒材、盘条和无缝管的半成品。,,,,,,,,,,,,,,,
Unnamed: 0,成分,C,Mn,P,S,,,,,,,,,,,
Flat Rolled Products,最小值,0.43,0.6,-,-,,,,,,,,,,,
Flat Rolled Products,最大值,0.5,0.9,0.03,0.035,,,,,,,,,,,
牌号,15S10,,,,,,,,,,,,,,,
德国W-Nr.,1.071,,,,,,,,,,,,,,,
对应标准,DIN 1651-1988 易切削钢技术供货条件,,,,,,,,,,,,,,,
归类,碳钢,,,,,,,,,,,,,,,
性能,易切削性  渗碳性,,,,,,,,,,,,,,,
标签,易切削表面硬化钢,,,,,,,,,,,,,,,
说明,1、本标准适用于易切削钢： ——半成品，如大钢坯、扁钢、棒料 ——热轧线材 ——热轧条钢（圆钢、方钢、六角钢、八角钢和扁钢） ——冷拔钢 结构和供货时热处理状态的组合本标准有规定 2、没有其他规定的话，DIN 17010描述的钢和钢产品一般供货技术条件补充适用于本标准的内容 3、易切削钢的特点是具有良好的可切削性和易裂性。这些性能是由于它具有较高的硫含量，必要时也含其他的附加物（如铅）而产生的 4、牌号后缀字符表示材料供货状态和热处理：K=冷拔；U或U+SH=热作或热作及去皮；K+S=冷拔及消除应力；SH+V=去皮及调质；K+V=冷拔及调质,,,,,,,,,,,,,,,
成分,C,Si,Mn,P,S,,,,,,,,,,,
最小值,0.12,0.1,0.7,-,0.08,,,,,,,,,,,
最大值,0.18,0.3,1.1,0.06,0.13,,,,,,,,,,,
条件,热处理或状态,抗拉强度σb Mpa,屈服点σs Mpa,延伸率δ %,硬度 HBW,,,,,,,,,,,
"棒材, 半成品, 线材；t≤10",热作 (U)或热作及去皮(U+SH),420~600,,,≤176,,,,,,,,,,,
"棒材, 半成品, 线材；10<t≤16",热作 (U)或热作及去皮(U+SH),410~600,,,≤159,,,,,,,,,,,
"棒材, 半成品, 线材；16<t≤40",热作 (U)或热作及去皮(U+SH),400~560,,,≤166,,,,,,,,,,,
"棒材, 半成品, 线材；40<t≤63",热作 (U)或热作及去皮(U+SH),380~550,,,≤162,,,,,,,,,,,
"棒材, 半成品, 线材；63<t≤100",热作 (U)或热作及去皮(U+SH),380~550,,,≤162,,,,,,,,,,,
"棒材, 半成品, 线材；t≤10",冷拔（K）,520~820,≥420,≥6,,,,,,,,,,,,
"棒材, 半成品, 线材；10<d≤16",冷拔（K）,500~780,≥400,≥7,,,,,,,,,,,,
"棒材, 半成品, 线材；16<d≤40",冷拔（K）,450~720,≥360,≥8,,,,,,,,,,,,
"棒材, 半成品, 线材；40<d≤63",冷拔（K）,400~650,≥300,≥9,,,,,,,,,,,,
"棒材, 半成品, 线材；63<d≤100",冷拔（K）,380~620,≥250,≥10,,,,,,,,,,,,
"棒材, 半成品, 线材；d≤100",冷拔及消除应力 (K+S),≤580,,,,,,,,,,,,,,
牌号,SWRCH20K,,,,,,,,,,,,,,,
对应标准,JIS G 3507-1-2010 冷镦用碳钢 盘条,,,,,,,,,,,,,,,
归类,碳钢,,,,,,,,,,,,,,,
性能,锻压性,,,,,,,,,,,,,,,
标签,镇静钢,,,,,,,,,,,,,,,
成分,C,Si,Mn,P,S,Cr,Ni,Cu,,,,,,,,
最小值,0.18,0.1,0.3,-,-,-,-,-,,,,,,,,
最大值,0.23,0.35,0.6,0.03,0.035,0.2,0.2,0.3,,,,,,,,
牌号,S235J2C,,,,,,,,,,,,,,,
欧标钢号,1.0119,,,,,,,,,,,,,,,
对应标准,EN 10025-2-2019 热轧结构钢产品 - 第2部分：非合金结构钢的交货技术条件,,,,,,,,,,,,,,,
归类,碳钢,,,,,,,,,,,,,,,
标签,不允许沸腾钢,,,,,,,,,,,,,,,
说明,该牌号适合冷翻边、冷弯成形和冷拔 ①本标准说明了扁长产品及半成品的技术供货条件，规定了明确的供货条款下，按照化学成分表及机械性能表中给出热轧非合金优质钢平板和长形产品的组别和等级。此标准也对三种工程类用钢做了补充说明。此标准不适用于中空型材结构和管材。 ②本技术供货条件适用于： ——对于S460JR、J0、J2、K2和S500J0的长形产品，厚度为≥3mm和≤150mm; ——对于质量级别JR、J0、J2和K2的板材产品，厚度≤400mm; ——对于其他强度等级和质量级别的板材和长形产品，厚度≤250mm。 ③除在+N(正火状态)条件下供货的产品外，此标准中说明的钢制品未经热处理。允许进行消除应力退火。在+N条件下供货的产品可进行热成形和/或供货后正火。 ④按照此标准要求转换成轧制品的半成品需要按照订货时的协议。化学成分需要在订货时协商确定，但是也应该在化学成分表的范围内。 ⑤对于特殊要求的等级和产品形式应在订货时做出说明。,,,,,,,,,,,,,,,
密度,7.85 g/cm3,,,,,,,,,,,,,,,
成分,C,Mn,P,S,Cr,Ni,Cu,Mo,,,,,,,,
最小值,-,-,-,-,-,-,-,-,,,,,,,,
最大值,0.17,1.4,0.025,0.025,0.29,0.42,0.55,0.11,,,,,,,,
条件,抗拉强度σb Mpa,屈服点σs Mpa,延伸率δ %,冲击吸收能量KV2 J,,,,,,,,,,,,
长材和扁平材; t≤1,360~510,≥235,≥17,-20°C≥27,,,,,,,,,,,,
长材和扁平材; 1<t≤1.5,360~510,≥235,≥18,≥27,,,,,,,,,,,,
长材和扁平材; 1.5<t≤2,360~510,≥235,≥19,≥27,,,,,,,,,,,,
长材和扁平材; 2<t≤2.5,360~510,≥235,≥20,≥27,,,,,,,,,,,,
长材和扁平材; 2.5<t<3,360~510,≥235,≥21,≥27,,,,,,,,,,,,
长材和扁平材; 3≤t≤16,360~510,≥235,≥26,≥27,,,,,,,,,,,,
