Repository: chen-snow/DataToNeo4j

# DataToNeo4j
get steel grade data and import to neo4j

File: data/碳钢最终数据.csv (part 17 of 23)
牌号,E5518-N2,,,,,,,,,,,,,,,
长材和扁平材; 16<t≤40,360~510,≥225,≥26,≥27,,,,,,,,,,,,
长材和扁平材; 40<t≤63,360~510,≥215,≥25,≥27,,,,,,,,,,,,
长材和扁平材; 63<t≤80,360~510,≥215,≥24,≥27,,,,,,,,,,,,
长材和扁平材; 80<t≤100,360~510,≥215,≥24,≥27,,,,,,,,,,,,
长材和扁平材; 100<t≤150,350~500,≥195,≥22,≥27,,,,,,,,,,,,
长材和扁平材; 150<t≤200,340~490,≥185,≥21,≥27,,,,,,,,,,,,
长材和扁平材; 200<t≤250,340~490,≥175,≥21,≥27,,,,,,,,,,,,
长材和扁平材; 250<t≤400,330~480,≥165,≥21,≥27,,,,,,,,,,,,
美国UNS,G10500,,,,,,,,,,,,,,,
ASTM  型号或牌号,1050,,,,,,,,,,,,,,,
对应标准,ASTM A29/A29M-2020 热锻碳素钢和合金钢棒材一般要求标准规范,,,,,,,,,,,,,,,
归类,碳钢,,,,,,,,,,,,,,,
性能,锻压性,,,,,,,,,,,,,,,
标签,非硫处理碳素钢,,,,,,,,,,,,,,,
说明,可用于制造内齿锁紧垫圈等紧固件,,,,,,,,,,,,,,,
成分,C,Mn,P,S,,,,,,,,,,,,
最小值,0.48,0.6,-,-,,,,,,,,,,,,
最大值,0.55,0.9,0.04,0.05,,,,,,,,,,,,
美国UNS,G15610,,,,,,,,,,,,,,,
ASTM  型号或牌号,1561,,,,,,,,,,,,,,,
旧牌号,1061,,,,,,,,,,,,,,,
对应标准,ASTM A29/A29M-2020 热锻碳素钢和合金钢棒材一般要求标准规范,,,,,,,,,,,,,,,
归类,碳钢,,,,,,,,,,,,,,,
标签,高锰碳钢,,,,,,,,,,,,,,,
成分,C,Mn,P,S,,,,,,,,,,,,
最小值,0.55,0.75,-,-,,,,,,,,,,,,
最大值,0.65,1.05,0.04,0.05,,,,,,,,,,,,
牌号,C4C,,,,,,,,,,,,,,,
德国W-Nr.,1.0303,,,,,,,,,,,,,,,
对应标准,DIN EN 10263-2-2017 钢棒，棒材和线材冷镦和冷挤压 钢- 第2部分：冷加工后的交货技术条件不适用于热处理钢,,,,,,,,,,,,,,,
归类,碳钢,,,,,,,,,,,,,,,
性能,锻压性,,,,,,,,,,,,,,,
标签,非热处理钢,,,,,,,,,,,,,,,
说明,"①是DIN 302-2011钢制实心铆钉、 DIN 7338 (C) - 2011 刹车以及离合器衬片用铆钉全空心铆钉原件中指定的非合金材料牌号之一 ②牌号或数字代号后缀字符表示材料状态或热处理名称，比如：C10C +U, C10C +U+PE等",,,,,,,,,,,,,,,
成分,C,Si,Mn,P,S,Al *,,,,,,,,,,
最小值,0.02,-,0.25,-,-,0.02,,,,,,,,,,
最大值,0.06,0.1,0.4,0.02,0.025,0.06,,,,,,,,,,
条件,热处理或状态,抗拉强度σb Mpa,断面收缩率ψ %,,,,,,,,,,,,,
"盘条,钢棒；5＜d≤100",热轧或未处理及去皮(+U或+U+PE),≤390,≥70,,,,,,,,,,,,,
"盘条,钢棒；5＜d≤100",球化退火或球化退火及去皮（+AC or +AC+PE）,≤330,≥75,,,,,,,,,,,,,
"钢棒,钢丝；5＜d≤10",未处理及冷拔（+U+C),≤470,≥66,,,,,,,,,,,,,
"钢棒,钢丝；10＜d≤40",未处理及冷拔（+U+C),≤460,≥66,,,,,,,,,,,,,
"钢棒,钢丝；2＜d≤5",未处理及冷拔及球化处理（+U+C+AC）,≤320,≥77,,,,,,,,,,,,,
"钢棒,钢丝；5＜d≤10",未处理及冷拔及球化处理（+U+C+AC）,≤310,≥77,,,,,,,,,,,,,
"钢棒,钢丝；10＜d≤40",未处理及冷拔及球化处理（+U+C+AC）,≤300,≥77,,,,,,,,,,,,,
"盘条,钢棒；2＜d≤5",未经处理及冷拔及球化处理及平整 (+U+C+AC+LC),≤360,≥73,,,,,,,,,,,,,
"盘条,钢棒；5＜d≤40",未经处理及冷拔及球化处理及平整 (+U+C+AC+LC),≤350,≥73,,,,,,,,,,,,,
"钢棒,钢丝；5＜d≤10",球化退火及冷拉（+AC+C）,≤410,≥70,,,,,,,,,,,,,
"钢棒,钢丝；10＜d≤40",球化退火及冷拉（+AC+C）,≤400,≥70,,,,,,,,,,,,,
牌号,SAE1019,,,,,,,,,,,,,,,
对应标准,Q/BQB 517-2018 冷镦钢盘条,,,,,,,,,,,,,,,
归类,碳钢,,,,,,,,,,,,,,,
说明,①本标准规定了冷镦钢盘条的尺寸、 外形、 重量及允许偏差、 技术要求、 检验与试验、 包装、 标志和 检验文件等。 ②本标准适用于宝山钢铁股份有限公司生产的冷镦钢无扭控冷热轧盘条。 主要用于制造汽车、 电子、 机械等行业使用的高等级冷成型紧固件、 异形件等。 ③表面质量要求，B-系列冷镦钢严于冷镦钢。 ④非金属夹杂物检验，为必做项目，B-系列冷镦钢规定了更高的合格级别,,,,,,,,,,,,,,,
成分,C,Si,Mn,P,S,Cr,Ni,Cu,Mo,Al,,,,,,
最小值,0.15,-,0.6,-,-,-,-,-,-,0.02,,,,,,
最大值,0.2,0.1,0.9,0.02,0.02,0.2,0.2,0.2,0.06,-,,,,,,
牌号,C16E,,,,,,,,,,,,,,,
对应标准,ISO 683-11-2012 热处理钢、合金钢和易切削钢 -- 第11部分：表面硬化钢,,,,,,,,,,,,,,,
归类,碳钢,,,,,,,,,,,,,,,
成分,C,Si,Mn,P,S,Cr,Ni,Cu,Mo,,,,,,,
最小值,0.12,0.15,0.6,-,-,-,-,-,-,,,,,,,
最大值,0.18,0.4,0.9,0.025,0.035,0.4,0.4,0.3,0.1,,,,,,,
牌号,C35R,,,,,,,,,,,,,,,
对应标准,ISO 683-18-2014 热处理钢、合金钢和易切削钢 -- 第18部分：光面钢制品,,,,,,,,,,,,,,,
归类,碳钢,,,,,,,,,,,,,,,
成分,C,Si,Mn,P,S,Cr,Ni,Cu,Mo,更多,,,,,,
最小值,0.32,0.1,0.5,-,0.02,-,-,-,-,Cr+Mo+Ni≤0.63,,,,,,
最大值,0.39,0.4,0.8,0.025,0.04,0.4,0.4,0.3,0.1,Cr+Mo+Ni≤0.63,,,,,,
厚度 t mm,热处理或状态,抗拉强度σb Mpa,屈服点σs Mpa,延伸率δ %,硬度 HBW,冲击吸收能量KV2 J,,,,,,,,,,
5≤t≤10,Cold drawn (+C),650~1000,≥510,≥6,,,,,,,,,,,,
10＜t≤16,Cold drawn (+C),600~950,≥420,≥7,,,,,,,,,,,,
16＜t≤40,Cold drawn (+C),580~880,≥320,≥8,,,,,,,,,,,,
40＜t≤63,Cold drawn (+C),550~840,≥300,≥9,,,,,,,,,,,,
63＜t≤100,Cold drawn (+C),520~800,≥270,≥9,,,,,,,,,,,,
16＜t≤100,As-rolled + peeled (+SH),520~700,,,156~204,,,,,,,,,,,
16＜t≤40,Quenched and tempered and peeled (+QT+SH),600~750,≥370,≥19,,≥35,,,,,,,,,,
40＜t≤100,Quenched and tempered and peeled (+QT+SH),550~700,≥320,≥20,,≥35,,,,,,,,,,
5≤t≤10,Quenched and tempered + cold drawn (+QT +C),750~950,≥525,≥9,,,,,,,,,,,,
10＜t≤16,Quenched and tempered + cold drawn (+QT +C),700~900,≥490,≥9,,,,,,,,,,,,
16＜t≤40,Quenched and tempered + cold drawn (+QT +C),650~850,≥455,≥10,,,,,,,,,,,,
40＜t≤63,Quenched and tempered + cold drawn (+QT +C),570~770,≥400,≥11,,,,,,,,,,,,
63＜t≤100,Quenched and tempered + cold drawn (+QT +C),550~750,≥385,≥12,,,,,,,,,,,,
牌号,C50R,,,,,,,,,,,,,,,
对应标准,ISO 683-1-2016 淬火和回火用非合金钢,,,,,,,,,,,,,,,
归类,碳钢,,,,,,,,,,,,,,,
标签,特种钢,,,,,,,,,,,,,,,
成分,C,Si,Mn,P,S,Cr,Ni,Cu,Mo,更多,,,,,,
最小值,0.47,0.1,0.6,-,0.02,-,-,-,-,Cr+Mo+Ni≤0.63,,,,,,
最大值,0.55,0.4,0.9,0.025,0.04,0.4,0.4,0.3,0.1,Cr+Mo+Ni≤0.63,,,,,,
直径d 或 厚度t mm,抗拉强度σb Mpa,屈服点σs Mpa,延伸率δ %,断面收缩率ψ %,,,,,,,,,,,,
d≤16 or t≤8,750~900,≥520,≥13,≥30,,,,,,,,,,,,
16＜d≤40 or 8＜t≤20,700~850,≥460,≥15,≥35,,,,,,,,,,,,
40＜d≤100 or 20＜t≤60,650~800,≥400,≥16,≥40,,,,,,,,,,,,
牌号,PL 21,,,,,,,,,,,,,,,
对应标准,ISO 9329-3-1997 具有规定低温性能的非合金钢和合金钢,,,,,,,,,,,,,,,
归类,碳钢,,,,,,,,,,,,,,,
成分,C,Si,Mn,P,S,Al,,,,,,,,,,
最小值,-,-,0.4,-,-,-,,,,,,,,,,
最大值,0.17,0.35,1,0.03,0.025,0.015,,,,,,,,,,
厚度 t mm,热处理或状态,抗拉强度σb Mpa,屈服点σs Mpa,延伸率δ %,,,,,,,,,,,,
t≤25,正火,360~480,≥215,24,,,,,,,,,,,,
牌号,38B2,,,,,,,,,,,,,,,
欧标钢号,1.5515,,,,,,,,,,,,,,,
对应标准,EN 10263-4-2017 钢棒，冷镦和冷挤压棒材和线材 - 第4部分：交货技术条件：淬火和回火钢,,,,,,,,,,,,,,,
归类,碳钢,,,,,,,,,,,,,,,
说明,1.本部分EN 10263适用于直径不超过100mm的非合金和合金钢的圆棒、圆棒和线材，用于冷镦、冷挤压、随后的淬火和回火或感应淬火或火焰淬火。 2.EN 10263- 1:2017 对于EN 10263的这个部分是必不可少的。,,,,,,,,,,,,,,,
成分,C,Si ⓔ,Mn,P,S,Cr ⓕ,Cu,B,,,,,,,,
最小值,0.35,-,0.6,-,-,-,-,0.0008,,,,,,,,
最大值,0.4,0.3,0.9,0.025,0.025,0.3,0.25,0.005,,,,,,,,
条件,热处理或状态,抗拉强度σb Mpa,断面收缩率ψ %,,,,,,,,,,,,,
"棒材,杆材,线材;5<d≤25",球化处理或球化处理及去皮(+AC或+AC+PE),≤570,≥62,,,,,,,,,,,,,
线材;2<d≤5,未经热处理及冷拔及球化处理(+U+C+AC),≤560,≥64,,,,,,,,,,,,,
线材;5<d≤25,未经热处理及冷拔及球化处理(+U+C+AC),≤550,≥64,,,,,,,,,,,,,
线材;2<d≤5,未经热处理及冷拔及球化处理及调质轧制(+U+C+AC+LC),≤600,≥62,,,,,,,,,,,,,
线材;5<d≤25,未经热处理及冷拔及球化处理及调质轧制(+U+C+AC+LC),≤590,≥62,,,,,,,,,,,,,
线材;5<d≤10,球化处理及冷拔(+AC+C),≤660,≥57,,,,,,,,,,,,,
线材;10<d≤25,球化处理及冷拔(+AC+C),≤650,≥57,,,,,,,,,,,,,
美国UNS,H10450,,,,,,,,,,,,,,,
SAE  钢号,1045H,,,,,,,,,,,,,,,
对应标准,SAE J 1268-2010 碳素和合金工字钢用保证淬透性钢带,,,,,,,,,,,,,,,
归类,碳钢,,,,,,,,,,,,,,,
成分,C,Si,Mn,P,S,,,,,,,,,,,
最小值,0.42,0.15,0.5,-,-,,,,,,,,,,,
最大值,0.51,0.35,1,0.03,0.05,,,,,,,,,,,
牌号,1016,,,,,,,,,,,,,,,
美国UNS,G10160,,,,,,,,,,,,,,,
对应标准,SAE J403-2014 碳钢的化学成分,,,,,,,,,,,,,,,
归类,碳钢,,,,,,,,,,,,,,,
说明,•“Flat Rolled Products”适用于结构型材、板材、带材、薄板和焊管。 •“Long Products”适用于锻造、热轧和冷加工棒材、盘条和无缝管的半成品。,,,,,,,,,,,,,,,
Unnamed: 0,成分,C,Mn,P,S,,,,,,,,,,,
Flat Rolled Products,最小值,0.13,0.6,-,-,,,,,,,,,,,
Flat Rolled Products,最大值,0.18,0.9,0.03,0.035,,,,,,,,,,,
牌号,Cm40,,,,,,,,,,,,,,,
德国W-Nr.,1.1189,,,,,,,,,,,,,,,
对应标准,DIN 17200-1987 调质钢材的供货技术条件,,,,,,,,,,,,,,,
归类,碳钢,,,,,,,,,,,,,,,
标签,高级优质非合金钢,,,,,,,,,,,,,,,
说明,本标准适用于： ——半成品，例如：初轧坯、扁钢坯、棒料坯。 ——热轧钢 ——热轧或锻造钢棒（圆钢、四方钢、六角钢、八角钢和扁钢） ——热轧宽钢带 ——热轧或冷轧钢板和钢带 ——自由锻锻件和模锻锻件,,,,,,,,,,,,,,,
成分,C,Si,Mn,P,S,,,,,,,,,,,
最小值,0.37,-,0.5,-,0.02,,,,,,,,,,,
最大值,0.44,0.4,0.8,0.035,0.035,,,,,,,,,,,
条件,热处理或状态,抗拉强度σb Mpa,屈服点σs Mpa,延伸率δ %,断面收缩率ψ %,硬度 HBW,冲击吸收能量KV2 J,,,,,,,,,
钢材;所有尺寸,软化退火(G),,,,,≤197,,,,,,,,,,
钢材;d≤16,调质(V),650~800,≥460,≥16,≥35,,ISO-V≥30,,,,,,,,,
钢材;16<d≤40,调质(V),630~780,≥400,≥18,≥40,,≥30,,,,,,,,,
钢材;40<d≤100,调质(V),600~750,≥350,≥19,≥45,,≥30,,,,,,,,,
扁钢;d≤16,正火(N),530~720,≥320,,纵向≥19,,,,,,,,,,,
扁钢;16<d≤100,正火(N),530~720,≥290,,≥19,,,,,,,,,,,
扁钢;100<d≤160,正火(N),510~700,≥260,,≥17,,,,,,,,,,,
牌号,S460K2,,,,,,,,,,,,,,,
德国W-Nr.,1.0581,,,,,,,,,,,,,,,
对应标准,DIN EN 10025-2-2019 热轧结构钢产品 - 第2部分：非合金结构钢的交货技术条件,,,,,,,,,,,,,,,
归类,碳钢,,,,,,,,,,,,,,,
标签,镇静钢,,,,,,,,,,,,,,,
说明,①本标准说明了扁长产品及半成品的技术供货条件，规定了明确的供货条款下，按照化学成分表及机械性能表中给出热轧非合金优质钢平板和长形产品的组别和等级。此标准也对三种工程类用钢做了补充说明。此标准不适用于中空型材结构和管材。 ②本技术供货条件适用于： ——对于S460JR、J0、J2、K2和S500J0的长形产品，厚度为≥3mm和≤150mm; ——对于质量级别JR、J0、J2和K2的板材产品，厚度≤400mm; ——对于其他强度等级和质量级别的板材和长形产品，厚度≤250mm。 ③除在+N(正火状态)条件下供货的产品外，此标准中说明的钢制品未经热处理。允许进行消除应力退火。在+N条件下供货的产品可进行热成形和/或供货后正火。 ④按照此标准要求转换成轧制品的半成品需要按照订货时的协议。化学成分需要在订货时协商确定，但是也应该在化学成分表的范围内。 ⑤对于特殊要求的等级和产品形式应在订货时做出说明。,,,,,,,,,,,,,,,
密度,7.85 g/cm3,,,,,,,,,,,,,,,
Unnamed: 0,成分,C,Si,Mn,P,S,Cr,Ni,Cu,Mo,N,Ti,V,Nb,,
d≤30,最小值,-,-,-,-,-,-,-,-,-,-,-,-,-,,
d≤30,最大值,0.2,0.55,1.7,0.03,0.03,0.29,0.42,0.55,0.11,0.025,0.05,0.13,0.05,,
条件,抗拉强度σb Mpa,屈服点σs Mpa,延伸率δ %,冲击吸收能量KV2 J,,,,,,,,,,,,
长材; 3≤t≤16,550~720,≥460,≥17,-20°C≥40,,,,,,,,,,,,
长材; 16<t≤40,550~720,≥440,≥17,≥40,,,,,,,,,,,,
长材; 40<t≤63,550~720,≥420,≥17,≥40,,,,,,,,,,,,
长材; 63<t≤80,550~720,≥400,≥17,≥40,,,,,,,,,,,,
长材; 80<t≤100,550~720,≥390,≥17,≥40,,,,,,,,,,,,
长材; 100<t≤150,530~700,≥390,≥17,≥40,,,,,,,,,,,,
牌号,SWRCH17R,,,,,,,,,,,,,,,
对应标准,JIS G 3507-1-2010 冷镦用碳钢 盘条,,,,,,,,,,,,,,,
归类,碳钢,,,,,,,,,,,,,,,
标签,沸腾钢,,,,,,,,,,,,,,,
成分,C,Mn,P,S,Cr,Ni,Cu,,,,,,,,,
最小值,0.15,0.3,-,-,-,-,-,,,,,,,,,
最大值,0.2,0.6,0.04,0.04,0.2,0.2,0.3,,,,,,,,,
牌号,SWRH47A,,,,,,,,,,,,,,,
对应标准,JIS G 3506-2017 高碳钢线材,,,,,,,,,,,,,,,
归类,碳钢,,,,,,,,,,,,,,,
说明,用于制造高碳钢丝、油回火钢丝、预应力混凝土用高碳钢丝、镀锌钢丝绳、钢缆等的线材。同时，钢琴线材也包括在其中,,,,,,,,,,,,,,,
成分,C,Si,Mn,P,S,,,,,,,,,,,
最小值,0.44,0.15,0.3,-,-,,,,,,,,,,,
最大值,0.51,0.35,0.6,0.03,0.03,,,,,,,,,,,
美国UNS,G12154,,,,,,,,,,,,,,,
ASTM  型号或牌号,12L15,,,,,,,,,,,,,,,
对应标准,ASTM A29/A29M-2020 热锻碳素钢和合金钢棒材一般要求标准规范,,,,,,,,,,,,,,,
归类,碳钢,,,,,,,,,,,,,,,
标签,磷和硫处理碳素钢,,,,,,,,,,,,,,,
成分,C,Mn,P,S,Pb,,,,,,,,,,,
最小值,-,0.75,0.04,0.26,0.15,,,,,,,,,,,
最大值,0.09,1.05,0.09,0.35,0.35,,,,,,,,,,,
牌号,46SPb20,,,,,,,,,,,,,,,
对应标准,ISO 683-18-2014 热处理钢、合金钢和易切削钢 -- 第18部分：光面钢制品,,,,,,,,,,,,,,,
归类,碳钢,,,,,,,,,,,,,,,
成分,C,Si,Mn,P,S,Pb,,,,,,,,,,
最小值,0.42,-,0.7,-,0.15,0.15,,,,,,,,,,
最大值,0.5,0.4,1.1,0.06,0.25,0.35,,,,,,,,,,
厚度 t mm,热处理或状态,抗拉强度σb Mpa,屈服点σs Mpa,延伸率δ %,硬度 HBW,,,,,,,,,,,
5≤t≤10,Cold drawn (+C),740~980,≥570,≥5,,,,,,,,,,,,
10＜t≤16,Cold drawn (+C),690~930,≥470,≥6,,,,,,,,,,,,
16＜t≤40,Cold drawn (+C),640~880,≥400,≥7,,,,,,,,,,,,
40＜t≤63,Cold drawn (+C),610~850,≥380,≥8,,,,,,,,,,,,
63＜t≤100,Cold drawn (+C),580~820,≥340,≥8,,,,,,,,,,,,
16＜t≤40,As-rolled + peeled (+SH),590~760,,,≤222,,,,,,,,,,,
40＜t≤63,As-rolled + peeled (+SH),580~730,,,≤213,,,,,,,,,,,
63＜t≤100,As-rolled + peeled (+SH),560~710,,,≤207,,,,,,,,,,,
5≤t≤16,Quenched and tempered and peeled (+QT+SH),700~850,≥490,,,,,,,,,,,,,
16＜t≤40,Quenched and tempered and peeled (+QT+SH),650~800,≥430,≥13,,,,,,,,,,,,
40＜t≤100,Quenched and tempered and peeled (+QT+SH),630~780,≥370,≥14,,,,,,,,,,,,
5≤t≤10,Quenched and tempered +Cold drawn (+QT+C),850~1000,≥595,≥8,,,,,,,,,,,,
10＜t≤16,Quenched and tempered +Cold drawn (+QT+C),800~950,≥560,≥9,,,,,,,,,,,,
16＜t≤40,Quenched and tempered +Cold drawn (+QT+C),700~850,≥490,≥10,,,,,,,,,,,,
40＜t≤63,Quenched and tempered +Cold drawn (+QT+C),700~850,≥490,≥11,,,,,,,,,,,,
63＜t≤100,Quenched and tempered +Cold drawn (+QT+C),650~850,≥455,≥11,,,,,,,,,,,,
牌号,C35,,,,,,,,,,,,,,,
对应标准,ISO 683-1-2016 淬火和回火用非合金钢,,,,,,,,,,,,,,,
归类,碳钢,,,,,,,,,,,,,,,
标签,优质钢,,,,,,,,,,,,,,,
成分,C,Si,Mn,P,S,Cr,Ni,Cu,Mo,更多,,,,,,
最小值,0.32,0.1,0.5,-,-,-,-,-,-,Cr+Mo+Ni≤0.63,,,,,,
最大值,0.39,0.4,0.8,0.045,0.045,0.4,0.4,0.3,0.1,Cr+Mo+Ni≤0.63,,,,,,
直径d 或 厚度t mm,抗拉强度σb Mpa,屈服点σs Mpa,延伸率δ %,断面收缩率ψ %,,,,,,,,,,,,
d≤16 or t≤8,630~780,≥430,≥17,≥40,,,,,,,,,,,,
16＜d≤40 or 8＜t≤20,600~750,≥380,≥19,≥45,,,,,,,,,,,,
40＜d≤100 or 20＜t≤60,550~700,≥320,≥20,≥50,,,,,,,,,,,,
牌号,TW 410,,,,,,,,,,,,,,,
对应标准,ISO 9330-1-1990 规定室温性能的非合金钢管,,,,,,,,,,,,,,,
归类,碳钢,,,,,,,,,,,,,,,
成分,C,Si,Mn,P,S,,,,,,,,,,,
最小值,-,-,0.4,-,-,,,,,,,,,,,
最大值,0.21,0.35,1.2,0.04,0.04,,,,,,,,,,,
厚度/条件 t mm,抗拉强度σb Mpa,屈服点σs Mpa,延伸率δ %,,,,,,,,,,,,,
t≤16,410~550,≥255,,,,,,,,,,,,,,
16＜t≤40,410~550,≥245,,,,,,,,,,,,,,
纵向,,,≥22,,,,,,,,,,,,,
横向,,,≥20,,,,,,,,,,,,,
牌号,A108 Grade 1022,,,,,,,,,,,,,,,
美国UNS,G10220,,,,,,,,,,,,,,,
对应标准,ASTM A108-1999 冷成形钢棒品质的标准规范,,,,,,,,,,,,,,,
归类,碳钢,,,,,,,,,,,,,,,
说明,本规范涵盖按化学成分生产的标准质量冷加工碳钢棒。标准质量的冷加工棒材适用于热处理，加工成部件，或在成品状态下使用，如轴系，或建筑应用，或用于其他类似用途。钢材的等级由等级编号或化学成分确定。,,,,,,,,,,,,,,,
成分,C,Mn,P,S,,,,,,,,,,,,
最小值,0.18,0.7,-,-,,,,,,,,,,,,
最大值,0.23,1,0.04,0.05,,,,,,,,,,,,
牌号,1146,,,,,,,,,,,,,,,
对应标准,AS 1442-2007 碳素钢和碳锰钢 - 热轧棒材和半成品,,,,,,,,,,,,,,,
归类,碳钢,,,,,,,,,,,,,,,
性能,易切削性,,,,,,,,,,,,,,,
标签,高速易切削钢,,,,,,,,,,,,,,,
说明,用于锻造和一般工程. 本标准未规定该牌号的机械性能 本标准规定了用于锻造和一般工程用途的在轧制或正火状态下交付的碳钢和碳锰钢棒材、棒材、坯料和板坯的要求。它规定了所有牌号的化学成分要求，以及满足机械性能要求的牌号的抗拉强度要求。该标准允许添加硼和微合金元素来实现特殊性能。,,,,,,,,,,,,,,,
成分,C,Si,Mn,P,S,Cr,Ni,Cu,Mo,,,,,,,
最小值,0.42,0.1,0.7,-,0.08,-,-,-,-,,,,,,,
最大值,0.49,0.35,1,0.04,0.13,0.3,0.35,0.3,0.1,,,,,,,
牌号,UQSt 38,,,,,,,,,,,,,,,
德国W-Nr.,1.0224,,,,,,,,,,,,,,,
对应标准,DIN 17111-1980 螺栓、螺母和铆钉用低碳非合金钢,,,,,,,,,,,,,,,
归类,碳钢,,,,,,,,,,,,,,,
标签,非镇静钢,,,,,,,,,,,,,,,
说明,1、本标准适用于产品厚度最大不超过40mm，不进行热处理(淬火和回火)和表面硬化，并用于热或冷成形的螺栓，螺母和铆钉的非合金低碳钢，与之相关的是强度要求或切削性能。 2、举例：钢UQSt 36，数字代号1.0204，条件未经处理轧制表面（U或00）表示为 UQSt 36U或1.2040.00,,,,,,,,,,,,,,,
密度,7.85 g/cm3,,,,,,,,,,,,,,,
Unnamed: 0,成分,C,Mn,P,S,,,,,,,,,,,
d≤22,最小值,-,0.25,-,-,,,,,,,,,,,
d≤22,最大值,0.19,0.5,0.04,0.04,,,,,,,,,,,
条件,抗拉强度σb Mpa,屈服点σs Mpa,延伸率δ %,冲击吸收能量KV2 J,,,,,,,,,,,,
d≤16,370~460,≥225,≥25,ISO-V(+20°C)≥27,,,,,,,,,,,,
16<d≤40,370~460,≥215,≥25,≥27,,,,,,,,,,,,
牌号,1140,,,,,,,,,,,,,,,
美国UNS,G11400,,,,,,,,,,,,,,,
对应标准,SAE J403-2014 碳钢的化学成分,,,,,,,,,,,,,,,
归类,碳钢,,,,,,,,,,,,,,,
成分,C,Mn,P,S,,,,,,,,,,,,
最小值,0.37,0.7,-,0.08,,,,,,,,,,,,
最大值,0.44,1,0.03,0.13,,,,,,,,,,,,
牌号,10SPb20,,,,,,,,,,,,,,,
对应标准,ISO 683-4-2016 热处理钢、合金钢和易切削钢 -- 第4部分：易切削钢,,,,,,,,,,,,,,,
归类,碳钢,,,,,,,,,,,,,,,
性能,易切削性  渗碳性,,,,,,,,,,,,,,,
标签,渗碳易切削钢,,,,,,,,,,,,,,,
成分,C,Si,Mn,P,S,Pb,,,,,,,,,,
最小值,0.07,-,0.7,-,0.15,0.2,,,,,,,,,,
最大值,0.13,0.4,1.1,0.06,0.25,0.35,,,,,,,,,,
条件,热处理或状态,抗拉强度σb Mpa,硬度 HBW,,,,,,,,,,,,,
5<d≤63,未处理（U）,360~530,≤156,,,,,,,,,,,,,
63<d≤100,未处理（U）,350~490,≤146,,,,,,,,,,,,,
牌号,C55E,,,,,,,,,,,,,,,
对应标准,DIN EN ISO 683-1-2018 热处理钢、合金钢和易切削钢 -- 第1部分：调质非合金钢,,,,,,,,,,,,,,,
归类,碳钢,,,,,,,,,,,,,,,
标签,高级优质非合金钢,,,,,,,,,,,,,,,
成分,C,Si,Mn,P,S,Cr,Ni,Cu,Mo,更多,,,,,,
最小值,0.52,0.1,0.6,-,-,-,-,-,-,Cr+Mo+Ni≤0.63,,,,,,
最大值,0.6,0.4,0.9,0.025,0.035,0.4,0.4,0.3,0.1,Cr+Mo+Ni≤0.63,,,,,,
直径d 或 厚度t mm,热处理或状态,抗拉强度σb Mpa,屈服点σs Mpa,延伸率δ %,断面收缩率ψ %,硬度 HBW,,,,,,,,,,
d≤16; t≤8,调质（QT）,800~950,≥550,≥12,≥30,,,,,,,,,,,
16＜d≤40；8＜t≤20,调质（QT）,750~900,≥490,≥14,≥35,,,,,,,,,,,
40＜d≤100；20＜t≤60,调质（QT）,700~850,≥420,≥15,≥40,,,,,,,,,,,
d≤16；t≤16,正火（N）,≥680,≥370,≥11,,,,,,,,,,,,
16<d≤100；16＜t≤100,正火（N）,≥640,≥330,≥12,,,,,,,,,,,,
100<d≤250；100＜t≤250,正火（N）,≥620,≥300,≥12,,,,,,,,,,,,
所有尺寸,可剪切状态（+S）,,,,,≤255,,,,,,,,,,
所有尺寸,软化退火（+A）,,,,,≤229,,,,,,,,,,
d≤100；t≤100,火焰或感应淬火,,,,,HRC≥58,,,,,,,,,,
牌号,3,,,,,,,,,,,,,,,
对应标准,ISO 5000-2019 工业级和拉伸级连续热浸镀铝硅合金薄钢板,,,,,,,,,,,,,,,
归类,碳钢,,,,,,,,,,,,,,,
成分,C,Mn,P,S,Cr,Ni,Cu,Mo,Ti,V ①,Nb,更多,,,,
最小值,-,-,-,-,-,-,-,-,-,-,-,Cu+Ni+Cr+Mo≤0.50；Cr+Mo≤0.16,,,,
最大值,0.08,0.45,0.03,0.03,0.15,0.2,0.2,0.06,0.008,0.008,0.008,Cu+Ni+Cr+Mo≤0.50；Cr+Mo≤0.16,,,,
抗拉强度σb Mpa,屈服点σs Mpa,延伸率δ %,,,,,,,,,,,,,,
≤410,≤300,标称长度=50mm≥35,,,,,,,,,,,,,,
牌号,10SPb20,,,,,,,,,,,,,,,
欧标钢号,1.0722,,,,,,,,,,,,,,,
对应标准,EN 10277-2018 光亮产品-发货技术条件,,,,,,,,,,,,,,,
归类,碳钢,,,,,,,,,,,,,,,
标签,易切削渗碳钢,,,,,,,,,,,,,,,
成分,C,Si,Mn,P,S,Pb,,,,,,,,,,
最小值,0.07,-,0.7,-,0.15,0.2,,,,,,,,,,
最大值,0.13,0.4,1.1,0.06,0.25,0.35,,,,,,,,,,
厚度 t mm,热处理或状态,抗拉强度σb Mpa,屈服点σs Mpa,延伸率δ %,硬度 HBW,,,,,,,,,,,
5≤t≤10,冷拉（+C）,520~780,≥410,≥7,,,,,,,,,,,,
10<t≤16,冷拉（+C）,490~740,≥390,≥8,,,,,,,,,,,,
16<t≤40,冷拉（+C）,460~720,≥360,≥9,,,,,,,,,,,,
40<t≤63,冷拉（+C）,410~660,≥295,≥10,,,,,,,,,,,,
63<t≤100,冷拉（+C）,380~630,≥235,≥11,,,,,,,,,,,,
16<t≤40,轧制及去皮(+SH),360~530,,,≤156,,,,,,,,,,,
40<t≤63,轧制及去皮(+SH),360~530,,,≤156,,,,,,,,,,,
63<t≤100,轧制及去皮(+SH),350~490,,,≤146,,,,,,,,,,,
牌号,A686 Type W1-9 Grade A,,,,,,,,,,,,,,,
美国UNS,T72301,,,,,,,,,,,,,,,
对应标准,ASTM A 686-1992(R2004) 碳素工具钢,,,,,,,,,,,,,,,
归类,碳钢,,,,,,,,,,,,,,,
成分,C,Si,Mn,P,S,Cr,Ni,Cu,Mo,W,V,,,,,
最小值,0.9,0.1,0.1,-,-,-,-,-,-,-,-,,,,,
最大值,1,0.4,0.4,0.03,0.03,0.15,0.2,0.2,0.1,0.15,0.1,,,,,
条件,热处理或状态,硬度 HBW,,,,,,,,,,,,,,
"棒材, 锻件, 厚板, 薄板, 线材;",冷拉,≤241,,,,,,,,,,,,,,
"棒材, 锻件, 厚板, 薄板, 线材;",退火,≤202,,,,,,,,,,,,,,
"棒材, 锻件, 厚板, 薄板, 线材;",热处理,HRC≥65,,,,,,,,,,,,,,
钻杆; d < 3.2,,37,,,,,,,,,,,,,,
钻杆; 3.2<d≤6.4,,28,,,,,,,,,,,,,,
钻杆; 6.4<d≤12.7,,23,,,,,,,,,,,,,,
钻杆; d>12.7,,96,,,,,,,,,,,,,,
牌号,A529 Grade 55,,,,,,,,,,,,,,,
对应标准,ASTM A529/A529M-2019 高强度碳锰优质结构钢标准规范,,,,,,,,,,,,,,,
归类,碳钢,,,,,,,,,,,,,,,
成分,C,Si,Mn,P,S,Cu ①,,,,,,,,,,
最小值,-,-,-,-,-,0.2,,,,,,,,,,
最大值,0.27,0.4,1.35,0.04,0.05,-,,,,,,,,,,
抗拉强度σb Mpa,屈服点σs Mpa,延伸率δ %,,,,,,,,,,,,,,
485~690,≥380,(in 50mm)≥20,,,,,,,,,,,,,,
牌号,SWRCH19A,,,,,,,,,,,,,,,
对应标准,Q/BQB 517-2018 冷镦钢盘条,,,,,,,,,,,,,,,
归类,碳钢,,,,,,,,,,,,,,,
标签,铝镇静钢,,,,,,,,,,,,,,,
说明,①本标准规定了冷镦钢盘条的尺寸、 外形、 重量及允许偏差、 技术要求、 检验与试验、 包装、 标志和 检验文件等。 ②本标准适用于宝山钢铁股份有限公司生产的冷镦钢无扭控冷热轧盘条。 主要用于制造汽车、 电子、 机械等行业使用的高等级冷成型紧固件、 异形件等。 ③表面质量要求，B-系列冷镦钢严于冷镦钢。 ④非金属夹杂物检验，为必做项目，B-系列冷镦钢规定了更高的合格级别,,,,,,,,,,,,,,,
成分,C,Si,Mn,P,S,Cr,Ni,Cu,Mo,Al,,,,,,
最小值,0.15,-,0.7,-,-,-,-,-,-,0.02,,,,,,
最大值,0.2,0.1,1,0.02,0.02,0.2,0.2,0.2,0.06,-,,,,,,
牌号,T0 05,,,,,,,,,,,,,,,
对应标准,ISO 4999-2014 商用、拉拔和结构用连续热浸镀锡（铅合金）冷还原碳钢板,,,,,,,,,,,,,,,
归类,碳钢,,,,,,,,,,,,,,,
成分,C,Mn,P,S,Ti ①,,,,,,,,,,,
最小值,-,-,-,-,-,,,,,,,,,,,
最大值,0.02,0.25,0.02,0.02,0.15,,,,,,,,,,,
抗拉强度σb Mpa,延伸率δ %,,,,,,,,,,,,,,,
≤350,标称长度=50mm≥37,,,,,,,,,,,,,,,
牌号,B-SWRCH15A,,,,,,,,,,,,,,,
对应标准,Q/BQB 517-2018 冷镦钢盘条,,,,,,,,,,,,,,,
归类,碳钢,,,,,,,,,,,,,,,
性能,锻压性,,,,,,,,,,,,,,,
标签,铝镇静钢,,,,,,,,,,,,,,,
说明,①本标准规定了冷镦钢盘条的尺寸、 外形、 重量及允许偏差、 技术要求、 检验与试验、 包装、 标志和 检验文件等。 ②本标准适用于宝山钢铁股份有限公司生产的冷镦钢无扭控冷热轧盘条。 主要用于制造汽车、 电子、 机械等行业使用的高等级冷成型紧固件、 异形件等。 ③表面质量要求，B-系列冷镦钢严于冷镦钢。 ④非金属夹杂物检验，为必做项目，B-系列冷镦钢规定了更高的合格级别,,,,,,,,,,,,,,,
成分,C,Si,Mn,P,S,Cr,Ni,Cu,Mo,Al,,,,,,
最小值,0.13,-,0.3,-,-,-,-,-,-,0.02,,,,,,
最大值,0.18,0.1,0.6,0.02,0.02,0.2,0.2,0.2,0.06,-,,,,,,
牌号,C15R,,,,,,,,,,,,,,,
对应标准,ISO 683-3-2019 热处理钢、合金钢和易切削钢 -- 第3部分：表面硬化钢,,,,,,,,,,,,,,,
归类,碳钢,,,,,,,,,,,,,,,
成分,C,Si,Mn,P,S,Cr,Ni,Cu,Mo,,,,,,,
最小值,0.12,0.15,0.3,-,0.02,-,-,-,-,,,,,,,
最大值,0.18,0.4,0.6,0.025,0.04,0.4,0.4,0.3,0.1,,,,,,,
牌号,C45,,,,,,,,,,,,,,,
对应标准,ISO 683-18-2014 热处理钢、合金钢和易切削钢 -- 第18部分：光面钢制品,,,,,,,,,,,,,,,
归类,碳钢,,,,,,,,,,,,,,,
成分,C,Si ①,Mn,P,S,Cr,Ni,Cu,Mo,更多,,,,,,
最小值,0.42,0.1,0.5,-,-,-,-,-,-,Cr+Mo+Ni≤0.63,,,,,,
最大值,0.5,0.4,0.8,0.045,0.045,0.4,0.4,0.3,0.1,Cr+Mo+Ni≤0.63,,,,,,
厚度 t mm,热处理或状态,抗拉强度σb Mpa,屈服点σs Mpa,延伸率δ %,硬度 HBW,,,,,,,,,,,
5≤t≤10,Cold drawn (+C),750~1050,≥565,≥5,,,,,,,,,,,,
10＜t≤16,Cold drawn (+C),710~1030,≥500,≥6,,,,,,,,,,,,
16＜t≤40,Cold drawn (+C),650~1000,≥410,≥7,,,,,,,,,,,,
40＜t≤63,Cold drawn (+C),630~900,≥360,≥8,,,,,,,,,,,,
63＜t≤100,Cold drawn (+C),580~850,≥310,≥8,,,,,,,,,,,,
16＜t≤100,As-rolled + peeled (+SH),580~820,,,172~241,,,,,,,,,,,
牌号,SWCH 10K,,,,,,,,,,,,,,,
对应标准,JIS G 3507-2-2005 冷镦碳钢 - 第2部分：线材,,,,,,,,,,,,,,,
归类,碳钢,,,,,,,,,,,,,,,
性能,锻压性,,,,,,,,,,,,,,,
标签,镇静钢,,,,,,,,,,,,,,,
说明,①本标准规定了冷镦用碳钢钢丝，用于制造各种类型的螺钉(如螺栓、螺母、铆钉、机螺钉、自攻螺钉等)和用冷镦制造的各种零件。 ②用于制造本标准钢丝的盘条应符合JIS G 3507-1的规定。,,,,,,,,,,,,,,,
条件,热处理或状态,抗拉强度σb Mpa,断面收缩率ψ %,硬度 HBW,,,,,,,,,,,,
线材,冷作前球化退火（DA）,≥340,≥55,HRB≤83,,,,,,,,,,,,
线材；t≤3,冷作（D）,≥590,-,-,,,,,,,,,,,,
线材；3<t≤4,冷作（D）,≥490,≥45,-,,,,,,,,,,,,
线材；4<t≤5,冷作（D）,≥410,≥45,-,,,,,,,,,,,,
线材；t>5,冷作（D）,≥360,≥45,≤90,,,,,,,,,,,,
牌号,U3,,,,,,,,,,,,,,,
对应标准,AS 1442-2007 碳素钢和碳锰钢 - 热轧棒材和半成品,,,,,,,,,,,,,,,
归类,碳钢,,,,,,,,,,,,,,,
标签,碳锰钢,,,,,,,,,,,,,,,
说明,本标准规定了用于锻造和一般工程用途的在轧制或正火状态下交付的碳钢和碳锰钢棒材、棒材、坯料和板坯的要求。它规定了所有牌号的化学成分要求，以及满足机械性能要求的牌号的抗拉强度要求。该标准允许添加硼和微合金元素来实现特殊性能。,,,,,,,,,,,,,,,
成分,C,Si,Mn,P,S,Cr,Ni,Cu,Mo,,,,,,,
最小值,-,-,-,-,-,-,-,-,-,,,,,,,
最大值,0.25,0.4,1.4,0.04,0.04,0.3,0.35,0.35,0.1,,,,,,,
条件,热处理或状态,抗拉强度σb Mpa,屈服点σs Mpa,延伸率δ %,,,,,,,,,,,,
圆、方、六角钢；d≤50,轧制或正火,≥410,≥250,≥22,,,,,,,,,,,,
圆、方、六角钢；50<d≤170,轧制或正火,≥410,≥230,≥22,,,,,,,,,,,,
扁钢；d≤12,轧制或正火,≥410,≥260,≥22,,,,,,,,,,,,
扁钢；12<d≤40,轧制或正火,≥410,≥250,≥22,,,,,,,,,,,,
扁钢；40<d≤60,轧制或正火,≥410,≥230,≥22,,,,,,,,,,,,
坯料；d≤120,轧制或正火,≥410,≥230,≥22,,,,,,,,,,,,
牌号,11SMn30,,,,,,,,,,,,,,,
欧标钢号,1.0715,,,,,,,,,,,,,,,
对应标准,EN 10277-2018 光亮产品-发货技术条件,,,,,,,,,,,,,,,
归类,碳钢,,,,,,,,,,,,,,,
性能,易切削性,,,,,,,,,,,,,,,
标签,非热处理易切削钢,,,,,,,,,,,,,,,
成分,C,Si *,Mn,P,S,,,,,,,,,,,
最小值,-,-,0.9,-,0.27,,,,,,,,,,,
最大值,0.14,0.05,1.3,0.11,0.33,,,,,,,,,,,
厚度 t mm,热处理或状态,抗拉强度σb Mpa,屈服点σs Mpa,延伸率δ %,硬度 HBW,,,,,,,,,,,
5≤t≤10,冷拉（+C）,510~810,≥440,≥6,-,,,,,,,,,,,
10<t≤16,冷拉（+C）,490~760,≥410,≥7,-,,,,,,,,,,,
16<t≤40,冷拉（+C）,460~710,≥375,≥8,-,,,,,,,,,,,
40<t≤63,冷拉（+C）,400~650,≥305,≥9,-,,,,,,,,,,,
63<t≤100,冷拉（+C）,360~630,≥245,≥9,-,,,,,,,,,,,
16<t≤40,轧制及去皮(+SH),380~570,-,-,≤169,,,,,,,,,,,
40<t≤63,轧制及去皮(+SH),370~570,-,-,≤169,,,,,,,,,,,
63<t≤100,轧制及去皮(+SH),360~520,-,-,≤154,,,,,,,,,,,
牌号,1084,,,,,,,,,,,,,,,
美国UNS,G10840,,,,,,,,,,,,,,,
对应标准,SAE J403-2014 碳钢的化学成分,,,,,,,,,,,,,,,
归类,碳钢,,,,,,,,,,,,,,,
说明,•“Flat Rolled Products”适用于结构型材、板材、带材、薄板和焊管。 •“Long Products”适用于锻造、热轧和冷加工棒材、盘条和无缝管的半成品。,,,,,,,,,,,,,,,
Unnamed: 0,成分,C,Mn,P,S,,,,,,,,,,,
Flat Rolled Products,最小值,0.8,0.6,-,-,,,,,,,,,,,
Flat Rolled Products,最大值,0.93,0.9,0.03,0.035,,,,,,,,,,,
牌号,A694 Grade F65,,,,,,,,,,,,,,,
对应标准,ASTM A694/A694M-2016 高压用碳钢和合金钢管法兰、管件及配件锻件标准规范,,,,,,,,,,,,,,,
归类,碳钢,,,,,,,,,,,,,,,
说明,本标准包括锻造或轧制管法兰、锻造管件、阀门和适用于高压管道的部件。,,,,,,,,,,,,,,,
成分,C,Si,Mn,P,S,,,,,,,,,,,
最小值,-,0.15,-,-,-,,,,,,,,,,,
最大值,0.3,0.35,1.6,0.025,0.025,,,,,,,,,,,
条件,热处理或状态,抗拉强度σb Mpa,屈服点σs Mpa,延伸率δ %,,,,,,,,,,,,
锻件,热处理,≥530,≥450,≥20,,,,,,,,,,,,
牌号,S355J2C,,,,,,,,,,,,,,,
欧标钢号,1.0579,,,,,,,,,,,,,,,
对应标准,EN 10025-2-2019 热轧结构钢产品 - 第2部分：非合金结构钢的交货技术条件,,,,,,,,,,,,,,,
归类,碳钢,,,,,,,,,,,,,,,
标签,镇静钢,,,,,,,,,,,,,,,
说明,该牌号适合冷翻边、冷弯成形和冷拔 ①本标准说明了扁长产品及半成品的技术供货条件，规定了明确的供货条款下，按照化学成分表及机械性能表中给出热轧非合金优质钢平板和长形产品的组别和等级。此标准也对三种工程类用钢做了补充说明。此标准不适用于中空型材结构和管材。 ②本技术供货条件适用于： ——对于S460JR、J0、J2、K2和S500J0的长形产品，厚度为≥3mm和≤150mm; ——对于质量级别JR、J0、J2和K2的板材产品，厚度≤400mm; ——对于其他强度等级和质量级别的板材和长形产品，厚度≤250mm。 ③除在+N(正火状态)条件下供货的产品外，此标准中说明的钢制品未经热处理。允许进行消除应力退火。在+N条件下供货的产品可进行热成形和/或供货后正火。 ④按照此标准要求转换成轧制品的半成品需要按照订货时的协议。化学成分需要在订货时协商确定，但是也应该在化学成分表的范围内。 ⑤对于特殊要求的等级和产品形式应在订货时做出说明。,,,,,,,,,,,,,,,
密度,7.85 g/cm3,,,,,,,,,,,,,,,
Unnamed: 0,成分,C,Si,Mn,P,S,Cr,Ni,Cu,Mo,,,,,,
d≤30,最小值,-,-,-,-,-,-,-,-,-,,,,,,
d≤30,最大值,0.2,0.55,1.6,0.025,0.025,0.29,0.42,0.55,0.11,,,,,,
条件,抗拉强度σb Mpa,屈服点σs Mpa,延伸率δ %,冲击吸收能量KV2 J,,,,,,,,,,,,
长材和扁平材; t≤1,510~680,≥355,≥14,-20°C≥27,,,,,,,,,,,,
长材和扁平材; 1<t≤1.5,510~680,≥355,≥15,≥27,,,,,,,,,,,,
长材和扁平材; 1.5<t≤2,510~680,≥355,≥16,≥27,,,,,,,,,,,,
长材和扁平材; 2<t≤2.5,510~680,≥355,≥17,≥27,,,,,,,,,,,,
长材和扁平材; 2.5<t<3,510~680,≥355,≥18,≥27,,,,,,,,,,,,
长材和扁平材; 3≤t≤16,470~630,≥355,≥22,≥27,,,,,,,,,,,,
长材和扁平材; 16<t≤40,470~630,≥345,≥22,≥27,,,,,,,,,,,,
长材和扁平材; 40<t≤63,470~630,≥335,≥21,≥27,,,,,,,,,,,,
长材和扁平材; 63<t≤80,470~630,≥325,≥20,≥27,,,,,,,,,,,,
长材和扁平材; 80<t≤100,470~630,≥315,≥20,≥27,,,,,,,,,,,,
长材和扁平材; 100<t≤150,450~600,≥295,≥18,≥27,,,,,,,,,,,,
长材和扁平材; 150<t≤200,450~600,≥285,≥17,≥27,,,,,,,,,,,,
长材和扁平材; 200<t≤250,450~600,≥275,≥17,≥27,,,,,,,,,,,,
长材和扁平材; 250<t≤400,450~600,≥265,≥17,≥27,,,,,,,,,,,,
牌号,SWRCH43K,,,,,,,,,,,,,,,
对应标准,JIS G 3507-1-2010 冷镦用碳钢 盘条,,,,,,,,,,,,,,,
归类,碳钢,,,,,,,,,,,,,,,
性能,锻压性,,,,,,,,,,,,,,,
标签,镇静钢,,,,,,,,,,,,,,,
成分,C,Si,Mn,P,S,Cr,Ni,Cu,,,,,,,,
最小值,0.4,0.1,0.6,-,-,-,-,-,,,,,,,,
最大值,0.46,0.35,0.9,0.03,0.035,0.2,0.2,0.3,,,,,,,,
牌号,C75,,,,,,,,,,,,,,,
德国W-Nr.,1.065,,,,,,,,,,,,,,,
对应标准,DIN 17222-1979 弹簧用冷轧带钢; 交货技术条件,,,,,,,,,,,,,,,
归类,碳钢,,,,,,,,,,,,,,,
标签,优质钢,,,,,,,,,,,,,,,
成分,C,Si,Mn,P,S,,,,,,,,,,,
最小值,0.7,0.15,0.6,-,-,,,,,,,,,,,
最大值,0.8,0.35,0.8,0.045,0.045,,,,,,,,,,,
厚度 t mm,热处理或状态,抗拉强度σb Mpa,延伸率δ %,硬度 HBW,,,,,,,,,,,,
t<3*,冷轧+软化退火（G）,≤640,≥12,HV**≤190,,,,,,,,,,,,
t≤2.5****,冷轧+淬火+回火（H+A）,***1320~1870,,HV390~555,,,,,,,,,,,,
t≤2.5,淬火,,,≥700,,,,,,,,,,,,
美国UNS,G10780,,,,,,,,,,,,,,,
ASTM  型号或牌号,1078,,,,,,,,,,,,,,,
对应标准,ASTM A29/A29M-2020 热锻碳素钢和合金钢棒材一般要求标准规范,,,,,,,,,,,,,,,
归类,碳钢,,,,,,,,,,,,,,,
性能,锻压性,,,,,,,,,,,,,,,
标签,非硫处理碳素钢,,,,,,,,,,,,,,,
成分,C,Mn,P,S,,,,,,,,,,,,
最小值,0.72,0.3,-,-,,,,,,,,,,,,
最大值,0.85,0.6,0.04,0.05,,,,,,,,,,,,
美国UNS,G10310,,,,,,,,,,,,,,,
ASTM  型号或牌号,M1031,,,,,,,,,,,,,,,
对应标准,ASTM A29/A29M-2020 热锻碳素钢和合金钢棒材一般要求标准规范,,,,,,,,,,,,,,,
归类,碳钢,,,,,,,,,,,,,,,
标签,M系列碳素钢,,,,,,,,,,,,,,,
成分,C,Mn,P,S,,,,,,,,,,,,
最小值,0.26,0.25,-,-,,,,,,,,,,,,
最大值,0.36,0.6,0.04,0.05,,,,,,,,,,,,
牌号,S25C,,,,,,,,,,,,,,,
对应标准,Q/BQB 517-2018 冷镦钢盘条,,,,,,,,,,,,,,,
归类,碳钢,,,,,,,,,,,,,,,
说明,①本标准规定了冷镦钢盘条的尺寸、 外形、 重量及允许偏差、 技术要求、 检验与试验、 包装、 标志和 检验文件等。 ②本标准适用于宝山钢铁股份有限公司生产的冷镦钢无扭控冷热轧盘条。 主要用于制造汽车、 电子、 机械等行业使用的高等级冷成型紧固件、 异形件等。 ③表面质量要求，B-系列冷镦钢严于冷镦钢。 ④非金属夹杂物检验，为必做项目，B-系列冷镦钢规定了更高的合格级别,,,,,,,,,,,,,,,
成分,C,Si,Mn,P,S,Cr,Ni,Cu,Mo,,,,,,,
最小值,0.22,0.15,0.3,-,-,-,-,-,-,,,,,,,
最大值,0.28,0.35,0.6,0.02,0.02,0.2,0.2,0.2,0.06,,,,,,,
牌号,1526H,,,,,,,,,,,,,,,
美国UNS,H15260,,,,,,,,,,,,,,,
对应标准,ASTM A304-2016 须符合淬火淬透性要求的碳钢与合金钢棒材规范,,,,,,,,,,,,,,,
归类,碳钢,,,,,,,,,,,,,,,
成分,C,Si,Mn,P,S,Cr ①,Ni ①,Cu ①,Mo ①,,,,,,,
最小值,0.21,0.15,1,-,-,-,-,-,-,,,,,,,
最大值,0.3,0.35,1.5,0.04,0.05,0.2,0.25,0.35,0.06,,,,,,,
牌号,SWCH 48K,,,,,,,,,,,,,,,
对应标准,JIS G 3507-2-2005 冷镦碳钢 - 第2部分：线材,,,,,,,,,,,,,,,
归类,碳钢,,,,,,,,,,,,,,,
性能,锻压性,,,,,,,,,,,,,,,
标签,镇静钢,,,,,,,,,,,,,,,
说明,①本标准规定了冷镦用碳钢钢丝，用于制造各种类型的螺钉(如螺栓、螺母、铆钉、机螺钉、自攻螺钉等)和用冷镦制造的各种零件。 ②用于制造本标准钢丝的盘条应符合JIS G 3507-1的规定。,,,,,,,,,,,,,,,
条件,热处理或状态,抗拉强度σb Mpa,断面收缩率ψ %,硬度 HBW,,,,,,,,,,,,
线材,冷作前球化退火（DA）,≤710,≥55,HRB≤97,,,,,,,,,,,,
牌号,SWRM20,,,,,,,,,,,,,,,
对应标准,JIS G 3505-2017 低碳钢盘条,,,,,,,,,,,,,,,
归类,碳钢,,,,,,,,,,,,,,,
成分,C,Mn *,P,S,,,,,,,,,,,,
最小值,0.18,0.3,-,-,,,,,,,,,,,,
最大值,0.23,0.6,0.04,0.04,,,,,,,,,,,,
牌号,18MnB4,,,,,,,,,,,,,,,
德国W-Nr.,1.5521,,,,,,,,,,,,,,,
对应标准,DIN EN 10263-3-2018 冷镦和冷挤压用棒、杆、线材-第3部分：交货条件表面硬化钢,,,,,,,,,,,,,,,
归类,碳钢,,,,,,,,,,,,,,,
标签,渗碳钢,,,,,,,,,,,,,,,
说明,1.本标准适用于直径不超过100mm的非合金和合金钢圆棒、圆杆和线材，用于冷镦、冷挤压和表面硬化钢 2.DIN EN 10263-1 对于本标准是必不可少的。,,,,,,,,,,,,,,,
成分,C,Si,Mn,P,S,Cu,B,,,,,,,,,
最小值,0.16,-,0.9,-,-,-,0.0008,,,,,,,,,
最大值,0.2,0.3,1.2,0.025,0.025,0.25,0.005,,,,,,,,,
条件,热处理或状态,抗拉强度σb Mpa,断面收缩率ψ %,,,,,,,,,,,,,
"棒材, 杆材, 线材;5<d≤40",未经处理 (+U),≤580,≥55,,,,,,,,,,,,,
"棒材, 杆材, 线材;5<d≤40",球化处理或球化处理及旋剥 (+AC或+AC+PE),≤500,≥64,,,,,,,,,,,,,
"棒材, 线材;5<d≤10",未经处理及冷拔(+U+C),≤680,≥53,,,,,,,,,,,,,
"棒材, 线材;10<d≤40",未经处理及冷拔(+U+C),≤670,≥53,,,,,,,,,,,,,
"棒材, 线材;2<d≤5",未经处理及冷拔及球化处理(+U+C+AC),≤500,≥64,,,,,,,,,,,,,
"棒材, 线材;5<d≤40",未经处理及冷拔及球化处理(+U+C+AC),≤480,≥64,,,,,,,,,,,,,
"棒材, 线材;2<d≤5",未经处理及冷拔及球化处理及调质轧制(+U+C+AC+LC),≤540,≥62,,,,,,,,,,,,,
"棒材, 线材;5<d≤40",未经处理及冷拔及球化处理及调质轧制(+U+C+AC+LC),≤520,≥62,,,,,,,,,,,,,
"棒材, 线材;5<d≤10",球化处理及冷拔 (+AC+C),≤600,≥59,,,,,,,,,,,,,
"棒材, 线材;10<d≤40",球化处理及冷拔 (+AC+C),≤590,≥59,,,,,,,,,,,,,
牌号,U1,,,,,,,,,,,,,,,
对应标准,AS 1442-2007 碳素钢和碳锰钢 - 热轧棒材和半成品,,,,,,,,,,,,,,,
归类,碳钢,,,,,,,,,,,,,,,
标签,碳锰钢,,,,,,,,,,,,,,,
说明,本标准规定了用于锻造和一般工程用途的在轧制或正火状态下交付的碳钢和碳锰钢棒材、棒材、坯料和板坯的要求。它规定了所有牌号的化学成分要求，以及满足机械性能要求的牌号的抗拉强度要求。该标准允许添加硼和微合金元素来实现特殊性能。,,,,,,,,,,,,,,,
成分,C,Si,Mn,P,S,Cr,Ni,Cu,Mo,,,,,,,
最小值,-,-,0.4,-,-,-,-,-,-,,,,,,,
最大值,0.2,0.4,1.2,0.04,0.04,0.3,0.35,0.35,0.1,,,,,,,
条件,热处理或状态,抗拉强度σb Mpa,屈服点σs Mpa,延伸率δ %,,,,,,,,,,,,
圆钢；d≤50,轧制或正火,≥400,≥220,≥26,,,,,,,,,,,,
美国UNS,H15261,,,,,,,,,,,,,,,
SAE  钢号,15B62H,,,,,,,,,,,,,,,
对应标准,SAE J 1268-2010 碳素和合金工字钢用保证淬透性钢带,,,,,,,,,,,,,,,
归类,碳钢,,,,,,,,,,,,,,,
成分,C,Si,Mn,P,S,B,,,,,,,,,,
最小值,0.54,0.4,1,-,-,0.0005,,,,,,,,,,
最大值,0.67,0.6,1.5,0.03,0.05,0.003,,,,,,,,,,
牌号,1030,,,,,,,,,,,,,,,
美国UNS,G10300,,,,,,,,,,,,,,,
对应标准,SAE J403-2014 碳钢的化学成分,,,,,,,,,,,,,,,
归类,碳钢,,,,,,,,,,,,,,,
说明,•“Flat Rolled Products”适用于结构型材、板材、带材、薄板和焊管。 •“Long Products”适用于锻造、热轧和冷加工棒材、盘条和无缝管的半成品。,,,,,,,,,,,,,,,
Unnamed: 0,成分,C,Mn,P,S,,,,,,,,,,,
Flat Rolled Products,最小值,0.28,0.6,-,-,,,,,,,,,,,
Flat Rolled Products,最大值,0.34,0.9,0.03,0.035,,,,,,,,,,,
牌号,A620 Type B,,,,,,,,,,,,,,,
对应标准,ASTM A620/A620M-1997 冷轧碳素拉制钢板,,,,,,,,,,,,,,,
归类,碳钢,,,,,,,,,,,,,,,
成分,C,Mn,P,S,Cr ②③,Ni ②,Cu ②,Mo ②,Ti ④,V,Nb ④,Al,,,,
最小值,0.02,-,-,-,-,-,-,-,-,-,-,0.01,,,,
最大值,0.08,0.5,0.02,0.03,0.15,0.2,0.2,0.06,0.008,0.008,0.008,-,,,,
屈服点σs Mpa,延伸率δ %,,,,,,,,,,,,,,,
150~240,≥36,,,,,,,,,,,,,,,
牌号,10SPb20,,,,,,,,,,,,,,,
对应标准,DIN EN ISO 683-4-2018 热处理钢、合金钢和易切削钢 -- 第4部分：易切削钢,,,,,,,,,,,,,,,
归类,碳钢,,,,,,,,,,,,,,,
性能,易切削性  渗碳性,,,,,,,,,,,,,,,
标签,渗碳易切削钢,,,,,,,,,,,,,,,
成分,C,Si,Mn,P,S,Pb,,,,,,,,,,
最小值,0.07,-,0.7,-,0.15,0.2,,,,,,,,,,
最大值,0.13,0.4,1.1,0.06,0.25,0.35,,,,,,,,,,
条件,热处理或状态,抗拉强度σb Mpa,硬度 HBW,,,,,,,,,,,,,
5<d≤63,未处理（U）,360~530,≤156,,,,,,,,,,,,,
63<d≤100,未处理（U）,350~490,≤146,,,,,,,,,,,,,
牌号,C60,,,,,,,,,,,,,,,
德国W-Nr.,1.0601,,,,,,,,,,,,,,,
对应标准,DIN 17200-1987 调质钢材的供货技术条件,,,,,,,,,,,,,,,
归类,碳钢,,,,,,,,,,,,,,,
标签,优质非合金钢,,,,,,,,,,,,,,,
说明,本标准适用于： ——半成品，例如：初轧坯、扁钢坯、棒料坯。 ——热轧钢 ——热轧或锻造钢棒（圆钢、四方钢、六角钢、八角钢和扁钢） ——热轧宽钢带 ——热轧或冷轧钢板和钢带 ——自由锻锻件和模锻锻件,,,,,,,,,,,,,,,
成分,C,Si,Mn,P,S,Pb *,,,,,,,,,,
最小值,0.57,-,0.6,-,-,0.15,,,,,,,,,,
最大值,0.65,0.4,0.9,0.045,0.045,0.33,,,,,,,,,,
条件,热处理或状态,抗拉强度σb Mpa,屈服点σs Mpa,延伸率δ %,断面收缩率ψ %,硬度 HBW,,,,,,,,,,
钢材;所有尺寸,可剪切状态（C）,,,,,≤255,,,,,,,,,,
钢材;所有尺寸,软化退火(G),,,,,≤241,,,,,,,,,,
钢材;d≤16,调质(V),850~1000,≥580,≥11,≥20,,,,,,,,,,,
钢材;16<d≤40,调质(V),800~950,≥520,≥13,≥25,,,,,,,,,,,
钢材;40<d≤100,调质(V),750~900,≥450,≥14,≥30,,,,,,,,,,,
棒材;16<d≤100,正火(N),690~880,≥380,,≥14,,,,,,,,,,,
扁钢;d≤16,正火(N),650~920,≥380,,纵向≥14,,,,,,,,,,,
扁钢;16<d≤100,正火(N),650~920,≥340,,≥14,,,,,,,,,,,
扁钢;100<d≤160,正火(N),630~880,≥310,,≥12,,,,,,,,,,,
牌号,S275J0C,,,,,,,,,,,,,,,
德国W-Nr.,1.014,,,,,,,,,,,,,,,
对应标准,DIN EN 10025-2-2019 热轧结构钢产品 - 第2部分：非合金结构钢的交货技术条件,,,,,,,,,,,,,,,
归类,碳钢,,,,,,,,,,,,,,,
标签,不允许沸腾钢,,,,,,,,,,,,,,,
说明,①本标准说明了扁长产品及半成品的技术供货条件，规定了明确的供货条款下，按照化学成分表及机械性能表中给出热轧非合金优质钢平板和长形产品的组别和等级。此标准也对三种工程类用钢做了补充说明。此标准不适用于中空型材结构和管材。 ②本技术供货条件适用于： ——对于S460JR、J0、J2、K2和S500J0的长形产品，厚度为≥3mm和≤150mm; ——对于质量级别JR、J0、J2和K2的板材产品，厚度≤400mm; ——对于其他强度等级和质量级别的板材和长形产品，厚度≤250mm。 ③除在+N(正火状态)条件下供货的产品外，此标准中说明的钢制品未经热处理。允许进行消除应力退火。在+N条件下供货的产品可进行热成形和/或供货后正火。 ④按照此标准要求转换成轧制品的半成品需要按照订货时的协议。化学成分需要在订货时协商确定，但是也应该在化学成分表的范围内。 ⑤对于特殊要求的等级和产品形式应在订货时做出说明。,,,,,,,,,,,,,,,
密度,7.85 g/cm3,,,,,,,,,,,,,,,
Unnamed: 0,成分,C,Mn,P,S,Cr,Ni,Cu,Mo,N,,,,,,
t≤150,最小值,-,-,-,-,-,-,-,-,-,,,,,,
t≤150,最大值,0.18,1.5,0.03,0.03,0.29,0.42,0.55,0.11,0.012,,,,,,
条件,抗拉强度σb Mpa,屈服点σs Mpa,延伸率δ %,冲击吸收能量KV2 J,,,,,,,,,,,,
长材和扁平材; t≤1,430~580,≥275,≥15,0°C≥27,,,,,,,,,,,,
长材和扁平材; 1<t≤1.5,430~580,≥275,≥16,≥27,,,,,,,,,,,,
长材和扁平材; 1.5<t≤2,430~580,≥275,≥17,≥27,,,,,,,,,,,,
长材和扁平材; 2<t≤2.5,430~580,≥275,≥18,≥27,,,,,,,,,,,,
长材和扁平材; 2.5<t<3,430~580,≥275,≥19,≥27,,,,,,,,,,,,
长材和扁平材; 3≤t≤16,410~560,≥275,≥23,≥27,,,,,,,,,,,,
长材和扁平材; 16<t≤40,410~560,≥265,≥23,≥27,,,,,,,,,,,,
长材和扁平材; 40<t≤63,410~560,≥255,≥22,≥27,,,,,,,,,,,,
长材和扁平材; 63<t≤80,410~560,≥245,≥21,≥27,,,,,,,,,,,,
长材和扁平材; 80<t≤100,410~560,≥235,≥21,≥27,,,,,,,,,,,,
长材和扁平材; 100<t≤150,400~540,≥225,≥19,≥27,,,,,,,,,,,,
长材和扁平材; 150<t≤200,380~540,≥215,≥18,≥27,,,,,,,,,,,,
长材和扁平材; 200<t≤250,380~540,≥205,≥18,≥27,,,,,,,,,,,,
长材和扁平材; 250<t≤400,330~540,≥195,≥18,≥27,,,,,,,,,,,,
牌号,A546 Grade 1040,,,,,,,,,,,,,,,
对应标准,ASTM A546-1982 中高碳钢丝，冷镦优质，六角头螺栓,,,,,,,,,,,,,,,
归类,碳钢,,,,,,,,,,,,,,,
标签,碳钢,,,,,,,,,,,,,,,
说明,在本标准中只对化学成分做出规定，没规定力学性能。本标准于1991被撤销,,,,,,,,,,,,,,,
成分,C,Mn,P,S,,,,,,,,,,,,
最小值,0.37,0.6,-,-,,,,,,,,,,,,
最大值,0.44,0.9,0.04,0.05,,,,,,,,,,,,
牌号,T10A,,,,,,,,,,,,,,,
对应标准,YB /T 5058-2005 弹簧钢、工具钢冷轧钢带,,,,,,,,,,,,,,,
归类,碳钢,,,,,,,,,,,,,,,
成分,C,Si,Mn,P,S,Cr,Ni,Cu,,,,,,,,
最小值,0.95,-,-,-,-,-,-,-,,,,,,,,
最大值,1.04,0.35,0.4,0.03,0.02,0.25,0.2,0.3,,,,,,,,
厚度 t mm,抗拉强度σb Mpa,延伸率δ %,,,,,,,,,,,,,,
0.10~3.00，退火钢带,≤735,≥10,,,,,,,,,,,,,,
0.10~3.00，冷硬钢带,735~1175,,,,,,,,,,,,,,,
牌号,SWRCH22A,,,,,,,,,,,,,,,
对应标准,JIS G 3507-1-2010 冷镦用碳钢 盘条,,,,,,,,,,,,,,,
归类,碳钢,,,,,,,,,,,,,,,
标签,铝镇静钢,,,,,,,,,,,,,,,
成分,C,Si,Mn,P,S,Cr,Ni,Cu,Al,,,,,,,
最小值,0.18,-,0.7,-,-,-,-,-,0.02,,,,,,,
最大值,0.23,0.1,1,0.03,0.035,0.2,0.2,0.3,-,,,,,,,
美国UNS,G10370,,,,,,,,,,,,,,,
ASTM  型号或牌号,1037,,,,,,,,,,,,,,,
对应标准,ASTM A29/A29M-2020 热锻碳素钢和合金钢棒材一般要求标准规范,,,,,,,,,,,,,,,
归类,碳钢,,,,,,,,,,,,,,,
标签,非硫处理碳素钢,,,,,,,,,,,,,,,
成分,C,Mn,P,S,,,,,,,,,,,,
最小值,0.32,0.7,-,-,,,,,,,,,,,,
最大值,0.38,1,0.04,0.05,,,,,,,,,,,,
牌号,A686 Type W2-9.5 Grade C,,,,,,,,,,,,,,,
美国UNS,T72302,,,,,,,,,,,,,,,
对应标准,ASTM A 686-1992(R2004) 碳素工具钢,,,,,,,,,,,,,,,
归类,碳钢,,,,,,,,,,,,,,,
成分,C,Si,Mn,P,S,Cr,Ni,Cu,Mo,W,V,,,,,
最小值,0.95,0.1,0.1,-,-,-,-,-,-,-,0.15,,,,,
最大值,1.1,0.4,0.4,0.03,0.03,0.3,0.2,0.2,0.1,0.15,0.35,,,,,
条件,热处理或状态,硬度 HBW,,,,,,,,,,,,,,
"棒材, 锻件, 厚板, 薄板, 线材;",冷拉,≤241,,,,,,,,,,,,,,
"棒材, 锻件, 厚板, 薄板, 线材;",退火,≤202,,,,,,,,,,,,,,
"棒材, 锻件, 厚板, 薄板, 线材;",热处理,HRC≥65,,,,,,,,,,,,,,
钻杆; d < 3.2,,37,,,,,,,,,,,,,,
钻杆; 3.2<d≤6.4,,28,,,,,,,,,,,,,,
钻杆; 6.4<d≤12.7,,23,,,,,,,,,,,,,,
钻杆; d>12.7,,96,,,,,,,,,,,,,,
牌号,C25E,,,,,,,,,,,,,,,
对应标准,ISO 683-1-2016 淬火和回火用非合金钢,,,,,,,,,,,,,,,
归类,碳钢,,,,,,,,,,,,,,,
标签,特种钢,,,,,,,,,,,,,,,
成分,C,Si,Mn,P,S,Cr,Ni,Cu,Mo,更多,,,,,,
最小值,0.22,0.1,0.4,-,-,-,-,-,-,Cr+Mo+Ni≤0.63,,,,,,
最大值,0.29,0.4,0.7,0.025,0.035,0.4,0.4,0.3,0.1,Cr+Mo+Ni≤0.63,,,,,,
直径d 或 厚度t mm,抗拉强度σb Mpa,屈服点σs Mpa,延伸率δ %,冲击吸收能量KV2 J,,,,,,,,,,,,
d≤16 or t≤8,550~700,≥370,≥19,≥35,,,,,,,,,,,,
16＜d≤40 or 8＜t≤20,500~650,≥320,≥21,≥35,,,,,,,,,,,,
牌号,PL 25,,,,,,,,,,,,,,,
对应标准,ISO 9330-3-1997 具有规定低温性能的电阻和感应焊接非合金和合金钢管,,,,,,,,,,,,,,,
归类,碳钢,,,,,,,,,,,,,,,
成分,C,Si,Mn,P,S,Al ①,,,,,,,,,,
最小值,-,-,0.6,-,-,-,,,,,,,,,,
最大值,0.17,0.35,1.2,0.03,0.025,0.015,,,,,,,,,,
热处理或状态,抗拉强度σb Mpa,屈服点σs Mpa,延伸率δ %,,,,,,,,,,,,,
淬火+回火,360~490,≥255,≥21,,,,,,,,,,,,,
牌号,C60W,,,,,,,,,,,,,,,
德国W-Nr.,1.174,,,,,,,,,,,,,,,
对应标准,DIN 17350-1980 工具钢；交货技术条件,,,,,,,,,,,,,,,
归类,碳钢,,,,,,,,,,,,,,,
标签,冷作非合金工具钢,,,,,,,,,,,,,,,
成分,C,Si,Mn,P,S,,,,,,,,,,,
最小值,0.55,0.15,0.6,-,-,,,,,,,,,,,
最大值,0.65,0.4,0.8,0.035,0.035,,,,,,,,,,,
热处理,硬度 HBW,,,,,,,,,,,,,,,
软化退火,≤231,,,,,,,,,,,,,,,
淬火及回火,HRC≥52,,,,,,,,,,,,,,,
牌号,A108 Grade 1137,,,,,,,,,,,,,,,
美国UNS,G11370,,,,,,,,,,,,,,,
对应标准,ASTM A108-1999 冷成形钢棒品质的标准规范,,,,,,,,,,,,,,,
归类,碳钢,,,,,,,,,,,,,,,
标签,易切削钢,,,,,,,,,,,,,,,
说明,本规范涵盖按化学成分生产的标准质量冷加工碳钢棒。标准质量的冷加工棒材适用于热处理，加工成部件，或在成品状态下使用，如轴系，或建筑应用，或用于其他类似用途。钢材的等级由等级编号或化学成分确定。,,,,,,,,,,,,,,,
成分,C,Mn,P,S,,,,,,,,,,,,
最小值,0.32,1.35,-,0.08,,,,,,,,,,,,
最大值,0.39,1.65,0.04,0.13,,,,,,,,,,,,
牌号,1005,,,,,,,,,,,,,,,
美国UNS,G10050,,,,,,,,,,,,,,,
对应标准,SAE J403-2014 碳钢的化学成分,,,,,,,,,,,,,,,
归类,碳钢,,,,,,,,,,,,,,,
说明,•“Flat Rolled Products”适用于结构型材、板材、带材、薄板和焊管。 •“Long Products”适用于锻造、热轧和冷加工棒材、盘条和无缝管的半成品。,,,,,,,,,,,,,,,
Unnamed: 0,成分,C,Mn,P,S,,,,,,,,,,,
Flat Rolled Products,最小值,-,-,-,-,,,,,,,,,,,
Flat Rolled Products,最大值,0.06,0.35,0.03,0.035,,,,,,,,,,,
牌号,A615 Grade 100,,,,,,,,,,,,,,,
其他名称,A615 Grade 690,,,,,,,,,,,,,,,
对应标准,ASTM A615/A615M-2020 钢筋混凝土配筋用变形和光面坯钢筋,,,,,,,,,,,,,,,
归类,碳钢,,,,,,,,,,,,,,,
成分,P,,,,,,,,,,,,,,,
最小值,-,,,,,,,,,,,,,,,
最大值,0.06,,,,,,,,,,,,,,,
抗拉强度σb Mpa,屈服点σs Mpa,延伸率δ %,,,,,,,,,,,,,,
≥790,≥690,≥7,,,,,,,,,,,,,,
牌号,S235J2,,,,,,,,,,,,,,,
德国W-Nr.,1.0117,,,,,,,,,,,,,,,
对应标准,DIN EN 10025-2-2019 热轧结构钢产品 - 第2部分：非合金结构钢的交货技术条件,,,,,,,,,,,,,,,
归类,碳钢,,,,,,,,,,,,,,,
标签,不允许沸腾钢,,,,,,,,,,,,,,,
说明,①本标准说明了扁长产品及半成品的技术供货条件，规定了明确的供货条款下，按照化学成分表及机械性能表中给出热轧非合金优质钢平板和长形产品的组别和等级。此标准也对三种工程类用钢做了补充说明。此标准不适用于中空型材结构和管材。 ②本技术供货条件适用于： ——对于S460JR、J0、J2、K2和S500J0的长形产品，厚度为≥3mm和≤150mm; ——对于质量级别JR、J0、J2和K2的板材产品，厚度≤400mm; ——对于其他强度等级和质量级别的板材和长形产品，厚度≤250mm。 ③除在+N(正火状态)条件下供货的产品外，此标准中说明的钢制品未经热处理。允许进行消除应力退火。在+N条件下供货的产品可进行热成形和/或供货后正火。 ④按照此标准要求转换成轧制品的半成品需要按照订货时的协议。化学成分需要在订货时协商确定，但是也应该在化学成分表的范围内。 ⑤对于特殊要求的等级和产品形式应在订货时做出说明。,,,,,,,,,,,,,,,
密度,7.85 g/cm3,,,,,,,,,,,,,,,
成分,C,Mn,P,S,Cr,Ni,Cu,Mo,,,,,,,,
最小值,-,-,-,-,-,-,-,-,,,,,,,,
最大值,0.17,1.4,0.025,0.025,0.29,0.42,0.55,0.11,,,,,,,,
条件,抗拉强度σb Mpa,屈服点σs Mpa,延伸率δ %,冲击吸收能量KV2 J,,,,,,,,,,,,
长材和扁平材; t≤1,360~510,≥235,≥17,-20°C≥27,,,,,,,,,,,,
长材和扁平材; 1<t≤1.5,360~510,≥235,≥18,≥27,,,,,,,,,,,,
长材和扁平材; 1.5<t≤2,360~510,≥235,≥19,≥27,,,,,,,,,,,,
长材和扁平材; 2<t≤2.5,360~510,≥235,≥20,≥27,,,,,,,,,,,,
长材和扁平材; 2.5<t<3,360~510,≥235,≥21,≥27,,,,,,,,,,,,
长材和扁平材; 3≤t≤16,360~510,≥235,≥26,≥27,,,,,,,,,,,,
长材和扁平材; 16<t≤40,360~510,≥225,≥26,≥27,,,,,,,,,,,,
长材和扁平材; 40<t≤63,360~510,≥215,≥25,≥27,,,,,,,,,,,,
长材和扁平材; 63<t≤80,360~510,≥215,≥24,≥27,,,,,,,,,,,,
长材和扁平材; 80<t≤100,360~510,≥215,≥24,≥27,,,,,,,,,,,,
长材和扁平材; 100<t≤150,350~500,≥195,≥22,≥27,,,,,,,,,,,,
长材和扁平材; 150<t≤200,340~490,≥185,≥21,≥27,,,,,,,,,,,,
长材和扁平材; 200<t≤250,340~490,≥175,≥21,≥27,,,,,,,,,,,,
长材和扁平材; 250<t≤400,330~480,≥165,≥21,≥27,,,,,,,,,,,,
牌号,C15R,,,,,,,,,,,,,,,
对应标准,DIN EN ISO 683-3-2019 热处理钢、合金钢和易切削钢 -- 第3部分：表面硬化钢,,,,,,,,,,,,,,,
归类,碳钢,,,,,,,,,,,,,,,
标签,高级优质非合金钢,,,,,,,,,,,,,,,
成分,C,Si,Mn,P,S,Cr,Ni,Cu,Mo,,,,,,,
最小值,0.12,0.15,0.3,-,0.02,-,-,-,-,,,,,,,
最大值,0.18,0.4,0.6,0.025,0.04,0.4,0.4,0.3,0.1,,,,,,,
条件,热处理或状态,硬度 HBW,,,,,,,,,,,,,,
所有产品形状,软化退火(+A),≤143,,,,,,,,,,,,,,
扁钢,正火(+N),≥95,,,,,,,,,,,,,,
牌号,SWRH72A,,,,,,,,,,,,,,,
对应标准,JIS G 3506-2017 高碳钢线材,,,,,,,,,,,,,,,
归类,碳钢,,,,,,,,,,,,,,,
说明,用于制造高碳钢丝、油回火钢丝、预应力混凝土用高碳钢丝、镀锌钢丝绳、钢缆等的线材。同时，钢琴线材也包括在其中,,,,,,,,,,,,,,,
成分,C,Si,Mn,P,S,,,,,,,,,,,
最小值,0.69,0.15,0.3,-,-,,,,,,,,,,,
最大值,0.76,0.35,0.6,0.03,0.03,,,,,,,,,,,
牌号,1215MS,,,,,,,,,,,,,,,
对应标准,国标,,,,,,,,,,,,,,,
归类,碳钢,,,,,,,,,,,,,,,
性能,易切削性,,,,,,,,,,,,,,,
成分,C,Si,Mn,P,S,,,,,,,,,,,
最小值,-,-,1.1,0.04,0.33,,,,,,,,,,,
最大值,0.09,0.15,1.4,0.09,0.42,,,,,,,,,,,
热处理或状态,硬度 HBW,,,,,,,,,,,,,,,
热轧状态交货,≤170,,,,,,,,,,,,,,,
美国UNS,G10080,,,,,,,,,,,,,,,
ASTM  型号或牌号,1008,,,,,,,,,,,,,,,
对应标准,ASTM A29/A29M-2020 热锻碳素钢和合金钢棒材一般要求标准规范,,,,,,,,,,,,,,,
归类,碳钢,,,,,,,,,,,,,,,
性能,锻压性  焊接性,,,,,,,,,,,,,,,
标签,非硫处理碳素钢,,,,,,,,,,,,,,,
说明,一般用于制作紧固件,,,,,,,,,,,,,,,
成分,C,Mn,P,S,,,,,,,,,,,,
最小值,-,0.3,-,-,,,,,,,,,,,,
最大值,0.1,0.5,0.04,0.05,,,,,,,,,,,,
牌号,A686 Type W1-11.5 Grade C,,,,,,,,,,,,,,,
美国UNS,T72301,,,,,,,,,,,,,,,
对应标准,ASTM A 686-1992(R2004) 碳素工具钢,,,,,,,,,,,,,,,
归类,碳钢,,,,,,,,,,,,,,,
成分,C,Si,Mn,P,S,Cr,Ni,Cu,Mo,W,V,,,,,
最小值,1.15,0.1,0.1,-,-,-,-,-,-,-,-,,,,,
最大值,1.25,0.4,0.4,0.03,0.03,0.3,0.2,0.2,0.1,0.15,0.1,,,,,
条件,热处理或状态,硬度 HBW,,,,,,,,,,,,,,
"棒材, 锻件, 厚板, 薄板, 线材;",冷拉,≤241,,,,,,,,,,,,,,
"棒材, 锻件, 厚板, 薄板, 线材;",退火,≤202,,,,,,,,,,,,,,
"棒材, 锻件, 厚板, 薄板, 线材;",热处理,HRC≥65,,,,,,,,,,,,,,
钻杆; d < 3.2,,37,,,,,,,,,,,,,,
钻杆; 3.2<d≤6.4,,28,,,,,,,,,,,,,,
钻杆; 6.4<d≤12.7,,23,,,,,,,,,,,,,,
钻杆; d>12.7,,96,,,,,,,,,,,,,,
牌号,SWRCH25K,,,,,,,,,,,,,,,
对应标准,Q/BQB 517-2018 冷镦钢盘条,,,,,,,,,,,,,,,
归类,碳钢,,,,,,,,,,,,,,,
说明,①本标准规定了冷镦钢盘条的尺寸、 外形、 重量及允许偏差、 技术要求、 检验与试验、 包装、 标志和 检验文件等。 ②本标准适用于宝山钢铁股份有限公司生产的冷镦钢无扭控冷热轧盘条。 主要用于制造汽车、 电子、 机械等行业使用的高等级冷成型紧固件、 异形件等。 ③表面质量要求，B-系列冷镦钢严于冷镦钢。 ④非金属夹杂物检验，为必做项目，B-系列冷镦钢规定了更高的合格级别,,,,,,,,,,,,,,,
成分,C,Si,Mn,P,S,Cr,Ni,Cu,Mo,,,,,,,
最小值,0.22,0.1,0.3,-,-,-,-,-,-,,,,,,,
最大值,0.28,0.35,0.6,0.02,0.02,0.2,0.2,0.2,0.06,,,,,,,
牌号,B-S25C,,,,,,,,,,,,,,,
对应标准,Q/BQB 517-2018 冷镦钢盘条,,,,,,,,,,,,,,,
归类,碳钢,,,,,,,,,,,,,,,
说明,①本标准规定了冷镦钢盘条的尺寸、 外形、 重量及允许偏差、 技术要求、 检验与试验、 包装、 标志和 检验文件等。 ②本标准适用于宝山钢铁股份有限公司生产的冷镦钢无扭控冷热轧盘条。 主要用于制造汽车、 电子、 机械等行业使用的高等级冷成型紧固件、 异形件等。 ③表面质量要求，B-系列冷镦钢严于冷镦钢。 ④非金属夹杂物检验，为必做项目，B-系列冷镦钢规定了更高的合格级别,,,,,,,,,,,,,,,
成分,C,Si,Mn,P,S,Cr,Ni,Cu,Mo,,,,,,,
最小值,0.22,0.1,0.3,-,-,-,-,-,-,,,,,,,
最大值,0.28,0.35,0.6,0.02,0.02,0.2,0.2,0.2,0.06,,,,,,,
牌号,35S20,,,,,,,,,,,,,,,
对应标准,ISO 683-18-2014 热处理钢、合金钢和易切削钢 -- 第18部分：光面钢制品,,,,,,,,,,,,,,,
归类,碳钢,,,,,,,,,,,,,,,
成分,C,Si,Mn,P,S,,,,,,,,,,,
最小值,0.32,-,0.7,-,0.15,,,,,,,,,,,
最大值,0.39,0.4,1.1,0.06,0.25,,,,,,,,,,,
厚度 t mm,热处理或状态,抗拉强度σb Mpa,屈服点σs Mpa,延伸率δ %,硬度 HBW,,,,,,,,,,,
5≤t≤10,Cold drawn (+C),640~880,≥480,≥6,,,,,,,,,,,,
10＜t≤16,Cold drawn (+C),590~830,≥400,≥7,,,,,,,,,,,,
16＜t≤40,Cold drawn (+C),560~800,≥360,≥8,,,,,,,,,,,,
40＜t≤63,Cold drawn (+C),530~760,≥340,≥9,,,,,,,,,,,,
63＜t≤100,Cold drawn (+C),510~680,≥300,≥9,,,,,,,,,,,,
16＜t≤40,As-rolled + peeled (+SH),520~680,,,≤198,,,,,,,,,,,
40＜t≤63,As-rolled + peeled (+SH),520~670,,,≤196,,,,,,,,,,,
63＜t≤100,As-rolled + peeled (+SH),500~650,,,≤190,,,,,,,,,,,
5≤t≤16,Quenched and tempered and peeled (+QT+SH),630~780,≥430,,,,,,,,,,,,,
16＜t≤40,Quenched and tempered and peeled (+QT+SH),600~750,≥380,≥16,,,,,,,,,,,,
40＜t≤100,Quenched and tempered and peeled (+QT+SH),550~700,≥320,≥17,,,,,,,,,,,,
5≤t≤10,Quenched and tempered +Cold drawn (+QT+C),700~900,≥490,≥9,,,,,,,,,,,,
10＜t≤16,Quenched and tempered +Cold drawn (+QT+C),700~900,≥490,≥11,,,,,,,,,,,,
16＜t≤40,Quenched and tempered +Cold drawn (+QT+C),650~850,≥455,≥12,,,,,,,,,,,,
40＜t≤63,Quenched and tempered +Cold drawn (+QT+C),570~770,≥400,≥13,,,,,,,,,,,,
63＜t≤100,Quenched and tempered +Cold drawn (+QT+C),550~750,≥385,≥14,,,,,,,,,,,,
牌号,SWCH 35K,,,,,,,,,,,,,,,
对应标准,JIS G 3539-1991 冷镦和冷锻碳钢丝,,,,,,,,,,,,,,,
归类,碳钢,,,,,,,,,,,,,,,
性能,锻压性,,,,,,,,,,,,,,,
标签,镇静钢,,,,,,,,,,,,,,,
说明,用于制造各种类型的螺杆，比如螺栓、螺母、铆钉、机器螺钉、自攻螺钉和其他经过冷顶锻的部分。,,,,,,,,,,,,,,,
成分,C,Si,Mn,P,S,,,,,,,,,,,
最小值,0.32,0.1,0.6,-,-,,,,,,,,,,,
最大值,0.38,0.35,0.9,0.03,0.035,,,,,,,,,,,
条件,热处理或状态,抗拉强度σb Mpa,断面收缩率ψ %,硬度 HBW,,,,,,,,,,,,
线材,球化热处理后冷拔 (DA),≤620,≥55,HRB≤92,,,,,,,,,,,,
牌号,SWCH 22K,,,,,,,,,,,,,,,
对应标准,JIS G 3507-2-2005 冷镦碳钢 - 第2部分：线材,,,,,,,,,,,,,,,
归类,碳钢,,,,,,,,,,,,,,,
性能,锻压性,,,,,,,,,,,,,,,
标签,镇静钢,,,,,,,,,,,,,,,
说明,①本标准规定了冷镦用碳钢钢丝，用于制造各种类型的螺钉(如螺栓、螺母、铆钉、机螺钉、自攻螺钉等)和用冷镦制造的各种零件。 ②用于制造本标准钢丝的盘条应符合JIS G 3507-1的规定。,,,,,,,,,,,,,,,
条件,热处理或状态,抗拉强度σb Mpa,断面收缩率ψ %,硬度 HBW,,,,,,,,,,,,
线材,冷作前球化退火（DA）,≥440,≥55,HRB≤88,,,,,,,,,,,,
线材；3<t≤4,冷作（D）,≥690,-,-,,,,,,,,,,,,
线材；4<t≤5,冷作（D）,≥570,≥45,-,,,,,,,,,,,,
线材；t>5,冷作（D）,≥470,≥45,#NAME?,,,,,,,,,,,,
牌号,C35EC,,,,,,,,,,,,,,,
欧标钢号,1.1172,,,,,,,,,,,,,,,
对应标准,EN 10263-4-2017 钢棒，冷镦和冷挤压棒材和线材 - 第4部分：交货技术条件：淬火和回火钢,,,,,,,,,,,,,,,
归类,碳钢,,,,,,,,,,,,,,,
性能,锻压性,,,,,,,,,,,,,,,
说明,1.本部分EN 10263适用于直径不超过100mm的非合金和合金钢的圆棒、圆棒和线材，用于冷镦、冷挤压、随后的淬火和回火或感应淬火或火焰淬火。 2.EN 10263- 1:2017 对于EN 10263的这个部分是必不可少的。,,,,,,,,,,,,,,,
成分,C ⓓ,Si ⓔ,Mn,P,S,Cu,,,,,,,,,,
最小值,0.32,-,0.5,-,-,-,,,,,,,,,,
最大值,0.39,0.3,0.8,0.025,0.025,0.25,,,,,,,,,,
条件,热处理或状态,抗拉强度σb Mpa,断面收缩率ψ %,,,,,,,,,,,,,
"棒材,线材;2<d≤5",未经处理及冷拔及球化处理 (+U+C+AC),≤550,≥62,,,,,,,,,,,,,
"棒材,线材;5<d≤40",未经处理及冷拔及球化处理 (+U+C+AC),≤540,≥62,,,,,,,,,,,,,
"棒材,线材;2<d≤5",未经处理及冷拔及球化处理及调质轧制 (+U+C+AC+LC),≤590,≥60,,,,,,,,,,,,,
"棒材,线材;5<d≤40",未经处理及冷拔及球化处理及调质轧制 (+U+C+AC+LC),≤580,≥60,,,,,,,,,,,,,
"棒材,杆材;5<d≤40",球化处理或球化处理及旋剥 (+AC或+AC+PE),≤560,≥60,,,,,,,,,,,,,
"棒材,线材;5＜d≤10",球化处理及冷拔 (+AC+C),≤670,,,,,,,,,,,,,,
