Repository: chen-snow/DataToNeo4j

# DataToNeo4j
get steel grade data and import to neo4j

File: data/碳钢最终数据.csv (part 18 of 23)
牌号,E5518-N2,,,,,,,,,,,,,,,
"棒材,线材;10<d≤40",球化处理及冷拔 (+AC+C),≤660,,,,,,,,,,,,,,
牌号,C90U,,,,,,,,,,,,,,,
ISO数字牌号,1.1535,,,,,,,,,,,,,,,
对应标准,ISO 4957-2018 工具钢,,,,,,,,,,,,,,,
归类,碳钢,,,,,,,,,,,,,,,
标签,冷作非合金工具钢,,,,,,,,,,,,,,,
密度,7.85 g/cm3,,,,,,,,,,,,,,,
成分,C,Si,Mn,P,S,,,,,,,,,,,
最小值,0.85,0.1,0.1,-,-,,,,,,,,,,,
最大值,0.95,0.3,0.4,0.03,0.03,,,,,,,,,,,
热处理,硬度 HBW,,,,,,,,,,,,,,,
退火 (+A),≤207,,,,,,,,,,,,,,,
淬火及回火,HRC≥60,,,,,,,,,,,,,,,
牌号,8,,,,,,,,,,,,,,,
对应标准,AS 1442-2007 碳素钢和碳锰钢 - 热轧棒材和半成品,,,,,,,,,,,,,,,
归类,碳钢,,,,,,,,,,,,,,,
标签,碳锰钢,,,,,,,,,,,,,,,
说明,本标准规定了用于锻造和一般工程用途的在轧制或正火状态下交付的碳钢和碳锰钢棒材、棒材、坯料和板坯的要求。它规定了所有牌号的化学成分要求，以及满足机械性能要求的牌号的抗拉强度要求。该标准允许添加硼和微合金元素来实现特殊性能。,,,,,,,,,,,,,,,
成分,C,Si,Mn,P,S,Cr,Ni,Cu,Mo,,,,,,,
最小值,0.1,0.1,1.3,-,-,-,-,-,-,,,,,,,
最大值,0.18,0.4,1.7,0.04,0.04,0.3,0.35,0.35,0.1,,,,,,,
条件,热处理或状态,抗拉强度σb Mpa,屈服点σs Mpa,延伸率δ %,,,,,,,,,,,,
棒材；d≤215,轧制或正火,≥480,≥270,≥22,,,,,,,,,,,,
光亮产品、坯料、厚板；d≤215,轧制或正火,≥480,≥270,≥22,,,,,,,,,,,,
牌号,C17C,,,,,,,,,,,,,,,
对应标准,ISO 4954-2018 冷镦和冷挤压用钢,,,,,,,,,,,,,,,
归类,碳钢,,,,,,,,,,,,,,,
成分,C,Si,Mn,P,S,Cr,Ni,Cu,Mo,Al ①,更多,,,,,
最小值,0.15,-,0.65,-,-,-,-,-,-,0.02,Cr+Ni+Mo≤0.50,,,,,
最大值,0.19,0.1,0.85,0.025,0.025,0.3,0.3,0.3,0.1,0.06,Cr+Ni+Mo≤0.50,,,,,
牌号,1541,,,,,,,,,,,,,,,
美国UNS,G15410,,,,,,,,,,,,,,,
对应标准,SAE J403-2014 碳钢的化学成分,,,,,,,,,,,,,,,
归类,碳钢,,,,,,,,,,,,,,,
说明,•“Flat Rolled Products”适用于结构型材、板材、带材、薄板和焊管。 •“Long Products”适用于锻造、热轧和冷加工棒材、盘条和无缝管的半成品。,,,,,,,,,,,,,,,
Unnamed: 0,成分,C,Mn,P,S,,,,,,,,,,,
Flat Rolled Products,最小值,0.36,1.35,-,-,,,,,,,,,,,
Flat Rolled Products,最大值,0.44,1.65,0.03,0.035,,,,,,,,,,,
对应标准,牌号,,,,,,,,,,,,,,,
SAE J 403-2001,牌号  1541  其他名称  G15410,,,,,,,,,,,,,,,
SAE J403-2014,牌号  1541  美国UNS  G15410,,,,,,,,,,,,,,,
牌号,A515 Grade 65,,,,,,,,,,,,,,,
其他名称,A515 Grade 450,,,,,,,,,,,,,,,
对应标准,ASTM A515/A515M-2017 中高温用碳钢压力容器板,,,,,,,,,,,,,,,
归类,碳钢,,,,,,,,,,,,,,,
Unnamed: 0,成分,C ①,Si,Mn ①,P,S,,,,,,,,,,
t≤25mm,最小值,-,0.15,-,-,-,,,,,,,,,,
t≤25mm,最大值,0.28,0.4,0.9,0.025,0.025,,,,,,,,,,
Unnamed: 0,抗拉强度σb Mpa,屈服点σs Mpa,延伸率δ %,,,,,,,,,,,,,
50mm＜t≤200mm,450~585,≥240,≥19,,,,,,,,,,,,,
t≤50mm,450~585,≥240,≥23,,,,,,,,,,,,,
牌号,C35E,,,,,,,,,,,,,,,
对应标准,DIN EN ISO 683-1-2018 热处理钢、合金钢和易切削钢 -- 第1部分：调质非合金钢,,,,,,,,,,,,,,,
归类,碳钢,,,,,,,,,,,,,,,
标签,高级优质非合金钢,,,,,,,,,,,,,,,
成分,C,Si,Mn,P,S,Cr,Ni,Cu,Mo,更多,,,,,,
最小值,0.32,0.1,0.5,-,-,-,-,-,-,Cr+Mo+Ni≤0.63,,,,,,
最大值,0.39,0.4,0.8,0.025,0.035,0.4,0.4,0.3,0.1,Cr+Mo+Ni≤0.63,,,,,,
直径d 或 厚度t mm,热处理或状态,抗拉强度σb Mpa,屈服点σs Mpa,延伸率δ %,断面收缩率ψ %,硬度 HBW,冲击吸收能量KV2 J,,,,,,,,,
d≤16; t≤8,调质（QT）,630~780,≥430,≥17,≥40,,≥25,,,,,,,,,
16＜d≤40；8＜t≤20,调质（QT）,600~750,≥380,≥19,≥45,,≥25,,,,,,,,,
40＜d≤100；20＜t≤60,调质（QT）,550~700,≥320,≥20,≥50,,≥25,,,,,,,,,
d≤16；t≤16,正火（N）,≥550,≥300,≥18,,,,,,,,,,,,
16<d≤100；16＜t≤100,正火（N）,≥520,≥270,≥19,,,,,,,,,,,,
100<d≤250；100＜t≤250,正火（N）,≥500,≥245,≥19,,,,,,,,,,,,
d≤100；t≤100,火焰或感应淬火,,,,,HRC≥48,,,,,,,,,,
牌号,Cm15,,,,,,,,,,,,,,,
德国W-Nr.,1.114,,,,,,,,,,,,,,,
对应标准,DIN 17210-1986 渗碳钢.交货技术条件,,,,,,,,,,,,,,,
归类,碳钢,,,,,,,,,,,,,,,
说明,本标准适用于原件表2列出的表面硬化钢制造的如下形式的产品： ——毛坯，例如初轧坯、扁坯、棒料毛坯； ——热轧钢丝； ——热轧或锻制的钢棒（圆钢、方钢、六角钢、八角钢和扁钢）； ——热轧宽扁钢； ——热轧或冷轧钢板或带钢 ——自由锻件和模锻件,,,,,,,,,,,,,,,
成分,C,Si,Mn,P,S,,,,,,,,,,,
最小值,0.12,-,0.3,-,0.02,,,,,,,,,,,
最大值,0.18,0.4,0.6,0.035,0.035,,,,,,,,,,,
条件,热处理或状态,硬度 HBW,,,,,,,,,,,,,,
所有产品形状,软化退火(G),≤143,,,,,,,,,,,,,,
牌号,SUM25,,,,,,,,,,,,,,,
对应标准,JIS G 4804-2008 易切削钢钢材,,,,,,,,,,,,,,,
归类,碳钢,,,,,,,,,,,,,,,
成分,C,Mn,P,S,,,,,,,,,,,,
最小值,-,0.9,0.07,0.3,,,,,,,,,,,,
最大值,0.15,1.4,0.12,0.4,,,,,,,,,,,,
牌号,C10R,,,,,,,,,,,,,,,
德国W-Nr.,1.1207,,,,,,,,,,,,,,,
对应标准,DIN EN 10084-2008 表面硬化钢—技术交货条件,,,,,,,,,,,,,,,
归类,碳钢,,,,,,,,,,,,,,,
成分,C,Si,Mn,P,S,,,,,,,,,,,
最小值,0.07,-,0.3,-,0.02,,,,,,,,,,,
最大值,0.13,0.4,0.6,0.035,0.04,,,,,,,,,,,
条件,热处理或状态,硬度 HBW,,,,,,,,,,,,,,
所有产品形状,软化退火(+A),≤131,,,,,,,,,,,,,,
扁钢,正火(+N),85~140,,,,,,,,,,,,,,
美国UNS,G11170,,,,,,,,,,,,,,,
ASTM  型号或牌号,1117,,,,,,,,,,,,,,,
对应标准,ASTM A29/A29M-2020 热锻碳素钢和合金钢棒材一般要求标准规范,,,,,,,,,,,,,,,
归类,碳钢,,,,,,,,,,,,,,,
标签,硫处理碳素钢,,,,,,,,,,,,,,,
成分,C,Mn,P,S,,,,,,,,,,,,
最小值,0.14,1,-,0.08,,,,,,,,,,,,
最大值,0.2,1.3,0.04,0.13,,,,,,,,,,,,
牌号,45,,,,,,,,,,,,,,,
对应标准,Q/BQB 517-2018 冷镦钢盘条,,,,,,,,,,,,,,,
归类,碳钢,,,,,,,,,,,,,,,
说明,①本标准规定了冷镦钢盘条的尺寸、 外形、 重量及允许偏差、 技术要求、 检验与试验、 包装、 标志和 检验文件等。 ②本标准适用于宝山钢铁股份有限公司生产的冷镦钢无扭控冷热轧盘条。 主要用于制造汽车、 电子、 机械等行业使用的高等级冷成型紧固件、 异形件等。 ③表面质量要求，B-系列冷镦钢严于冷镦钢。 ④非金属夹杂物检验，为必做项目，B-系列冷镦钢规定了更高的合格级别,,,,,,,,,,,,,,,
成分,C,Si,Mn,P,S,Cr,Ni,Cu,Mo,,,,,,,
最小值,0.42,0.17,0.5,-,-,-,-,-,-,,,,,,,
最大值,0.5,0.37,0.8,0.02,0.02,0.25,0.3,0.25,0.06,,,,,,,
牌号,17B2,,,,,,,,,,,,,,,
德国W-Nr.,1.5502,,,,,,,,,,,,,,,
对应标准,DIN EN 10263-4-2018 钢棒，冷镦和冷挤压棒材和线材 - 第4部分：交货技术条件：淬火和回火钢,,,,,,,,,,,,,,,
归类,碳钢,,,,,,,,,,,,,,,
说明,①本标准适用于直径不超过100mm的非合金和合金钢圆棒、圆杆和圆线材，用于冷镦、冷挤压及随后的淬火和回火 ②本标准代替DIN 1654-4-1989,,,,,,,,,,,,,,,
成分,C,Si ⓔ,Mn,P,S,Cr ⓕ,Cu,B,,,,,,,,
最小值,0.15,-,0.6,-,-,-,-,0.0008,,,,,,,,
最大值,0.2,0.3,0.9,0.025,0.025,0.3,0.25,0.005,,,,,,,,
条件,热处理或状态,抗拉强度σb Mpa,断面收缩率ψ %,,,,,,,,,,,,,
"棒材,杆材,线材;5<d≤25",未经热处理或去皮(+U或+PE),≤540,≥60,,,,,,,,,,,,,
"棒材,杆材,线材;5<d≤25",球化处理或球化处理及去皮(+AC或+AC+PE),≤460,≥68,,,,,,,,,,,,,
线材;5<d≤10,未经热处理及冷拔(+U+C),≤630,≥55,,,,,,,,,,,,,
线材;10<d≤25,未经热处理及冷拔(+U+C),≤620,≥55,,,,,,,,,,,,,
线材;2<d≤5,未经热处理及冷拔及球化处理(+U+C+AC),≤450,≥70,,,,,,,,,,,,,
线材;5<d≤25,未经热处理及冷拔及球化处理(+U+C+AC),≤440,≥70,,,,,,,,,,,,,
线材;2<d≤5,未经热处理及冷拔及球化处理及调质轧制(+U+C+AC+LC),≤490,≥68,,,,,,,,,,,,,
线材;5<d≤25,未经热处理及冷拔及球化处理及调质轧制(+U+C+AC+LC),≤480,≥68,,,,,,,,,,,,,
线材;5<d≤10,球化处理及冷拔(+AC+C),≤550,≥63,,,,,,,,,,,,,
线材;10<d≤25,球化处理及冷拔(+AC+C),≤540,≥63,,,,,,,,,,,,,
牌号,F563M Class 9,,,,,,,,,,,,,,,
对应标准,ASTM F563M-2007(R2013) 米制碳钢和合金钢螺母标准规范,,,,,,,,,,,,,,,
归类,碳钢,,,,,,,,,,,,,,,
Unnamed: 0,成分,C,P,S ①,,,,,,,,,,,,
heat Analysis,最小值,-,-,-,,,,,,,,,,,,
heat Analysis,最大值,0.55,0.04,0.15,,,,,,,,,,,,
公称直径,硬度 HBW,,,,,,,,,,,,,,,
M3~M4,HR (B85~C30),,,,,,,,,,,,,,,
M5~M6,HR (B89~C30),,,,,,,,,,,,,,,
M8~M10,HR (B89~C30),,,,,,,,,,,,,,,
M12~M16,HR (B89~C30),,,,,,,,,,,,,,,
M20~M36,HR (B89~C30),,,,,,,,,,,,,,,
M42~M100,HR (B89~C30),,,,,,,,,,,,,,,
牌号,1046,,,,,,,,,,,,,,,
美国UNS,G10460,,,,,,,,,,,,,,,
对应标准,SAE J403-2014 碳钢的化学成分,,,,,,,,,,,,,,,
归类,碳钢,,,,,,,,,,,,,,,
说明,•“Flat Rolled Products”适用于结构型材、板材、带材、薄板和焊管。 •“Long Products”适用于锻造、热轧和冷加工棒材、盘条和无缝管的半成品。,,,,,,,,,,,,,,,
Unnamed: 0,成分,C,Mn,P,S,,,,,,,,,,,
Flat Rolled Products,最小值,0.43,0.7,-,-,,,,,,,,,,,
Flat Rolled Products,最大值,0.5,1,0.03,0.035,,,,,,,,,,,
牌号,SWRCH22K,,,,,,,,,,,,,,,
对应标准,JIS G 3507-1-2010 冷镦用碳钢 盘条,,,,,,,,,,,,,,,
归类,碳钢,,,,,,,,,,,,,,,
性能,锻压性,,,,,,,,,,,,,,,
标签,镇静钢,,,,,,,,,,,,,,,
成分,C,Si,Mn,P,S,Cr,Ni,Cu,,,,,,,,
最小值,0.18,0.1,0.7,-,-,-,-,-,,,,,,,,
最大值,0.23,0.35,1,0.03,0.035,0.2,0.2,0.3,,,,,,,,
牌号,S235JR,,,,,,,,,,,,,,,
欧标钢号,1.0038,,,,,,,,,,,,,,,
对应标准,EN 10025-2-2019 热轧结构钢产品 - 第2部分：非合金结构钢的交货技术条件,,,,,,,,,,,,,,,
归类,碳钢,,,,,,,,,,,,,,,
标签,不允许沸腾钢,,,,,,,,,,,,,,,
说明,①本标准说明了扁长产品及半成品的技术供货条件，规定了明确的供货条款下，按照化学成分表及机械性能表中给出热轧非合金优质钢平板和长形产品的组别和等级。此标准也对三种工程类用钢做了补充说明。此标准不适用于中空型材结构和管材。 ②本技术供货条件适用于： ——对于S460JR、J0、J2、K2和S500J0的长形产品，厚度为≥3mm和≤150mm; ——对于质量级别JR、J0、J2和K2的板材产品，厚度≤400mm; ——对于其他强度等级和质量级别的板材和长形产品，厚度≤250mm。 ③除在+N(正火状态)条件下供货的产品外，此标准中说明的钢制品未经热处理。允许进行消除应力退火。在+N条件下供货的产品可进行热成形和/或供货后正火。 ④按照此标准要求转换成轧制品的半成品需要按照订货时的协议。化学成分需要在订货时协商确定，但是也应该在化学成分表的范围内。 ⑤对于特殊要求的等级和产品形式应在订货时做出说明。,,,,,,,,,,,,,,,
Unnamed: 0,成分,C,Mn,P,S,Cr,Ni,Cu,Mo,N,,,,,,
t≤40,最小值,-,-,-,-,-,-,-,-,-,,,,,,
t≤40,最大值,0.17,1.4,0.035,0.035,0.29,0.42,0.55,0.11,0.012,,,,,,
条件,抗拉强度σb Mpa,屈服点σs Mpa,延伸率δ %,冲击吸收能量KV2 J,,,,,,,,,,,,
长材和扁平材; t≤1,360~510,≥235,≥17,20°C≥27,,,,,,,,,,,,
长材和扁平材; 1<t≤1.5,360~510,≥235,≥18,≥27,,,,,,,,,,,,
长材和扁平材; 1.5<t≤2,360~510,≥235,≥19,≥27,,,,,,,,,,,,
长材和扁平材; 2<t≤2.5,360~510,≥235,≥20,≥27,,,,,,,,,,,,
长材和扁平材; 2.5<t<3,360~510,≥235,≥21,≥27,,,,,,,,,,,,
长材和扁平材; 3≤t≤16,360~510,≥235,≥26,≥27,,,,,,,,,,,,
长材和扁平材; 16<t≤40,360~510,≥225,≥26,≥27,,,,,,,,,,,,
长材和扁平材; 40<t≤63,360~510,≥215,≥25,≥27,,,,,,,,,,,,
长材和扁平材; 63<t≤80,360~510,≥215,≥24,≥27,,,,,,,,,,,,
长材和扁平材; 80<t≤100,360~510,≥215,≥24,≥27,,,,,,,,,,,,
长材和扁平材; 100<t≤150,350~500,≥195,≥22,≥27,,,,,,,,,,,,
长材和扁平材; 150<t≤200,340~490,≥185,≥21,≥27,,,,,,,,,,,,
长材和扁平材; 200<t≤250,340~490,≥175,≥21,≥27,,,,,,,,,,,,
长材和扁平材; 250<t≤400,330~480,≥165,≥21,≥27,,,,,,,,,,,,
美国UNS,G10530,,,,,,,,,,,,,,,
ASTM  型号或牌号,1053,,,,,,,,,,,,,,,
对应标准,ASTM A29/A29M-2020 热锻碳素钢和合金钢棒材一般要求标准规范,,,,,,,,,,,,,,,
归类,碳钢,,,,,,,,,,,,,,,
标签,非硫处理碳素钢,,,,,,,,,,,,,,,
成分,C,Mn,P,S,,,,,,,,,,,,
最小值,0.48,0.7,-,-,,,,,,,,,,,,
最大值,0.55,1,0.04,0.05,,,,,,,,,,,,
美国UNS,G15660,,,,,,,,,,,,,,,
ASTM  型号或牌号,1566,,,,,,,,,,,,,,,
旧牌号,1066,,,,,,,,,,,,,,,
对应标准,ASTM A29/A29M-2020 热锻碳素钢和合金钢棒材一般要求标准规范,,,,,,,,,,,,,,,
归类,碳钢,,,,,,,,,,,,,,,
性能,弹性,,,,,,,,,,,,,,,
标签,高锰碳钢  弹簧钢,,,,,,,,,,,,,,,
成分,C,Mn,P,S,,,,,,,,,,,,
最小值,0.6,0.85,-,-,,,,,,,,,,,,
最大值,0.71,1.15,0.04,0.05,,,,,,,,,,,,
牌号,C8C,,,,,,,,,,,,,,,
德国W-Nr.,1.0213,,,,,,,,,,,,,,,
对应标准,DIN EN 10263-2-2017 钢棒，棒材和线材冷镦和冷挤压 钢- 第2部分：冷加工后的交货技术条件不适用于热处理钢,,,,,,,,,,,,,,,
归类,碳钢,,,,,,,,,,,,,,,
标签,非热处理钢,,,,,,,,,,,,,,,
说明,"②牌号或数字代号后缀字符表示材料状态或热处理名称，比如：C10C +U, C10C +U+PE等",,,,,,,,,,,,,,,
成分,C,Si,Mn,P,S,Al *,,,,,,,,,,
最小值,0.06,-,0.25,-,-,0.02,,,,,,,,,,
最大值,0.1,0.1,0.45,0.02,0.025,0.06,,,,,,,,,,
条件,热处理或状态,抗拉强度σb Mpa,断面收缩率ψ %,,,,,,,,,,,,,
"盘条,钢棒；5＜d≤100",热轧或未处理及去皮(+U或+U+PE),≤410,≥65,,,,,,,,,,,,,
"盘条,钢棒；5＜d≤100",球化退火或球化退火及去皮（+AC or +AC+PE）,≤360,≥70,,,,,,,,,,,,,
"钢棒,钢丝；5＜d≤10",未处理及冷拔（+U+C),≤490,≥63,,,,,,,,,,,,,
"钢棒,钢丝；10＜d≤40",未处理及冷拔（+U+C),≤480,≥63,,,,,,,,,,,,,
"钢棒,钢丝；2＜d≤5",未处理及冷拔及球化处理（+U+C+AC）,≤350,≥72,,,,,,,,,,,,,
"钢棒,钢丝；5＜d≤40",未处理及冷拔及球化处理（+U+C+AC）,≤340,≥72,,,,,,,,,,,,,
"盘条,钢棒；2＜d≤5",未经处理及冷拔及球化处理及平整 (+U+C+AC+LC),≤390,≥68,,,,,,,,,,,,,
"盘条,钢棒；5＜d≤40",未经处理及冷拔及球化处理及平整 (+U+C+AC+LC),≤380,≥68,,,,,,,,,,,,,
"钢棒,钢丝；5＜d≤10",球化退火及冷拉（+AC+C）,≤450,≥65,,,,,,,,,,,,,
"钢棒,钢丝；10＜d≤40",球化退火及冷拉（+AC+C）,≤440,≥65,,,,,,,,,,,,,
牌号,C16R,,,,,,,,,,,,,,,
对应标准,ISO 683-11-2012 热处理钢、合金钢和易切削钢 -- 第11部分：表面硬化钢,,,,,,,,,,,,,,,
归类,碳钢,,,,,,,,,,,,,,,
成分,C,Si,Mn,P,S,Cr,Ni,Cu,Mo,,,,,,,
最小值,0.12,0.15,0.6,-,0.02,-,-,-,-,,,,,,,
最大值,0.18,0.4,0.9,0.025,0.04,0.4,0.4,0.3,0.1,,,,,,,
牌号,C40E,,,,,,,,,,,,,,,
对应标准,ISO 683-18-2014 热处理钢、合金钢和易切削钢 -- 第18部分：光面钢制品,,,,,,,,,,,,,,,
归类,碳钢,,,,,,,,,,,,,,,
成分,C,Si,Mn,P,S,Cr,Ni,Cu,Mo,更多,,,,,,
最小值,0.37,0.1,0.5,-,-,-,-,-,-,Cr+Mo+Ni≤0.63,,,,,,
最大值,0.44,0.4,0.8,0.025,0.035,0.4,0.4,0.3,0.1,Cr+Mo+Ni≤0.63,,,,,,
厚度 t mm,热处理或状态,抗拉强度σb Mpa,屈服点σs Mpa,延伸率δ %,硬度 HBW,冲击吸收能量KV2 J,,,,,,,,,,
5≤t≤10,Cold drawn (+C),700~1000,≥540,≥6,,,,,,,,,,,,
10＜t≤16,Cold drawn (+C),650~980,≥460,≥7,,,,,,,,,,,,
16＜t≤40,Cold drawn (+C),620~920,≥365,≥8,,,,,,,,,,,,
40＜t≤63,Cold drawn (+C),590~840,≥330,≥9,,,,,,,,,,,,
63＜t≤100,Cold drawn (+C),550~820,≥290,≥9,,,,,,,,,,,,
16＜t≤100,As-rolled + peeled (+SH),550~710,,,164~207,,,,,,,,,,,
16＜t≤40,Quenched and tempered and peeled (+QT+SH),630~780,≥400,≥18,,≥30,,,,,,,,,,
40＜t≤100,Quenched and tempered and peeled (+QT+SH),600~750,≥350,≥19,,≥30,,,,,,,,,,
5≤t≤10,Quenched and tempered + cold drawn (+QT +C),800~1000,≥560,≥8,,,,,,,,,,,,
10＜t≤16,Quenched and tempered + cold drawn (+QT +C),750~950,≥525,≥8,,,,,,,,,,,,
16＜t≤40,Quenched and tempered + cold drawn (+QT +C),680~880,≥490,≥9,,,,,,,,,,,,
40＜t≤63,Quenched and tempered + cold drawn (+QT +C),620~820,≥435,≥10,,,,,,,,,,,,
63＜t≤100,Quenched and tempered + cold drawn (+QT +C),600~800,≥420,≥11,,,,,,,,,,,,
牌号,PL 23,,,,,,,,,,,,,,,
对应标准,ISO 9329-3-1997 具有规定低温性能的非合金钢和合金钢,,,,,,,,,,,,,,,
归类,碳钢,,,,,,,,,,,,,,,
成分,C,Si,Mn,P,S,Al,,,,,,,,,,
最小值,-,-,0.6,-,-,-,,,,,,,,,,
最大值,0.19,0.35,1.2,0.03,0.025,0.015,,,,,,,,,,
厚度 t mm,热处理或状态,抗拉强度σb Mpa,屈服点σs Mpa,延伸率δ %,,,,,,,,,,,,
t≤25,正火,410~530,≥235,22,,,,,,,,,,,,
牌号,C15E2C,,,,,,,,,,,,,,,
欧标钢号,1.1132,,,,,,,,,,,,,,,
对应标准,EN 10263-3-2017 冷镦和冷挤压用棒、杆、线材-第3部分：交货条件表面硬化钢,,,,,,,,,,,,,,,
归类,碳钢,,,,,,,,,,,,,,,
标签,渗碳钢,,,,,,,,,,,,,,,
说明,1.本标准适用于直径不超过100mm的非合金和合金钢圆棒、圆杆和线材，用于冷镦、冷挤压和表面硬化钢 2. EN 10263- 1:2017 对于本标准是必不可少的。,,,,,,,,,,,,,,,
成分,C,Si,Mn,P,S,Cu,,,,,,,,,,
最小值,0.13,-,0.3,-,-,-,,,,,,,,,,
最大值,0.17,0.3,0.6,0.025,0.025,0.25,,,,,,,,,,
条件,热处理或状态,抗拉强度σb Mpa,断面收缩率ψ %,,,,,,,,,,,,,
"棒材, 杆材, 线材;5<d≤100",未经处理或去皮 (+U或+PE),≤480,≥58,,,,,,,,,,,,,
"棒材, 杆材, 线材;5<d≤100",球化处理或球化处理及去皮(+AC或+AC+PE),≤430,≥65,,,,,,,,,,,,,
"棒材, 线材;5<d≤10",未经处理及冷拔(+U+C),≤570,≥56,,,,,,,,,,,,,
"棒材, 线材;10<d≤40",未经处理及冷拔(+U+C),≤560,≥56,,,,,,,,,,,,,
"棒材, 线材;2<d≤5",未经处理及冷拔及球化处理(+U+C+AC),≤420,≥67,,,,,,,,,,,,,
"棒材, 线材;5<d≤40",未经处理及冷拔及球化处理(+U+C+AC),≤410,≥67,,,,,,,,,,,,,
"棒材, 线材;2<d≤5",未经处理及冷拔及球化处理及调质轧制(+U+C+AC+LC),≤460,≥65,,,,,,,,,,,,,
"棒材, 线材;5<d≤40",未经处理及冷拔及球化处理及调质轧制(+U+C+AC+LC),≤450,≥65,,,,,,,,,,,,,
"棒材, 线材;5<d≤10",球化处理及冷拔 (+AC+C),≤520,≥62,,,,,,,,,,,,,
"棒材, 线材;10<d≤40",球化处理及冷拔 (+AC+C),≤510,≥62,,,,,,,,,,,,,
牌号,85,,,,,,,,,,,,,,,
对应标准,YB /T 5058-2005 弹簧钢、工具钢冷轧钢带,,,,,,,,,,,,,,,
归类,碳钢,,,,,,,,,,,,,,,
成分,C,Si,Mn,P,S,Cr,Ni,Cu,,,,,,,,
最小值,0.82,0.17,0.5,-,-,-,-,-,,,,,,,,
最大值,0.9,0.37,0.8,0.035,0.035,0.25,0.25,0.25,,,,,,,,
厚度 t mm,抗拉强度σb Mpa,延伸率δ %,,,,,,,,,,,,,,
0.10~3.00，退火钢带,≤735,≥10,,,,,,,,,,,,,,
0.10~3.00，冷硬钢带,735~1175,,,,,,,,,,,,,,,
牌号,IFI-1541/A,,,,,,,,,,,,,,,
对应标准,"ASTM F2282-2018 机械紧固件用碳素和合金钢丝, 杆材和棒材质量保证要求标准规范",,,,,,,,,,,,,,,
归类,碳钢,,,,,,,,,,,,,,,
Unnamed: 0,成分,C,Mn,P,S,,,,,,,,,,,
SiFg,最小值,0.36,1.35,-,-,,,,,,,,,,,
SiFg,最大值,0.41,1.6,0.02,0.02,,,,,,,,,,,
Unnamed: 0,抗拉强度σb ksi,断面收缩率ψ %,,,,,,,,,,,,,,
"棒材,杆材；退火",≤92,≥53,,,,,,,,,,,,,,
"棒材,杆材；球化退火",≤85,≥57,,,,,,,,,,,,,,
线材；加工完成后球化退火(SAFS),≤82,≥61,,,,,,,,,,,,,,
线材；Annealed in process(AIP),≤98,≥51,,,,,,,,,,,,,,
线材；加工过程中球化退火(SAIP),≤92,≥55,,,,,,,,,,,,,,
牌号,1017,,,,,,,,,,,,,,,
美国UNS,G10170,,,,,,,,,,,,,,,
对应标准,SAE J403-2014 碳钢的化学成分,,,,,,,,,,,,,,,
归类,碳钢,,,,,,,,,,,,,,,
说明,•“Flat Rolled Products”适用于结构型材、板材、带材、薄板和焊管。 •“Long Products”适用于锻造、热轧和冷加工棒材、盘条和无缝管的半成品。,,,,,,,,,,,,,,,
Unnamed: 0,成分,C,Mn,P,S,,,,,,,,,,,
Flat Rolled Products,最小值,0.15,0.3,-,-,,,,,,,,,,,
Flat Rolled Products,最大值,0.2,0.6,0.03,0.035,,,,,,,,,,,
美国UNS,H15220,,,,,,,,,,,,,,,
SAE  钢号,1522H,,,,,,,,,,,,,,,
对应标准,SAE J 1268-2010 碳素和合金工字钢用保证淬透性钢带,,,,,,,,,,,,,,,
归类,碳钢,,,,,,,,,,,,,,,
成分,C,Si,Mn,P,S,,,,,,,,,,,
最小值,0.17,0.15,1,-,-,,,,,,,,,,,
最大值,0.25,0.35,1.5,0.03,0.05,,,,,,,,,,,
牌号,C40,,,,,,,,,,,,,,,
德国W-Nr.,1.0511,,,,,,,,,,,,,,,
对应标准,DIN 17200-1987 调质钢材的供货技术条件,,,,,,,,,,,,,,,
归类,碳钢,,,,,,,,,,,,,,,
标签,优质非合金钢,,,,,,,,,,,,,,,
说明,本标准适用于： ——半成品，例如：初轧坯、扁钢坯、棒料坯。 ——热轧钢 ——热轧或锻造钢棒（圆钢、四方钢、六角钢、八角钢和扁钢） ——热轧宽钢带 ——热轧或冷轧钢板和钢带 ——自由锻锻件和模锻锻件,,,,,,,,,,,,,,,
成分,C,Si,Mn,P,S,Pb *,,,,,,,,,,
最小值,0.37,-,0.5,-,-,0.15,,,,,,,,,,
最大值,0.44,0.4,0.8,0.045,0.045,0.33,,,,,,,,,,
条件,热处理或状态,抗拉强度σb Mpa,屈服点σs Mpa,延伸率δ %,断面收缩率ψ %,硬度 HBW,,,,,,,,,,
钢材;所有尺寸,软化退火(G),,,,,≤197,,,,,,,,,,
钢材;d≤16,调质(V),650~800,≥460,≥16,≥30,,,,,,,,,,,
钢材;16<d≤40,调质(V),630~780,≥400,≥18,≥35,,,,,,,,,,,
钢材;40<d≤100,调质(V),600~750,≥350,≥19,≥40,,,,,,,,,,,
扁钢;d≤16,正火(N),530~720,≥320,,纵向≥19,,,,,,,,,,,
扁钢;16<d≤100,正火(N),530~720,≥290,,≥19,,,,,,,,,,,
扁钢;100<d≤160,正火(N),510~700,≥260,,≥17,,,,,,,,,,,
牌号,S500J0,,,,,,,,,,,,,,,
德国W-Nr.,1.0502,,,,,,,,,,,,,,,
对应标准,DIN EN 10025-2-2019 热轧结构钢产品 - 第2部分：非合金结构钢的交货技术条件,,,,,,,,,,,,,,,
归类,碳钢,,,,,,,,,,,,,,,
标签,镇静钢,,,,,,,,,,,,,,,
说明,①本标准说明了扁长产品及半成品的技术供货条件，规定了明确的供货条款下，按照化学成分表及机械性能表中给出热轧非合金优质钢平板和长形产品的组别和等级。此标准也对三种工程类用钢做了补充说明。此标准不适用于中空型材结构和管材。 ②本技术供货条件适用于： ——对于S460JR、J0、J2、K2和S500J0的长形产品，厚度为≥3mm和≤150mm; ——对于质量级别JR、J0、J2和K2的板材产品，厚度≤400mm; ——对于其他强度等级和质量级别的板材和长形产品，厚度≤250mm。 ③除在+N(正火状态)条件下供货的产品外，此标准中说明的钢制品未经热处理。允许进行消除应力退火。在+N条件下供货的产品可进行热成形和/或供货后正火。 ④按照此标准要求转换成轧制品的半成品需要按照订货时的协议。化学成分需要在订货时协商确定，但是也应该在化学成分表的范围内。 ⑤对于特殊要求的等级和产品形式应在订货时做出说明。,,,,,,,,,,,,,,,
密度,7.85 g/cm3,,,,,,,,,,,,,,,
Unnamed: 0,成分,C,Si,Mn,P,S,Cr,Ni,Cu,Mo,N,Ti,V,Nb,,
d≤40,最小值,-,-,-,-,-,-,-,-,-,-,-,-,-,,
d≤40,最大值,0.2,0.55,1.7,0.03,0.03,0.29,0.42,0.55,0.11,0.025,0.05,0.13,0.05,,
条件,抗拉强度σb Mpa,屈服点σs Mpa,延伸率δ %,冲击吸收能量KV2 J,,,,,,,,,,,,
长材; 3≤t≤16,580~760,≥500,≥15,0°C≥27,,,,,,,,,,,,
长材; 16<t≤40,580~760,≥480,≥15,≥27,,,,,,,,,,,,
长材; 40<t≤63,580~760,≥460,≥15,≥27,,,,,,,,,,,,
长材; 63<t≤80,580~760,≥450,≥15,≥27,,,,,,,,,,,,
长材; 80<t≤100,580~760,≥450,≥15,≥27,,,,,,,,,,,,
长材; 100<t≤150,560~750,≥450,≥15,≥27,,,,,,,,,,,,
牌号,35S20,,,,,,,,,,,,,,,
欧标钢号,1.0726,,,,,,,,,,,,,,,
对应标准,EN 10277-2018 光亮产品-发货技术条件,,,,,,,,,,,,,,,
归类,碳钢,,,,,,,,,,,,,,,
性能,易切削性,,,,,,,,,,,,,,,
标签,易切削淬火和回火钢,,,,,,,,,,,,,,,
成分,C,Si,Mn,P,S,,,,,,,,,,,
最小值,0.32,-,0.7,-,0.15,,,,,,,,,,,
最大值,0.39,0.4,1.1,0.06,0.25,,,,,,,,,,,
厚度 t mm,热处理或状态,抗拉强度σb Mpa,屈服点σs Mpa,延伸率δ %,硬度 HBW,,,,,,,,,,,
5≤t≤10,冷拉（+C）,640~880,≥480,≥6,,,,,,,,,,,,
10<t≤16,冷拉（+C）,590~830,≥400,≥7,,,,,,,,,,,,
16<t≤40,冷拉（+C）,560~800,≥360,≥8,,,,,,,,,,,,
40<t≤63,冷拉（+C）,530~760,≥340,≥9,,,,,,,,,,,,
63<t≤100,冷拉（+C）,510~680,≥300,≥9,,,,,,,,,,,,
16<t≤40,轧制及去皮(+SH),520~680,,,≤198,,,,,,,,,,,
40<t≤63,轧制及去皮(+SH),520~670,,,≤196,,,,,,,,,,,
63<t≤100,轧制及去皮(+SH),500~650,,,≤190,,,,,,,,,,,
16<t≤40,"淬火及回火,剥皮(+QT+SH)",600~750,≥380,≥16,,,,,,,,,,,,
40<t≤63,"淬火及回火,剥皮(+QT+SH)",550~700,≥320,≥17,,,,,,,,,,,,
63<t≤100,"淬火及回火,剥皮(+QT+SH)",550~700,≥320,≥17,,,,,,,,,,,,
5≤t≤10,"淬火及回火,冷拉(+QT+C)",700~900,≥490,≥9,,,,,,,,,,,,
10<t≤16,"淬火及回火,冷拉(+QT+C)",700~900,≥490,≥11,,,,,,,,,,,,
16<t≤40,"淬火及回火,冷拉(+QT+C)",650~850,≥455,≥12,,,,,,,,,,,,
40<t≤63,"淬火及回火,冷拉(+QT+C)",570~770,≥400,≥13,,,,,,,,,,,,
63<t≤100,"淬火及回火,冷拉(+QT+C)",550~750,≥385,≥14,,,,,,,,,,,,
牌号,SWRH47B,,,,,,,,,,,,,,,
对应标准,JIS G 3506-2017 高碳钢线材,,,,,,,,,,,,,,,
归类,碳钢,,,,,,,,,,,,,,,
说明,用于制造高碳钢丝、油回火钢丝、预应力混凝土用高碳钢丝、镀锌钢丝绳、钢缆等的线材。同时，钢琴线材也包括在其中,,,,,,,,,,,,,,,
成分,C,Si,Mn,P,S,,,,,,,,,,,
最小值,0.44,0.15,0.6,-,-,,,,,,,,,,,
最大值,0.51,0.35,0.9,0.03,0.03,,,,,,,,,,,
牌号,SWRCH8A,,,,,,,,,,,,,,,
对应标准,JIS G 3507-1-2010 冷镦用碳钢 盘条,,,,,,,,,,,,,,,
归类,碳钢,,,,,,,,,,,,,,,
标签,铝镇静钢,,,,,,,,,,,,,,,
成分,C,Si,Mn,P,S,Cr,Ni,Cu,Al,,,,,,,
最小值,-,-,-,-,-,-,-,-,0.02,,,,,,,
最大值,0.1,0.1,0.6,0.03,0.035,0.2,0.2,0.3,-,,,,,,,
美国UNS,G10200,,,,,,,,,,,,,,,
ASTM  型号或牌号,1020,,,,,,,,,,,,,,,
对应标准,ASTM A29/A29M-2020 热锻碳素钢和合金钢棒材一般要求标准规范,,,,,,,,,,,,,,,
归类,碳钢,,,,,,,,,,,,,,,
性能,冲击韧性  锻压性  焊接性  渗碳性,,,,,,,,,,,,,,,
标签,非硫处理碳素钢,,,,,,,,,,,,,,,
成分,C,Mn,P,S,,,,,,,,,,,,
最小值,0.18,0.3,-,-,,,,,,,,,,,,
最大值,0.23,0.6,0.04,0.05,,,,,,,,,,,,
美国UNS,G12150,,,,,,,,,,,,,,,
ASTM  型号或牌号,1215,,,,,,,,,,,,,,,
对应标准,ASTM A29/A29M-2020 热锻碳素钢和合金钢棒材一般要求标准规范,,,,,,,,,,,,,,,
归类,碳钢,,,,,,,,,,,,,,,
标签,磷和硫处理碳素钢,,,,,,,,,,,,,,,
成分,C,Mn,P,S,,,,,,,,,,,,
最小值,-,0.75,0.04,0.26,,,,,,,,,,,,
最大值,0.09,1.05,0.09,0.35,,,,,,,,,,,,
牌号,1038H,,,,,,,,,,,,,,,
美国UNS,H10380,,,,,,,,,,,,,,,
对应标准,ASTM A304-2016 须符合淬火淬透性要求的碳钢与合金钢棒材规范,,,,,,,,,,,,,,,
归类,碳钢,,,,,,,,,,,,,,,
成分,C,Si,Mn,P,S,Cr ①,Ni ①,Cu ①,Mo ①,,,,,,,
最小值,0.34,0.15,0.5,-,-,-,-,-,-,,,,,,,
最大值,0.43,0.35,1,0.04,0.05,0.2,0.25,0.35,0.06,,,,,,,
牌号,1,,,,,,,,,,,,,,,
对应标准,ISO 5000-2011 工业级和拉伸级连续热浸镀铝硅冷还原碳钢板,,,,,,,,,,,,,,,
归类,碳钢,,,,,,,,,,,,,,,
成分,C,Mn,P,S,Cr,Ni,Cu,Mo,Ti,V ①,Nb,更多,,,,
最小值,-,-,-,-,-,-,-,-,-,-,-,Cu+Ni+Cr+Mo≤0.50；Cr+Mo≤0.16,,,,
最大值,0.15,0.6,0.05,0.035,0.15,0.2,0.2,0.06,0.008,0.008,0.008,Cu+Ni+Cr+Mo≤0.50；Cr+Mo≤0.16,,,,
牌号,C10E,,,,,,,,,,,,,,,
对应标准,ISO 683-18-2014 热处理钢、合金钢和易切削钢 -- 第18部分：光面钢制品,,,,,,,,,,,,,,,
归类,碳钢,,,,,,,,,,,,,,,
成分,C,Si,Mn,P,S,Cr,Ni,Cu,Mo,,,,,,,
最小值,0.07,0.15,0.3,-,-,-,-,-,-,,,,,,,
最大值,0.13,0.4,0.6,0.025,0.035,0.4,0.4,0.3,0.1,,,,,,,
厚度 t mm,热处理或状态,抗拉强度σb Mpa,屈服点σs Mpa,延伸率δ %,硬度 HBW,,,,,,,,,,,
5≤t≤10,Cold drawn (+C),460~760,≥350,≥8,,,,,,,,,,,,
10＜t≤16,Cold drawn (+C),430~730,≥300,≥9,,,,,,,,,,,,
16＜t≤40,Cold drawn (+C),400~700,≥250,≥10,,,,,,,,,,,,
40＜t≤63,Cold drawn (+C),350~640,≥200,≥12,,,,,,,,,,,,
63＜t≤100,Cold drawn (+C),320~580,≥180,≥12,,,,,,,,,,,,
16＜t≤100,As-rolled + peeled (+SH),310~550,,,92~163,,,,,,,,,,,
16＜t≤100,+A+ peeled (+A +SH),,,,≤131,,,,,,,,,,,
5≤t≤10,+A+ cold drawn (+A +C),,,,≤225,,,,,,,,,,,
10＜t≤16,+A+ cold drawn (+A +C),,,,≤216,,,,,,,,,,,
16＜t≤40,+A+ cold drawn (+A +C),,,,≤207,,,,,,,,,,,
40＜t≤63,+A+ cold drawn (+A +C),,,,≤190,,,,,,,,,,,
63＜t≤100,+A+ cold drawn (+A +C),,,,≤172,,,,,,,,,,,
牌号,TW 430,,,,,,,,,,,,,,,
对应标准,ISO 9330-1-1990 规定室温性能的非合金钢管,,,,,,,,,,,,,,,
归类,碳钢,,,,,,,,,,,,,,,
成分,C,Si,Mn,P,S,,,,,,,,,,,
最小值,-,-,0.4,-,-,,,,,,,,,,,
最大值,0.21,0.35,1.2,0.04,0.04,,,,,,,,,,,
厚度/条件 t mm,抗拉强度σb Mpa,屈服点σs Mpa,延伸率δ %,,,,,,,,,,,,,
t≤16,430~570,≥275,,,,,,,,,,,,,,
16＜t≤40,430~570,≥265,,,,,,,,,,,,,,
纵向,,,≥21,,,,,,,,,,,,,
横向,,,≥19,,,,,,,,,,,,,
牌号,TS 360,,,,,,,,,,,,,,,
对应标准,ISO 9329-1-1989 具有规定室温性能的非合金钢,,,,,,,,,,,,,,,
归类,碳钢,,,,,,,,,,,,,,,
成分,C,Si,Mn,P,S,Cu ①,,,,,,,,,,
最小值,-,-,0.3,-,-,-,,,,,,,,,,
最大值,0.17,0.35,0.8,0.04,0.04,0.25,,,,,,,,,,
厚度 t mm,抗拉强度σb Mpa,屈服点σs Mpa,延伸率δ %,,,,,,,,,,,,,
t≤16,360~500,≥235,纵向 ≥25，横向 ≥23,,,,,,,,,,,,,
16＜t≤40,360~500,≥225,纵向 ≥25，横向 ≥23,,,,,,,,,,,,,
40＜t≤65,360~500,≥215,纵向 ≥25，横向 ≥23,,,,,,,,,,,,,
牌号,A108 Grade 1025,,,,,,,,,,,,,,,
美国UNS,G10250,,,,,,,,,,,,,,,
对应标准,ASTM A108-1999 冷成形钢棒品质的标准规范,,,,,,,,,,,,,,,
归类,碳钢,,,,,,,,,,,,,,,
说明,本规范涵盖按化学成分生产的标准质量冷加工碳钢棒。标准质量的冷加工棒材适用于热处理，加工成部件，或在成品状态下使用，如轴系，或建筑应用，或用于其他类似用途。钢材的等级由等级编号或化学成分确定。,,,,,,,,,,,,,,,
成分,C,Mn,P,S,,,,,,,,,,,,
最小值,0.22,0.3,-,-,,,,,,,,,,,,
最大值,0.28,0.6,0.04,0.05,,,,,,,,,,,,
牌号,22MnB4,,,,,,,,,,,,,,,
欧标钢号,1.5522,,,,,,,,,,,,,,,
对应标准,EN 10263-3-2017 冷镦和冷挤压用棒、杆、线材-第3部分：交货条件表面硬化钢,,,,,,,,,,,,,,,
归类,碳钢,,,,,,,,,,,,,,,
标签,渗碳钢,,,,,,,,,,,,,,,
说明,1.本标准适用于直径不超过100mm的非合金和合金钢圆棒、圆杆和线材，用于冷镦、冷挤压和表面硬化钢 2. EN 10263- 1:2017 对于本标准是必不可少的。,,,,,,,,,,,,,,,
成分,C,Si,Mn,P,S,Cu,B,,,,,,,,,
最小值,0.2,-,0.9,-,-,-,0.0008,,,,,,,,,
最大值,0.24,0.3,1.2,0.025,0.025,0.25,0.005,,,,,,,,,
条件,热处理或状态,抗拉强度σb Mpa,断面收缩率ψ %,,,,,,,,,,,,,
"棒材, 杆材, 线材;5<d≤40",未经处理 (+U),≤600,≥55,,,,,,,,,,,,,
"棒材, 杆材, 线材;5<d≤40",球化处理或球化处理及旋剥 (+AC或+AC+PE),≤520,≥62,,,,,,,,,,,,,
"棒材, 线材;5<d≤10",未经处理及冷拔(+U+C),≤720,≥53,,,,,,,,,,,,,
"棒材, 线材;10<d≤40",未经处理及冷拔(+U+C),≤710,≥53,,,,,,,,,,,,,
"棒材, 线材;2<d≤5",未经处理及冷拔及球化处理(+U+C+AC),≤520,≥64,,,,,,,,,,,,,
"棒材, 线材;5<d≤40",未经处理及冷拔及球化处理(+U+C+AC),≤500,≥64,,,,,,,,,,,,,
"棒材, 线材;2<d≤5",未经处理及冷拔及球化处理及调质轧制(+U+C+AC+LC),≤560,≥62,,,,,,,,,,,,,
"棒材, 线材;5<d≤40",未经处理及冷拔及球化处理及调质轧制(+U+C+AC+LC),≤540,≥62,,,,,,,,,,,,,
"棒材, 线材;5<d≤10",球化处理及冷拔 (+AC+C),≤630,≥59,,,,,,,,,,,,,
"棒材, 线材;10<d≤40",球化处理及冷拔 (+AC+C),≤620,≥59,,,,,,,,,,,,,
牌号,X1147,,,,,,,,,,,,,,,
对应标准,AS 1442-2007 碳素钢和碳锰钢 - 热轧棒材和半成品,,,,,,,,,,,,,,,
归类,碳钢,,,,,,,,,,,,,,,
性能,易切削性,,,,,,,,,,,,,,,
标签,高速易切削钢,,,,,,,,,,,,,,,
说明,用于锻造和一般工程. 本标准未规定该牌号的机械性能 本标准规定了用于锻造和一般工程用途的在轧制或正火状态下交付的碳钢和碳锰钢棒材、棒材、坯料和板坯的要求。它规定了所有牌号的化学成分要求，以及满足机械性能要求的牌号的抗拉强度要求。该标准允许添加硼和微合金元素来实现特殊性能。,,,,,,,,,,,,,,,
成分,C,Si,Mn,P,S,Cr,Ni,Cu,Mo,,,,,,,
最小值,0.4,0.1,1.6,-,0.07,-,-,-,-,,,,,,,
最大值,0.47,0.35,1.9,0.04,0.12,0.3,0.35,0.3,0.1,,,,,,,
牌号,RSt 38,,,,,,,,,,,,,,,
德国W-Nr.,1.0223,,,,,,,,,,,,,,,
对应标准,DIN 17111-1980 螺栓、螺母和铆钉用低碳非合金钢,,,,,,,,,,,,,,,
归类,碳钢,,,,,,,,,,,,,,,
标签,镇静钢,,,,,,,,,,,,,,,
说明,1、本标准适用于产品厚度最大不超过40mm，不进行热处理(淬火和回火)和表面硬化，并用于热或冷成形的螺栓，螺母和铆钉的非合金低碳钢，与之相关的是强度要求或切削性能。 2、举例：钢UQSt 36，数字代号1.0204，条件未经处理轧制表面（U或00）表示为 UQSt 36U或1.2040.00,,,,,,,,,,,,,,,
密度,7.85 g/cm3,,,,,,,,,,,,,,,
Unnamed: 0,成分,C,Si,Mn,P,S,,,,,,,,,,
d≤22,最小值,-,-,0.25,-,-,,,,,,,,,,
d≤22,最大值,0.19,0.3,0.5,0.05,0.05,,,,,,,,,,
条件,抗拉强度σb Mpa,屈服点σs Mpa,延伸率δ %,冲击吸收能量KV2 J,,,,,,,,,,,,
d≤16,370~460,≥225,≥25,ISO-V(+10°C)≥27,,,,,,,,,,,,
16<d≤40,370~460,≥215,≥25,≥27,,,,,,,,,,,,
牌号,1141,,,,,,,,,,,,,,,
美国UNS,G11410,,,,,,,,,,,,,,,
对应标准,SAE J403-2014 碳钢的化学成分,,,,,,,,,,,,,,,
归类,碳钢,,,,,,,,,,,,,,,
成分,C,Mn,P,S,,,,,,,,,,,,
最小值,0.37,1.35,-,0.08,,,,,,,,,,,,
最大值,0.45,1.65,0.03,0.13,,,,,,,,,,,,
牌号,15SMn13,,,,,,,,,,,,,,,
对应标准,ISO 683-4-2016 热处理钢、合金钢和易切削钢 -- 第4部分：易切削钢,,,,,,,,,,,,,,,
归类,碳钢,,,,,,,,,,,,,,,
性能,易切削性  渗碳性,,,,,,,,,,,,,,,
标签,渗碳钢,,,,,,,,,,,,,,,
成分,C,Si,Mn,P,S,,,,,,,,,,,
最小值,0.12,-,0.9,-,0.08,,,,,,,,,,,
最大值,0.18,0.4,1.3,0.06,0.18,,,,,,,,,,,
条件,热处理或状态,抗拉强度σb Mpa,硬度 HBW,,,,,,,,,,,,,
5<d≤10,未处理（U）,430~610,≤181,,,,,,,,,,,,,
10<d≤40,未处理（U）,430~600,≤178,,,,,,,,,,,,,
40<d≤63,未处理（U）,430~580,≤172,,,,,,,,,,,,,
63<d≤100,未处理（U）,420~540,≤160,,,,,,,,,,,,,
牌号,C55R,,,,,,,,,,,,,,,
对应标准,DIN EN ISO 683-1-2018 热处理钢、合金钢和易切削钢 -- 第1部分：调质非合金钢,,,,,,,,,,,,,,,
归类,碳钢,,,,,,,,,,,,,,,
标签,高级优质非合金钢,,,,,,,,,,,,,,,
成分,C,Si,Mn,P,S,Cr,Ni,Cu,Mo,更多,,,,,,
最小值,0.52,0.1,0.6,-,0.02,-,-,-,-,Cr+Mo+Ni≤0.63,,,,,,
最大值,0.6,0.4,0.9,0.025,0.04,0.4,0.4,0.3,0.1,Cr+Mo+Ni≤0.63,,,,,,
直径d 或 厚度t mm,热处理或状态,抗拉强度σb Mpa,屈服点σs Mpa,延伸率δ %,断面收缩率ψ %,硬度 HBW,,,,,,,,,,
d≤16; t≤8,调质（QT）,800~950,≥550,≥12,≥30,,,,,,,,,,,
16＜d≤40；8＜t≤20,调质（QT）,750~900,≥490,≥14,≥35,,,,,,,,,,,
40＜d≤100；20＜t≤60,调质（QT）,700~850,≥420,≥15,≥40,,,,,,,,,,,
d≤16；t≤16,正火（N）,≥680,≥370,≥11,,,,,,,,,,,,
16<d≤100；16＜t≤100,正火（N）,≥640,≥330,≥12,,,,,,,,,,,,
100<d≤250；100＜t≤250,正火（N）,≥620,≥300,≥12,,,,,,,,,,,,
所有尺寸,可剪切状态（+S）,,,,,≤255,,,,,,,,,,
所有尺寸,软化退火（+A）,,,,,≤229,,,,,,,,,,
d≤100；t≤100,火焰或感应淬火,,,,,HRC≥58,,,,,,,,,,
牌号,16Mo3,,,,,,,,,,,,,,,
欧标钢号,1.5415,,,,,,,,,,,,,,,
对应标准,EN 10028-2-2017 压力容器用钢扁平产品――第2部分： 规定高温性能的非合金和合金钢,,,,,,,,,,,,,,,
归类,碳钢,,,,,,,,,,,,,,,
成分,C,Si,Mn,P,S,Cr,Ni,Cu ⑤,Mo,N,,,,,,
最小值,0.12,-,0.4,-,-,-,-,-,0.25,-,,,,,,
最大值,0.2,0.35,0.9,0.025,0.01,0.3,0.3,0.3,0.35,0.012,,,,,,
厚度 t mm,热处理或状态,抗拉强度σb Mpa,屈服点σs Mpa,延伸率δ %,冲击吸收能量KV2 J,,,,,,,,,,,
t≤16,正火（+N）**,440~590,≥275,≥22,*≥31,,,,,,,,,,,
16＜t≤40,正火（+N）**,440~590,≥270,≥22,≥31,,,,,,,,,,,
40＜t≤60,正火（+N）**,440~590,≥260,≥22,≥31,,,,,,,,,,,
60＜t≤100,正火（+N）**,430~580,≥240,≥22,≥31,,,,,,,,,,,
100＜t≤150,正火（+N）**,420~570,≥220,≥22,≥31,,,,,,,,,,,
150＜t≤250,正火（+N）**,410~570,≥210,≥22,≥31,,,,,,,,,,,
牌号,15SMn13,,,,,,,,,,,,,,,
欧标钢号,1.0725,,,,,,,,,,,,,,,
对应标准,EN 10277-2018 光亮产品-发货技术条件,,,,,,,,,,,,,,,
归类,碳钢,,,,,,,,,,,,,,,
标签,易切削渗碳钢,,,,,,,,,,,,,,,
成分,C,Si,Mn,P,S,,,,,,,,,,,
最小值,0.12,-,0.9,-,0.08,,,,,,,,,,,
最大值,0.18,0.4,1.3,0.06,0.18,,,,,,,,,,,
厚度 t mm,热处理或状态,抗拉强度σb Mpa,屈服点σs Mpa,延伸率δ %,硬度 HBW,,,,,,,,,,,
5≤t≤10,冷拉（+C）,560~840,≥450,≥6,,,,,,,,,,,,
10<t≤16,冷拉（+C）,500~800,≥430,≥7,,,,,,,,,,,,
16<t≤40,冷拉（+C）,470~770,≥390,≥8,,,,,,,,,,,,
40<t≤63,冷拉（+C）,460~680,≥350,≥9,,,,,,,,,,,,
63<t≤100,冷拉（+C）,440~650,≥265,≥10,,,,,,,,,,,,
16<t≤40,轧制及去皮(+SH),430~600,,,≤178,,,,,,,,,,,
40<t≤63,轧制及去皮(+SH),430~580,,,≤172,,,,,,,,,,,
63<t≤100,轧制及去皮(+SH),420~540,,,≤160,,,,,,,,,,,
牌号,A686 Type W1-9.5 Grade A,,,,,,,,,,,,,,,
美国UNS,T72301,,,,,,,,,,,,,,,
对应标准,ASTM A 686-1992(R2004) 碳素工具钢,,,,,,,,,,,,,,,
归类,碳钢,,,,,,,,,,,,,,,
成分,C,Si,Mn,P,S,Cr,Ni,Cu,Mo,W,V,,,,,
最小值,0.95,0.1,0.1,-,-,-,-,-,-,-,-,,,,,
最大值,1.05,0.4,0.4,0.03,0.03,0.15,0.2,0.2,0.1,0.15,0.1,,,,,
条件,热处理或状态,硬度 HBW,,,,,,,,,,,,,,
"棒材, 锻件, 厚板, 薄板, 线材;",冷拉,≤241,,,,,,,,,,,,,,
"棒材, 锻件, 厚板, 薄板, 线材;",退火,≤202,,,,,,,,,,,,,,
"棒材, 锻件, 厚板, 薄板, 线材;",热处理,HRC≥65,,,,,,,,,,,,,,
钻杆; d < 3.2,,37,,,,,,,,,,,,,,
钻杆; 3.2<d≤6.4,,28,,,,,,,,,,,,,,
钻杆; 6.4<d≤12.7,,23,,,,,,,,,,,,,,
钻杆; d>12.7,,96,,,,,,,,,,,,,,
牌号,S48C,,,,,,,,,,,,,,,
对应标准,JIS G 4051-2016 机械结构用碳素钢,,,,,,,,,,,,,,,
归类,碳钢,,,,,,,,,,,,,,,
成分,C,Si,Mn,P,S,Cr,Ni,Cu,更多,,,,,,,
最小值,0.45,0.15,0.6,-,-,-,-,-,Cr+Ni≤0.35,,,,,,,
最大值,0.51,0.35,0.9,0.03,0.035,0.2,0.2,0.35,Cr+Ni≤0.35,,,,,,,
牌号,B-SWRCH18A,,,,,,,,,,,,,,,
对应标准,Q/BQB 517-2018 冷镦钢盘条,,,,,,,,,,,,,,,
归类,碳钢,,,,,,,,,,,,,,,
标签,铝镇静钢,,,,,,,,,,,,,,,
说明,①本标准规定了冷镦钢盘条的尺寸、 外形、 重量及允许偏差、 技术要求、 检验与试验、 包装、 标志和 检验文件等。 ②本标准适用于宝山钢铁股份有限公司生产的冷镦钢无扭控冷热轧盘条。 主要用于制造汽车、 电子、 机械等行业使用的高等级冷成型紧固件、 异形件等。 ③表面质量要求，B-系列冷镦钢严于冷镦钢。 ④非金属夹杂物检验，为必做项目，B-系列冷镦钢规定了更高的合格级别,,,,,,,,,,,,,,,
成分,C,Si,Mn,P,S,Cr,Ni,Cu,Mo,Al,,,,,,
最小值,0.15,-,0.6,-,-,-,-,-,-,0.02,,,,,,
最大值,0.2,0.1,0.9,0.02,0.02,0.2,0.2,0.2,0.06,-,,,,,,
牌号,C16E,,,,,,,,,,,,,,,
对应标准,ISO 683-3-2019 热处理钢、合金钢和易切削钢 -- 第3部分：表面硬化钢,,,,,,,,,,,,,,,
归类,碳钢,,,,,,,,,,,,,,,
成分,C,Si,Mn,P,S,Cr,Ni,Cu,Mo,,,,,,,
最小值,0.12,0.15,0.6,-,-,-,-,-,-,,,,,,,
最大值,0.18,0.4,0.9,0.025,0.035,0.4,0.4,0.3,0.1,,,,,,,
牌号,C50,,,,,,,,,,,,,,,
对应标准,ISO 683-18-2014 热处理钢、合金钢和易切削钢 -- 第18部分：光面钢制品,,,,,,,,,,,,,,,
归类,碳钢,,,,,,,,,,,,,,,
成分,C,Si ①,Mn,P,S,Cr,Ni,Cu,Mo,更多,,,,,,
最小值,0.47,0.1,0.6,-,-,-,-,-,-,Cr+Mo+Ni≤0.63,,,,,,
最大值,0.55,0.4,0.9,0.045,0.045,0.4,0.4,0.3,0.1,Cr+Mo+Ni≤0.63,,,,,,
厚度 t mm,热处理或状态,抗拉强度σb Mpa,屈服点σs Mpa,延伸率δ %,硬度 HBW,,,,,,,,,,,
5≤t≤10,Cold drawn (+C),770~1100,≥590,≥5,,,,,,,,,,,,
10＜t≤16,Cold drawn (+C),730~1080,≥520,≥6,,,,,,,,,,,,
16＜t≤40,Cold drawn (+C),690~1050,≥440,≥7,,,,,,,,,,,,
40＜t≤63,Cold drawn (+C),650~1030,≥390,≥8,,,,,,,,,,,,
16＜t≤100,As-rolled + peeled (+SH),610~910,,,179~269,,,,,,,,,,,
牌号,SWCH 15K,,,,,,,,,,,,,,,
对应标准,JIS G 3507-2-2005 冷镦碳钢 - 第2部分：线材,,,,,,,,,,,,,,,
归类,碳钢,,,,,,,,,,,,,,,
性能,锻压性,,,,,,,,,,,,,,,
标签,镇静钢,,,,,,,,,,,,,,,
说明,①本标准规定了冷镦用碳钢钢丝，用于制造各种类型的螺钉(如螺栓、螺母、铆钉、机螺钉、自攻螺钉等)和用冷镦制造的各种零件。 ②用于制造本标准钢丝的盘条应符合JIS G 3507-1的规定。,,,,,,,,,,,,,,,
条件,热处理或状态,抗拉强度σb Mpa,断面收缩率ψ %,硬度 HBW,,,,,,,,,,,,
线材,冷作前球化退火（DA）,≥340,≥55,HRB≤83,,,,,,,,,,,,
线材；t≤3,冷作（D）,≥590,-,-,,,,,,,,,,,,
线材；3<t≤4,冷作（D）,≥490,≥45,-,,,,,,,,,,,,
线材；4<t≤5,冷作（D）,≥410,≥45,-,,,,,,,,,,,,
线材；t>5,冷作（D）,≥360,≥45,≤90,,,,,,,,,,,,
牌号,DC03,,,,,,,,,,,,,,,
欧标钢号,1.0347,,,,,,,,,,,,,,,
对应标准,EN 10130-2006 冷成型冷轧低碳钢平板产品 - 交货技术条件,,,,,,,,,,,,,,,
归类,碳钢,,,,,,,,,,,,,,,
说明,①表面种类：A，B；②表面规格：b=特别光滑，g=光滑，m=无光泽，r=粗糙 板材命名示例：EN 10130+A1-DC03-B-g或EN 10130+A1-1.0347-B-g其中B为表面类型，g表示表面规格为光滑,,,,,,,,,,,,,,,
成分,C,Mn,P,S,,,,,,,,,,,,
最小值,-,-,-,-,,,,,,,,,,,,
最大值,0.1,0.45,0.035,0.035,,,,,,,,,,,,
条件,标记,抗拉强度σb Mpa,屈服点σs Mpa,延伸率δ %,,,,,,,,,,,,
冷轧扁平材; 平整; t≥0.35或w≥600,表面种类A/B,270~370,140~240,≥34,,,,,,,,,,,,
牌号,3,,,,,,,,,,,,,,,
对应标准,AS 1442-2007 碳素钢和碳锰钢 - 热轧棒材和半成品,,,,,,,,,,,,,,,
归类,碳钢,,,,,,,,,,,,,,,
标签,碳锰钢,,,,,,,,,,,,,,,
说明,本标准规定了用于锻造和一般工程用途的在轧制或正火状态下交付的碳钢和碳锰钢棒材、棒材、坯料和板坯的要求。它规定了所有牌号的化学成分要求，以及满足机械性能要求的牌号的抗拉强度要求。该标准允许添加硼和微合金元素来实现特殊性能。,,,,,,,,,,,,,,,
成分,C,Si,Mn,P,S,Cr,Ni,Cu,Mo,,,,,,,
最小值,-,0.1,-,-,-,-,-,-,-,,,,,,,
最大值,0.25,0.4,1.4,0.04,0.04,0.3,0.35,0.35,0.1,,,,,,,
条件,热处理或状态,抗拉强度σb Mpa,屈服点σs Mpa,延伸率δ %,,,,,,,,,,,,
圆、方、六角钢；d≤50,轧制或正火,≥410,≥250,≥22,,,,,,,,,,,,
圆、方、六角钢；50<d≤215,轧制或正火,≥410,≥230,≥22,,,,,,,,,,,,
扁钢；d≤12,轧制或正火,≥410,≥260,≥22,,,,,,,,,,,,
扁钢；12<d≤40,轧制或正火,≥410,≥250,≥22,,,,,,,,,,,,
扁钢；40<d≤60,轧制或正火,≥410,≥230,≥22,,,,,,,,,,,,
光亮产品、坯料、厚板；d≤250,轧制或正火,≥410,≥230,≥22,,,,,,,,,,,,
牌号,A576 1010,,,,,,,,,,,,,,,
美国UNS,G10100,,,,,,,,,,,,,,,
其他名称,A576 Grade 1010,,,,,,,,,,,,,,,
对应标准,ASTM A576-2017 特级热轧碳素钢棒,,,,,,,,,,,,,,,
归类,碳钢,,,,,,,,,,,,,,,
标签,非硫处理碳素钢,,,,,,,,,,,,,,,
说明,特级棒材应用包括锻造、热处理、冷拔、机械加工和许多结构用途。,,,,,,,,,,,,,,,
成分,C,Mn,P,S,Cu ②,B ④,,,,,,,,,,
最小值,0.08,0.3,-,-,0.2,0.0005,,,,,,,,,,
最大值,0.13,0.6,0.04,0.05,-,0.003,,,,,,,,,,
牌号,1085,,,,,,,,,,,,,,,
美国UNS,G10850,,,,,,,,,,,,,,,
对应标准,SAE J403-2014 碳钢的化学成分,,,,,,,,,,,,,,,
归类,碳钢,,,,,,,,,,,,,,,
说明,•“Flat Rolled Products”适用于结构型材、板材、带材、薄板和焊管。 •“Long Products”适用于锻造、热轧和冷加工棒材、盘条和无缝管的半成品。,,,,,,,,,,,,,,,
Unnamed: 0,成分,C,Mn,P,S,,,,,,,,,,,
Flat Rolled Products,最小值,0.8,0.7,-,-,,,,,,,,,,,
Flat Rolled Products,最大值,0.93,1,0.03,0.035,,,,,,,,,,,
牌号,C2C,,,,,,,,,,,,,,,
对应标准,ISO 4954-2018 冷镦和冷挤压用钢,,,,,,,,,,,,,,,
归类,碳钢,,,,,,,,,,,,,,,
成分,C,Si,Mn,P,S,Cr,Ni,Cu,Mo,Al ①,更多,,,,,
最小值,-,-,0.2,-,-,-,-,-,-,0.02,Cr+Ni+Mo≤0.50,,,,,
最大值,0.03,0.1,0.4,0.02,0.025,0.3,0.3,0.3,0.1,0.06,Cr+Ni+Mo≤0.50,,,,,
牌号,SWRCH45K,,,,,,,,,,,,,,,
对应标准,JIS G 3507-1-2010 冷镦用碳钢 盘条,,,,,,,,,,,,,,,
归类,碳钢,,,,,,,,,,,,,,,
性能,锻压性,,,,,,,,,,,,,,,
标签,镇静钢,,,,,,,,,,,,,,,
成分,C,Si,Mn,P,S,Cr,Ni,Cu,,,,,,,,
最小值,0.42,0.1,0.6,-,-,-,-,-,,,,,,,,
最大值,0.48,0.35,0.9,0.03,0.035,0.2,0.2,0.3,,,,,,,,
牌号,S355JR,,,,,,,,,,,,,,,
欧标钢号,1.0045,,,,,,,,,,,,,,,
对应标准,EN 10025-2-2019 热轧结构钢产品 - 第2部分：非合金结构钢的交货技术条件,,,,,,,,,,,,,,,
归类,碳钢,,,,,,,,,,,,,,,
标签,不允许沸腾钢,,,,,,,,,,,,,,,
说明,①本标准说明了扁长产品及半成品的技术供货条件，规定了明确的供货条款下，按照化学成分表及机械性能表中给出热轧非合金优质钢平板和长形产品的组别和等级。此标准也对三种工程类用钢做了补充说明。此标准不适用于中空型材结构和管材。 ②本技术供货条件适用于： ——对于S460JR、J0、J2、K2和S500J0的长形产品，厚度为≥3mm和≤150mm; ——对于质量级别JR、J0、J2和K2的板材产品，厚度≤400mm; ——对于其他强度等级和质量级别的板材和长形产品，厚度≤250mm。 ③除在+N(正火状态)条件下供货的产品外，此标准中说明的钢制品未经热处理。允许进行消除应力退火。在+N条件下供货的产品可进行热成形和/或供货后正火。 ④按照此标准要求转换成轧制品的半成品需要按照订货时的协议。化学成分需要在订货时协商确定，但是也应该在化学成分表的范围内。 ⑤对于特殊要求的等级和产品形式应在订货时做出说明。,,,,,,,,,,,,,,,
密度,7.85 g/cm3,,,,,,,,,,,,,,,
成分,C,Si,Mn,P,S,Cr,Ni,Cu,Mo,N,,,,,,
最小值,-,-,-,-,-,-,-,-,-,-,,,,,,
最大值,0.24,0.55,1.6,0.035,0.035,0.29,0.42,0.55,0.11,0.012,,,,,,
条件,抗拉强度σb Mpa,屈服点σs Mpa,延伸率δ %,冲击吸收能量KV2 J,,,,,,,,,,,,
长材和扁平材; t≤1,510~680,≥355,≥14,20°C≥27,,,,,,,,,,,,
长材和扁平材; 1<t≤1.5,510~680,≥355,≥15,≥27,,,,,,,,,,,,
长材和扁平材; 1.5<t≤2,510~680,≥355,≥16,≥27,,,,,,,,,,,,
长材和扁平材; 2<t≤2.5,510~680,≥355,≥17,≥27,,,,,,,,,,,,
长材和扁平材; 2.5<t<3,510~680,≥355,≥18,≥27,,,,,,,,,,,,
长材和扁平材; 3≤t≤16,470~630,≥355,≥22,≥27,,,,,,,,,,,,
长材和扁平材; 16<t≤40,470~630,≥345,≥22,≥27,,,,,,,,,,,,
长材和扁平材; 40<t≤63,470~630,≥335,≥21,≥27,,,,,,,,,,,,
长材和扁平材; 63<t≤80,470~630,≥325,≥20,≥27,,,,,,,,,,,,
长材和扁平材; 80<t≤100,470~630,≥315,≥20,≥27,,,,,,,,,,,,
长材和扁平材; 100<t≤150,450~600,≥295,≥18,≥27,,,,,,,,,,,,
长材和扁平材; 150<t≤200,450~600,≥285,≥17,≥27,,,,,,,,,,,,
长材和扁平材; 200<t≤250,450~600,≥275,≥17,≥27,,,,,,,,,,,,
长材和扁平材; 250<t≤400,450~600,≥265,≥17,≥27,,,,,,,,,,,,
美国UNS,G10800,,,,,,,,,,,,,,,
ASTM  型号或牌号,1080,,,,,,,,,,,,,,,
对应标准,ASTM A29/A29M-2020 热锻碳素钢和合金钢棒材一般要求标准规范,,,,,,,,,,,,,,,
归类,碳钢,,,,,,,,,,,,,,,
性能,锻压性,,,,,,,,,,,,,,,
标签,非硫处理碳素钢,,,,,,,,,,,,,,,
成分,C,Mn,P,S,,,,,,,,,,,,
最小值,0.75,0.6,-,-,,,,,,,,,,,,
最大值,0.88,0.9,0.04,0.05,,,,,,,,,,,,
美国UNS,G10440,,,,,,,,,,,,,,,
ASTM  型号或牌号,M1044,,,,,,,,,,,,,,,
对应标准,ASTM A29/A29M-2020 热锻碳素钢和合金钢棒材一般要求标准规范,,,,,,,,,,,,,,,
归类,碳钢,,,,,,,,,,,,,,,
标签,M系列碳素钢,,,,,,,,,,,,,,,
成分,C,Mn,P,S,,,,,,,,,,,,
最小值,0.4,0.25,-,-,,,,,,,,,,,,
最大值,0.5,0.6,0.04,0.05,,,,,,,,,,,,
牌号,SGD B,,,,,,,,,,,,,,,
对应标准,JIS G 3108-2004 轧制碳素钢冷加工棒材,,,,,,,,,,,,,,,
归类,碳钢,,,,,,,,,,,,,,,
成分,P,S,,,,,,,,,,,,,,
最小值,-,-,,,,,,,,,,,,,,
最大值,0.045,0.045,,,,,,,,,,,,,,
条件,抗拉强度σb Mpa,屈服点σs Mpa,延伸率δ %,,,,,,,,,,,,,
热轧棒材；d≤16,400~510,≥245,≥20,,,,,,,,,,,,,
热轧棒材；16<d≤25,400~510,≥235,≥20,,,,,,,,,,,,,
热轧棒材；25<d≤40,400~510,≥235,≥22,,,,,,,,,,,,,
热轧棒材；d>40,400~510,≥215,≥22,,,,,,,,,,,,,
牌号,S35C,,,,,,,,,,,,,,,
对应标准,Q/BQB 517-2018 冷镦钢盘条,,,,,,,,,,,,,,,
归类,碳钢,,,,,,,,,,,,,,,
说明,①本标准规定了冷镦钢盘条的尺寸、 外形、 重量及允许偏差、 技术要求、 检验与试验、 包装、 标志和 检验文件等。 ②本标准适用于宝山钢铁股份有限公司生产的冷镦钢无扭控冷热轧盘条。 主要用于制造汽车、 电子、 机械等行业使用的高等级冷成型紧固件、 异形件等。 ③表面质量要求，B-系列冷镦钢严于冷镦钢。 ④非金属夹杂物检验，为必做项目，B-系列冷镦钢规定了更高的合格级别,,,,,,,,,,,,,,,
成分,C,Si,Mn,P,S,Cr,Ni,Cu,Mo,,,,,,,
最小值,0.32,0.15,0.6,-,-,-,-,-,-,,,,,,,
最大值,0.38,0.35,0.9,0.02,0.02,0.2,0.2,0.2,0.06,,,,,,,
牌号,SWRM22,,,,,,,,,,,,,,,
对应标准,JIS G 3505-2017 低碳钢盘条,,,,,,,,,,,,,,,
归类,碳钢,,,,,,,,,,,,,,,
成分,C,Mn,P,S,,,,,,,,,,,,
最小值,0.2,0.3,-,-,,,,,,,,,,,,
最大值,0.25,0.6,0.04,0.04,,,,,,,,,,,,
牌号,P235GH,,,,,,,,,,,,,,,
欧标钢号,1.0345,,,,,,,,,,,,,,,
对应标准,EN 10222-2-2017 压力用途用钢制锻件 第2部分 具有高温特性的铁素体和马氏体钢,,,,,,,,,,,,,,,
归类,碳钢,,,,,,,,,,,,,,,
成分,C,Si,Mn,P,S,Cr,Ni,Cu,Mo,Ti,V,Nb,更多,,,
最小值,-,-,0.4,-,-,-,-,-,-,-,-,-,Cr+Cu+Mo+Ni≤0.70,,,
最大值,0.16,0.35,1.2,0.03,0.02,0.3,0.3,0.3,0.08,0.03,0.02,0.01,Cr+Cu+Mo+Ni≤0.70,,,
厚度 t mm,热处理或状态,抗拉强度σb Mpa,屈服点σs Mpa,延伸率δ %,冲击吸收能量KV2 J,,,,,,,,,,,
t≤35,"奥氏体化或固溶退火,890~950℃,空冷",360~480,≥235,I：≥29，tr/t：≥27,I：≥40，tr/t：≥27,,,,,,,,,,,
35＜t≤60,"奥氏体化或固溶退火,890~950℃,空冷",360~480,≥225,I：≥28，tr/t：≥26,I：≥40，tr/t：≥27,,,,,,,,,,,
60＜t≤160,"奥氏体化或固溶退火,890~950℃,空冷",360~480,≥210,I：≥27，tr/t：≥25,I：≥40，tr/t：≥27,,,,,,,,,,,
牌号,T11A,,,,,,,,,,,,,,,
对应标准,YB /T 5058-2005 弹簧钢、工具钢冷轧钢带,,,,,,,,,,,,,,,
归类,碳钢,,,,,,,,,,,,,,,
成分,C,Si,Mn,P,S,Cr,Ni,Cu,,,,,,,,
最小值,1.05,-,-,-,-,-,-,-,,,,,,,,
最大值,1.14,0.35,0.4,0.03,0.02,0.25,0.2,0.3,,,,,,,,
厚度 t mm,抗拉强度σb Mpa,延伸率δ %,,,,,,,,,,,,,,
0.10~3.00，退火钢带,≤735,≥10,,,,,,,,,,,,,,
0.10~3.00，冷硬钢带,735~1175,,,,,,,,,,,,,,,
牌号,1033,,,,,,,,,,,,,,,
美国UNS,G10330,,,,,,,,,,,,,,,
对应标准,SAE J403-2014 碳钢的化学成分,,,,,,,,,,,,,,,
归类,碳钢,,,,,,,,,,,,,,,
说明,•“Flat Rolled Products”适用于结构型材、板材、带材、薄板和焊管。 •“Long Products”适用于锻造、热轧和冷加工棒材、盘条和无缝管的半成品。,,,,,,,,,,,,,,,
Unnamed: 0,成分,C,Mn,P,S,,,,,,,,,,,
Flat Rolled Products,最小值,0.3,0.7,-,-,,,,,,,,,,,
Flat Rolled Products,最大值,0.36,1,0.03,0.035,,,,,,,,,,,
对应标准,牌号,,,,,,,,,,,,,,,
SAE J 403-2001,牌号  1033  美国UNS  G10330,,,,,,,,,,,,,,,
SAE J403-2014,牌号  1033  美国UNS  G10330,,,,,,,,,,,,,,,
牌号,10SPb 20,,,,,,,,,,,,,,,
德国W-Nr.,1.0722,,,,,,,,,,,,,,,
对应标准,DIN 1651-1988 易切削钢技术供货条件,,,,,,,,,,,,,,,
归类,碳钢,,,,,,,,,,,,,,,
性能,易切削性  渗碳性,,,,,,,,,,,,,,,
标签,渗碳易切削钢,,,,,,,,,,,,,,,
说明,1、本标准适用于易切削钢： ——半成品，如大钢坯、扁钢、棒料 ——热轧线材 ——热轧条钢（圆钢、方钢、六角钢、八角钢和扁钢） ——冷拔钢 结构和供货时热处理状态的组合本标准有规定 2、没有其他规定的话，DIN 17010描述的钢和钢产品一般供货技术条件补充适用于本标准的内容 3、易切削钢的特点是具有良好的可切削性和易裂性。这些性能是由于它具有较高的硫含量，必要时也含其他的附加物（如铅）而产生的 4、牌号后缀字符表示材料供货状态和热处理：K=冷拔；U或U+SH=热作或热作及去皮；K+S=冷拔及消除应力；SH+V=去皮及调质；K+V=冷拔及调质,,,,,,,,,,,,,,,
成分,C,Si,Mn,P,S,Pb,,,,,,,,,,
最小值,0.07,0.1,0.7,-,0.18,0.15,,,,,,,,,,
最大值,0.13,0.3,1.1,0.06,0.25,0.35,,,,,,,,,,
条件,热处理或状态,抗拉强度σb Mpa,屈服点σs Mpa,延伸率δ %,硬度 HBW,,,,,,,,,,,
"棒材, 半成品, 线材；d≤10",热作 (U)或热作及去皮(U+SH),360~530,,,≤159,,,,,,,,,,,
"棒材, 半成品, 线材；10<d≤16",热作 (U)或热作及去皮(U+SH),360~530,,,≤159,,,,,,,,,,,
"棒材, 半成品, 线材；16<d≤40",热作 (U)或热作及去皮(U+SH),360~530,,,≤149,,,,,,,,,,,
"4棒材, 半成品, 线材；0<d≤63",热作 (U)或热作及去皮(U+SH),360~530,,,≤149,,,,,,,,,,,
"棒材, 半成品, 线材；63<d≤100",热作 (U)或热作及去皮(U+SH),350~490,,,≤146,,,,,,,,,,,
"棒材, 半成品, 线材；d≤10",冷拔（K）,540~780,≥410,≥7,,,,,,,,,,,,
"棒材, 半成品, 线材；10<d≤16",冷拔（K）,490~740,≥390,≥8,,,,,,,,,,,,
"棒材, 半成品, 线材；16<d≤40",冷拔（K）,**460~710,*≥355,≥9,,,,,,,,,,,,
"棒材, 半成品, 线材；40<d≤63",冷拔（K）,390~640,≥295,≥10,,,,,,,,,,,,
"棒材, 半成品, 线材；63<d≤100",冷拔（K）,360~610,≥235,≥11,,,,,,,,,,,,
"棒材, 半成品, 线材；d≤100",冷拔及消除应力 (K+S),≤550,,,,,,,,,,,,,,
牌号,15SMn13,,,,,,,,,,,,,,,
对应标准,DIN EN ISO 683-4-2018 热处理钢、合金钢和易切削钢 -- 第4部分：易切削钢,,,,,,,,,,,,,,,
归类,碳钢,,,,,,,,,,,,,,,
性能,易切削性  渗碳性,,,,,,,,,,,,,,,
标签,渗碳钢,,,,,,,,,,,,,,,
成分,C,Si,Mn,P,S,,,,,,,,,,,
最小值,0.12,-,0.9,-,0.08,,,,,,,,,,,
最大值,0.18,0.4,1.3,0.06,0.18,,,,,,,,,,,
条件,热处理或状态,抗拉强度σb Mpa,硬度 HBW,,,,,,,,,,,,,
5<d≤10,未处理（U）,430~610,≤181,,,,,,,,,,,,,
10<d≤40,未处理（U）,430~600,≤178,,,,,,,,,,,,,
40<d≤63,未处理（U）,430~580,≤172,,,,,,,,,,,,,
63<d≤100,未处理（U）,420~540,≤160,,,,,,,,,,,,,
牌号,S355J0C,,,,,,,,,,,,,,,
德国W-Nr.,1.0554,,,,,,,,,,,,,,,
对应标准,DIN EN 10025-2-2019 热轧结构钢产品 - 第2部分：非合金结构钢的交货技术条件,,,,,,,,,,,,,,,
归类,碳钢,,,,,,,,,,,,,,,
标签,不允许沸腾钢,,,,,,,,,,,,,,,
说明,该牌号适合冷翻边、冷弯成形和冷拔 ①本标准说明了扁长产品及半成品的技术供货条件，规定了明确的供货条款下，按照化学成分表及机械性能表中给出热轧非合金优质钢平板和长形产品的组别和等级。此标准也对三种工程类用钢做了补充说明。此标准不适用于中空型材结构和管材。 ②本技术供货条件适用于： ——对于S460JR、J0、J2、K2和S500J0的长形产品，厚度为≥3mm和≤150mm; ——对于质量级别JR、J0、J2和K2的板材产品，厚度≤400mm; ——对于其他强度等级和质量级别的板材和长形产品，厚度≤250mm。 ③除在+N(正火状态)条件下供货的产品外，此标准中说明的钢制品未经热处理。允许进行消除应力退火。在+N条件下供货的产品可进行热成形和/或供货后正火。 ④按照此标准要求转换成轧制品的半成品需要按照订货时的协议。化学成分需要在订货时协商确定，但是也应该在化学成分表的范围内。 ⑤对于特殊要求的等级和产品形式应在订货时做出说明。,,,,,,,,,,,,,,,
密度,7.85 g/cm3,,,,,,,,,,,,,,,
Unnamed: 0,成分,C,Si,Mn,P,S,Cr,Ni,Cu,Mo,N,,,,,
d≤30,最小值,-,-,-,-,-,-,-,-,-,-,,,,,
d≤30,最大值,0.2,0.55,1.6,0.03,0.03,0.29,0.42,0.55,0.11,0.012,,,,,
条件,抗拉强度σb Mpa,屈服点σs Mpa,延伸率δ %,冲击吸收能量KV2 J,,,,,,,,,,,,
长材和扁平材; t≤1,510~680,≥355,≥14,0°C≥27,,,,,,,,,,,,
长材和扁平材; 1<t≤1.5,510~680,≥355,≥15,≥27,,,,,,,,,,,,
长材和扁平材; 1.5<t≤2,510~680,≥355,≥16,≥27,,,,,,,,,,,,
长材和扁平材; 2<t≤2.5,510~680,≥355,≥17,≥27,,,,,,,,,,,,
长材和扁平材; 2.5<t<3,510~680,≥355,≥18,≥27,,,,,,,,,,,,
长材和扁平材; 3≤t≤16,470~630,≥355,≥22,≥27,,,,,,,,,,,,
长材和扁平材; 16<t≤40,470~630,≥345,≥22,≥27,,,,,,,,,,,,
长材和扁平材; 40<t≤63,470~630,≥335,≥21,≥27,,,,,,,,,,,,
长材和扁平材; 63<t≤80,470~630,≥325,≥20,≥27,,,,,,,,,,,,
长材和扁平材; 80<t≤100,470~630,≥315,≥20,≥27,,,,,,,,,,,,
长材和扁平材; 100<t≤150,450~600,≥295,≥18,≥27,,,,,,,,,,,,
长材和扁平材; 150<t≤200,450~600,≥285,≥17,≥27,,,,,,,,,,,,
长材和扁平材; 200<t≤250,450~600,≥275,≥17,≥27,,,,,,,,,,,,
长材和扁平材; 250<t≤400,450~600,≥265,≥17,≥27,,,,,,,,,,,,
美国UNS,G10380,,,,,,,,,,,,,,,
ASTM  型号或牌号,1038,,,,,,,,,,,,,,,
对应标准,ASTM A29/A29M-2020 热锻碳素钢和合金钢棒材一般要求标准规范,,,,,,,,,,,,,,,
归类,碳钢,,,,,,,,,,,,,,,
性能,锻压性,,,,,,,,,,,,,,,
标签,非硫处理碳素钢,,,,,,,,,,,,,,,
成分,C,Mn,P,S,,,,,,,,,,,,
最小值,0.35,0.6,-,-,,,,,,,,,,,,
最大值,0.42,0.9,0.04,0.05,,,,,,,,,,,,
牌号,A686 Type W2-13 Grade C,,,,,,,,,,,,,,,
美国UNS,T72302,,,,,,,,,,,,,,,
对应标准,ASTM A 686-1992(R2004) 碳素工具钢,,,,,,,,,,,,,,,
归类,碳钢,,,,,,,,,,,,,,,
成分,C,Si,Mn,P,S,Cr,Ni,Cu,Mo,W,V,,,,,
最小值,1.3,0.1,0.1,-,-,-,-,-,-,-,0.15,,,,,
最大值,1.5,0.4,0.4,0.03,0.03,0.3,0.2,0.2,0.1,0.15,0.35,,,,,
条件,热处理或状态,硬度 HBW,,,,,,,,,,,,,,
"棒材, 锻件, 厚板, 薄板, 线材;",冷拉,≤241,,,,,,,,,,,,,,
"棒材, 锻件, 厚板, 薄板, 线材;",退火,≤202,,,,,,,,,,,,,,
"棒材, 锻件, 厚板, 薄板, 线材;",热处理,HRC≥65,,,,,,,,,,,,,,
钻杆; d < 3.2,,37,,,,,,,,,,,,,,
钻杆; 3.2<d≤6.4,,28,,,,,,,,,,,,,,
钻杆; 6.4<d≤12.7,,23,,,,,,,,,,,,,,
钻杆; d>12.7,,96,,,,,,,,,,,,,,
牌号,S53C,,,,,,,,,,,,,,,
对应标准,JIS G 4051-2016 机械结构用碳素钢,,,,,,,,,,,,,,,
归类,碳钢,,,,,,,,,,,,,,,
成分,C,Si,Mn,P,S,Cr,Ni,Cu,更多,,,,,,,
最小值,0.5,0.15,0.6,-,-,-,-,-,Cr+Ni≤0.35,,,,,,,
最大值,0.56,0.35,0.9,0.03,0.035,0.2,0.2,0.3,Cr+Ni≤0.35,,,,,,,
牌号,ML15,,,,,,,,,,,,,,,
对应标准,Q/BQB 517-2018 冷镦钢盘条,,,,,,,,,,,,,,,
归类,碳钢,,,,,,,,,,,,,,,
说明,①本标准规定了冷镦钢盘条的尺寸、 外形、 重量及允许偏差、 技术要求、 检验与试验、 包装、 标志和 检验文件等。 ②本标准适用于宝山钢铁股份有限公司生产的冷镦钢无扭控冷热轧盘条。 主要用于制造汽车、 电子、 机械等行业使用的高等级冷成型紧固件、 异形件等。 ③表面质量要求，B-系列冷镦钢严于冷镦钢。 ④非金属夹杂物检验，为必做项目，B-系列冷镦钢规定了更高的合格级别,,,,,,,,,,,,,,,
成分,C,Si,Mn,P,S,Cr,Ni,Cu,Mo,Al,,,,,,
最小值,0.13,-,0.3,-,-,-,-,-,-,0.02,,,,,,
最大值,0.18,0.1,0.6,0.02,0.02,0.2,0.2,0.2,0.06,-,,,,,,
牌号,C25R,,,,,,,,,,,,,,,
对应标准,ISO 683-1-2016 淬火和回火用非合金钢,,,,,,,,,,,,,,,
归类,碳钢,,,,,,,,,,,,,,,
标签,特种钢,,,,,,,,,,,,,,,
成分,C,Si,Mn,P,S,Cr,Ni,Cu,Mo,更多,,,,,,
最小值,0.22,0.1,0.4,-,0.02,-,-,-,-,Cr+Mo+Ni≤0.63,,,,,,
最大值,0.29,0.4,0.7,0.025,0.04,0.4,0.4,0.3,0.1,Cr+Mo+Ni≤0.63,,,,,,
直径d 或 厚度t mm,抗拉强度σb Mpa,屈服点σs Mpa,延伸率δ %,冲击吸收能量KV2 J,,,,,,,,,,,,
d≤16 or t≤8,550~700,≥370,≥19,≥35,,,,,,,,,,,,
16＜d≤40 or 8＜t≤20,500~650,≥320,≥21,≥35,,,,,,,,,,,,
牌号,ML08,,,,,,,,,,,,,,,
对应标准,GB 6478-1986 冷镦钢技术条件,,,,,,,,,,,,,,,
归类,碳钢,,,,,,,,,,,,,,,
性能,锻压性,,,,,,,,,,,,,,,
标签,铆螺钢,,,,,,,,,,,,,,,
说明,具有高的塑性，冷镦成形性好；其他抗拉强度和屈服强度与08钢相近 用于制作铆钉、螺母、螺栓等 本标准适用于公称直径为5.5~40mm的冷镦用优质碳素结构钢和合金结构钢热轧钢材。,,,,,,,,,,,,,,,
成分,C,Si,Mn,P,S,Cr ①,Ni ①,Cu ①,,,,,,,,
最小值,0.05,-,0.2,-,-,-,-,-,,,,,,,,
最大值,0.12,0.03,0.5,0.035,0.035,0.2,0.2,0.2,,,,,,,,
热处理或状态,抗拉强度σb Mpa,屈服点σs Mpa,延伸率δ %,断面收缩率ψ %,硬度 HBW,,,,,,,,,,,
正火,≥324,≥196,≥33,≥60,热轧≤131,,,,,,,,,,,
牌号,PL 26,,,,,,,,,,,,,,,
对应标准,ISO 9330-3-1997 具有规定低温性能的电阻和感应焊接非合金和合金钢管,,,,,,,,,,,,,,,
归类,碳钢,,,,,,,,,,,,,,,
成分,C,Si,Mn,P,S,Al ①,,,,,,,,,,
最小值,-,-,0.8,-,-,-,,,,,,,,,,
最大值,0.2,0.35,1.4,0.03,0.025,0.015,,,,,,,,,,
