Repository: chen-snow/DataToNeo4j

# DataToNeo4j
get steel grade data and import to neo4j

File: data/碳钢最终数据.csv (part 19 of 23)
牌号,E5518-N2,,,,,,,,,,,,,,,
热处理或状态,抗拉强度σb Mpa,屈服点σs Mpa,延伸率δ %,,,,,,,,,,,,,
正火,460~580,≥265,≥21,,,,,,,,,,,,,
牌号,A108 Grade 1141,,,,,,,,,,,,,,,
美国UNS,G11410,,,,,,,,,,,,,,,
对应标准,ASTM A108-1999 冷成形钢棒品质的标准规范,,,,,,,,,,,,,,,
归类,碳钢,,,,,,,,,,,,,,,
标签,易切削钢,,,,,,,,,,,,,,,
说明,本规范涵盖按化学成分生产的标准质量冷加工碳钢棒。标准质量的冷加工棒材适用于热处理，加工成部件，或在成品状态下使用，如轴系，或建筑应用，或用于其他类似用途。钢材的等级由等级编号或化学成分确定。,,,,,,,,,,,,,,,
成分,C,Mn,P,S,,,,,,,,,,,,
最小值,0.37,1.35,-,0.08,,,,,,,,,,,,
最大值,0.45,1.65,0.04,0.13,,,,,,,,,,,,
牌号,C70W2,,,,,,,,,,,,,,,
德国W-Nr.,1.162,,,,,,,,,,,,,,,
对应标准,DIN 17350-1980 工具钢；交货技术条件,,,,,,,,,,,,,,,
归类,碳钢,,,,,,,,,,,,,,,
标签,冷作非合金工具钢,,,,,,,,,,,,,,,
成分,C,Si,Mn,P,S,,,,,,,,,,,
最小值,0.65,0.1,0.1,-,-,,,,,,,,,,,
最大值,0.74,0.3,0.35,0.03,0.03,,,,,,,,,,,
热处理,硬度 HBW,,,,,,,,,,,,,,,
软化退火,≤183,,,,,,,,,,,,,,,
淬火及回火,HRC≥57,,,,,,,,,,,,,,,
牌号,23MnB3,,,,,,,,,,,,,,,
德国W-Nr.,1.5507,,,,,,,,,,,,,,,
对应标准,DIN EN 10269-2014 规定高温和/或低温性能的紧固件用钢和镍合金,,,,,,,,,,,,,,,
归类,碳钢,,,,,,,,,,,,,,,
标签,调质型钢,,,,,,,,,,,,,,,
说明,—本欧洲标准规定了非合金和合金(包括不锈钢)钢和镍合金制成的在高温和/或低温下具有指定性能的紧固件的半成品、棒材的要求。 —本标准的要求也适用于成品紧固件 —EN 10021中的一般交货技术条件也适用于按照本标准提供的产品。,,,,,,,,,,,,,,,
密度,7.85 g/cm3,,,,,,,,,,,,,,,
成分,C,Si,Mn,P,S,Cr,Cu,Ti,B,Al,,,,,,
最小值,0.21,-,0.8,-,-,0.25,-,-,0.0008,0.02,,,,,,
最大值,0.25,0.15,1,0.015,0.015,0.35,0.25,0.06,0.005,0.08,,,,,,
直径 d mm,热处理或状态,抗拉强度σb Mpa,屈服点σs Mpa,延伸率δ %,断面收缩率ψ %,冲击吸收能量KV2 J,,,,,,,,,,
-*,#NAME?,≤520,-,-,≥64,-,,,,,,,,,,
d≤16**,#NAME?,800~950,≥640,≥14,≥52,≥40,,,,,,,,,,
牌号,1006,,,,,,,,,,,,,,,
美国UNS,G10060,,,,,,,,,,,,,,,
对应标准,SAE J403-2014 碳钢的化学成分,,,,,,,,,,,,,,,
归类,碳钢,,,,,,,,,,,,,,,
说明,•“Flat Rolled Products”适用于结构型材、板材、带材、薄板和焊管。 •“Long Products”适用于锻造、热轧和冷加工棒材、盘条和无缝管的半成品。,,,,,,,,,,,,,,,
Unnamed: 0,成分,C,Mn,P,S,,,,,,,,,,,
Flat Rolled Products,最小值,-,-,-,-,,,,,,,,,,,
Flat Rolled Products,最大值,0.08,0.45,0.03,0.035,,,,,,,,,,,
对应标准,牌号,,,,,,,,,,,,,,,
SAE J 403-2001,牌号  1006  美国UNS  G10060,,,,,,,,,,,,,,,
SAE J403-2014,牌号  1006  美国UNS  G10060,,,,,,,,,,,,,,,
牌号,S275JR,,,,,,,,,,,,,,,
德国W-Nr.,1.0044,,,,,,,,,,,,,,,
对应标准,DIN EN 10025-2-2019 热轧结构钢产品 - 第2部分：非合金结构钢的交货技术条件,,,,,,,,,,,,,,,
归类,碳钢,,,,,,,,,,,,,,,
标签,不允许沸腾钢,,,,,,,,,,,,,,,
说明,①本标准说明了扁长产品及半成品的技术供货条件，规定了明确的供货条款下，按照化学成分表及机械性能表中给出热轧非合金优质钢平板和长形产品的组别和等级。此标准也对三种工程类用钢做了补充说明。此标准不适用于中空型材结构和管材。 ②本技术供货条件适用于： ——对于S460JR、J0、J2、K2和S500J0的长形产品，厚度为≥3mm和≤150mm; ——对于质量级别JR、J0、J2和K2的板材产品，厚度≤400mm; ——对于其他强度等级和质量级别的板材和长形产品，厚度≤250mm。 ③除在+N(正火状态)条件下供货的产品外，此标准中说明的钢制品未经热处理。允许进行消除应力退火。在+N条件下供货的产品可进行热成形和/或供货后正火。 ④按照此标准要求转换成轧制品的半成品需要按照订货时的协议。化学成分需要在订货时协商确定，但是也应该在化学成分表的范围内。 ⑤对于特殊要求的等级和产品形式应在订货时做出说明。,,,,,,,,,,,,,,,
密度,7.85 g/cm3,,,,,,,,,,,,,,,
Unnamed: 0,成分,C,Mn,P,S,Cr,Ni,Cu,Mo,N,,,,,,
t≤40,最小值,-,-,-,-,-,-,-,-,-,,,,,,
t≤40,最大值,0.21,1.5,0.035,0.035,0.29,0.42,0.55,0.11,0.012,,,,,,
条件,抗拉强度σb Mpa,屈服点σs Mpa,延伸率δ %,冲击吸收能量KV2 J,,,,,,,,,,,,
长材和扁平材; t≤1,430~580,≥275,≥15,20°C≥27,,,,,,,,,,,,
长材和扁平材; 1<t≤1.5,430~580,≥275,≥16,≥27,,,,,,,,,,,,
长材和扁平材; 1.5<t≤2,430~580,≥275,≥17,≥27,,,,,,,,,,,,
长材和扁平材; 2<t≤2.5,430~580,≥275,≥18,≥27,,,,,,,,,,,,
长材和扁平材; 2.5<t<3,430~580,≥275,≥19,≥27,,,,,,,,,,,,
长材和扁平材; 3≤t≤16,410~560,≥275,≥23,≥27,,,,,,,,,,,,
长材和扁平材; 16<t≤40,410~560,≥265,≥23,≥27,,,,,,,,,,,,
长材和扁平材; 40<t≤63,410~560,≥255,≥22,≥27,,,,,,,,,,,,
长材和扁平材; 63<t≤80,410~560,≥245,≥21,≥27,,,,,,,,,,,,
长材和扁平材; 80<t≤100,410~560,≥235,≥21,≥27,,,,,,,,,,,,
长材和扁平材; 100<t≤150,400~540,≥225,≥19,≥27,,,,,,,,,,,,
长材和扁平材; 150<t≤200,380~540,≥215,≥18,≥27,,,,,,,,,,,,
长材和扁平材; 200<t≤250,380~540,≥205,≥18,≥27,,,,,,,,,,,,
长材和扁平材; 250<t≤400,330~540,≥195,≥18,≥27,,,,,,,,,,,,
牌号,C16E,,,,,,,,,,,,,,,
对应标准,DIN EN ISO 683-3-2019 热处理钢、合金钢和易切削钢 -- 第3部分：表面硬化钢,,,,,,,,,,,,,,,
归类,碳钢,,,,,,,,,,,,,,,
标签,高级优质非合金钢,,,,,,,,,,,,,,,
成分,C,Si,Mn,P,S,Cr,Ni,Cu,Mo,,,,,,,
最小值,0.12,0.15,0.6,-,-,-,-,-,-,,,,,,,
最大值,0.18,0.4,0.9,0.025,0.035,0.4,0.4,0.3,0.1,,,,,,,
条件,热处理或状态,硬度 HBW,,,,,,,,,,,,,,
所有产品形状,软化退火(+A),≤156,,,,,,,,,,,,,,
扁钢,正火(+N),100~155,,,,,,,,,,,,,,
牌号,SWRH77A,,,,,,,,,,,,,,,
对应标准,JIS G 3506-2017 高碳钢线材,,,,,,,,,,,,,,,
归类,碳钢,,,,,,,,,,,,,,,
说明,用于制造高碳钢丝、油回火钢丝、预应力混凝土用高碳钢丝、镀锌钢丝绳、钢缆等的线材。同时，钢琴线材也包括在其中,,,,,,,,,,,,,,,
成分,C,Si,Mn,P,S,,,,,,,,,,,
最小值,0.74,0.15,0.3,-,-,,,,,,,,,,,
最大值,0.81,0.35,0.6,0.03,0.03,,,,,,,,,,,
牌号,1215,,,,,,,,,,,,,,,
对应标准,国标,,,,,,,,,,,,,,,
归类,碳钢,,,,,,,,,,,,,,,
性能,易切削性,,,,,,,,,,,,,,,
成分,C,Si,Mn,P,S,,,,,,,,,,,
最小值,-,-,0.75,0.04,0.2,,,,,,,,,,,
最大值,0.09,0.15,1.4,0.09,0.4,,,,,,,,,,,
热处理或状态,硬度 HBW,,,,,,,,,,,,,,,
热轧状态交货,≤170,,,,,,,,,,,,,,,
美国UNS,G10100,,,,,,,,,,,,,,,
ASTM  型号或牌号,1010,,,,,,,,,,,,,,,
对应标准,ASTM A29/A29M-2020 热锻碳素钢和合金钢棒材一般要求标准规范,,,,,,,,,,,,,,,
归类,碳钢,,,,,,,,,,,,,,,
标签,非硫处理碳素钢,,,,,,,,,,,,,,,
成分,C,Mn,P,S,,,,,,,,,,,,
最小值,0.08,0.3,-,-,,,,,,,,,,,,
最大值,0.13,0.6,0.04,0.05,,,,,,,,,,,,
牌号,A686 Type W1-11 Grade C,,,,,,,,,,,,,,,
美国UNS,T72301,,,,,,,,,,,,,,,
对应标准,ASTM A 686-1992(R2004) 碳素工具钢,,,,,,,,,,,,,,,
归类,碳钢,,,,,,,,,,,,,,,
成分,C,Si,Mn,P,S,Cr,Ni,Cu,Mo,W,V,,,,,
最小值,1.1,0.1,0.1,-,-,-,-,-,-,-,-,,,,,
最大值,1.2,0.4,0.4,0.03,0.03,0.3,0.2,0.2,0.1,0.15,0.1,,,,,
条件,热处理或状态,硬度 HBW,,,,,,,,,,,,,,
"棒材, 锻件, 厚板, 薄板, 线材;",冷拉,≤241,,,,,,,,,,,,,,
"棒材, 锻件, 厚板, 薄板, 线材;",退火,≤202,,,,,,,,,,,,,,
"棒材, 锻件, 厚板, 薄板, 线材;",热处理,HRC≥65,,,,,,,,,,,,,,
钻杆; d < 3.2,,37,,,,,,,,,,,,,,
钻杆; 3.2<d≤6.4,,28,,,,,,,,,,,,,,
钻杆; 6.4<d≤12.7,,23,,,,,,,,,,,,,,
钻杆; d>12.7,,96,,,,,,,,,,,,,,
牌号,SWRCH30K,,,,,,,,,,,,,,,
对应标准,Q/BQB 517-2018 冷镦钢盘条,,,,,,,,,,,,,,,
归类,碳钢,,,,,,,,,,,,,,,
说明,①本标准规定了冷镦钢盘条的尺寸、 外形、 重量及允许偏差、 技术要求、 检验与试验、 包装、 标志和 检验文件等。 ②本标准适用于宝山钢铁股份有限公司生产的冷镦钢无扭控冷热轧盘条。 主要用于制造汽车、 电子、 机械等行业使用的高等级冷成型紧固件、 异形件等。 ③表面质量要求，B-系列冷镦钢严于冷镦钢。 ④非金属夹杂物检验，为必做项目，B-系列冷镦钢规定了更高的合格级别,,,,,,,,,,,,,,,
成分,C,Si,Mn,P,S,Cr,Ni,Cu,Mo,,,,,,,
最小值,0.27,0.1,0.6,-,-,-,-,-,-,,,,,,,
最大值,0.33,0.35,0.9,0.02,0.02,0.2,0.2,0.2,0.06,,,,,,,
牌号,2,,,,,,,,,,,,,,,
对应标准,ISO 5950-2012 工业级和拉伸级电解镀锡冷还原碳钢板,,,,,,,,,,,,,,,
归类,碳钢,,,,,,,,,,,,,,,
成分,C,Mn,P,S,Cr,Ni,Cu,Mo,Ti ①,V ①,Nb ①,更多,,,,
最小值,-,-,-,-,-,-,-,-,-,-,-,Cu+Ni+Cr+Mo≤0.50；Cr+Mo≤0.16,,,,
最大值,0.1,0.5,0.03,0.035,0.15,0.2,0.2,0.06,0.008,0.008,0.008,Cu+Ni+Cr+Mo≤0.50；Cr+Mo≤0.16,,,,
抗拉强度σb Mpa,延伸率δ %,,,,,,,,,,,,,,,
≥370,标称长度=50mm≥31,,,,,,,,,,,,,,,
牌号,B-S45C,,,,,,,,,,,,,,,
对应标准,Q/BQB 517-2018 冷镦钢盘条,,,,,,,,,,,,,,,
归类,碳钢,,,,,,,,,,,,,,,
说明,①本标准规定了冷镦钢盘条的尺寸、 外形、 重量及允许偏差、 技术要求、 检验与试验、 包装、 标志和 检验文件等。 ②本标准适用于宝山钢铁股份有限公司生产的冷镦钢无扭控冷热轧盘条。 主要用于制造汽车、 电子、 机械等行业使用的高等级冷成型紧固件、 异形件等。 ③表面质量要求，B-系列冷镦钢严于冷镦钢。 ④非金属夹杂物检验，为必做项目，B-系列冷镦钢规定了更高的合格级别,,,,,,,,,,,,,,,
成分,C,Si,Mn,P,S,Cr,Ni,Cu,Mo,更多,,,,,,
最小值,0.42,0.15,0.6,-,-,-,-,-,-,Ni+Cr≤0.35,,,,,,
最大值,0.48,0.35,0.9,0.02,0.02,0.2,0.2,0.3,0.06,Ni+Cr≤0.35,,,,,,
牌号,A228,,,,,,,,,,,,,,,
对应标准,ASTM A228/A228M-2018 乐器用优质弹簧钢丝,,,,,,,,,,,,,,,
归类,碳钢,,,,,,,,,,,,,,,
成分,C,Si,Mn,P,S,,,,,,,,,,,
最小值,0.7,0.1,0.2,-,-,,,,,,,,,,,
最大值,1,0.3,0.7,0.025,0.03,,,,,,,,,,,
牌号,35SPb20,,,,,,,,,,,,,,,
对应标准,ISO 683-18-2014 热处理钢、合金钢和易切削钢 -- 第18部分：光面钢制品,,,,,,,,,,,,,,,
归类,碳钢,,,,,,,,,,,,,,,
成分,C,Si,Mn,P,S,Pb,,,,,,,,,,
最小值,0.32,-,0.7,-,0.15,0.15,,,,,,,,,,
最大值,0.39,0.4,1.1,0.06,0.25,0.35,,,,,,,,,,
厚度 t mm,热处理或状态,抗拉强度σb Mpa,屈服点σs Mpa,延伸率δ %,硬度 HBW,,,,,,,,,,,
5≤t≤10,Cold drawn (+C),640~880,≥480,≥6,,,,,,,,,,,,
10＜t≤16,Cold drawn (+C),590~830,≥400,≥7,,,,,,,,,,,,
16＜t≤40,Cold drawn (+C),560~800,≥360,≥8,,,,,,,,,,,,
40＜t≤63,Cold drawn (+C),530~760,≥340,≥9,,,,,,,,,,,,
63＜t≤100,Cold drawn (+C),510~680,≥300,≥9,,,,,,,,,,,,
16＜t≤40,As-rolled + peeled (+SH),520~680,,,≤198,,,,,,,,,,,
40＜t≤63,As-rolled + peeled (+SH),520~670,,,≤196,,,,,,,,,,,
63＜t≤100,As-rolled + peeled (+SH),500~650,,,≤190,,,,,,,,,,,
5≤t≤16,Quenched and tempered and peeled (+QT+SH),630~780,≥430,,,,,,,,,,,,,
16＜t≤40,Quenched and tempered and peeled (+QT+SH),600~750,≥380,≥16,,,,,,,,,,,,
40＜t≤100,Quenched and tempered and peeled (+QT+SH),550~700,≥320,≥17,,,,,,,,,,,,
5≤t≤10,Quenched and tempered +Cold drawn (+QT+C),700~900,≥490,≥9,,,,,,,,,,,,
10＜t≤16,Quenched and tempered +Cold drawn (+QT+C),700~900,≥490,≥11,,,,,,,,,,,,
16＜t≤40,Quenched and tempered +Cold drawn (+QT+C),650~850,≥455,≥12,,,,,,,,,,,,
40＜t≤63,Quenched and tempered +Cold drawn (+QT+C),570~770,≥400,≥13,,,,,,,,,,,,
63＜t≤100,Quenched and tempered +Cold drawn (+QT+C),550~750,≥385,≥14,,,,,,,,,,,,
牌号,SWCH 35K,,,,,,,,,,,,,,,
对应标准,JIS G 3507-2-2005 冷镦碳钢 - 第2部分：线材,,,,,,,,,,,,,,,
归类,碳钢,,,,,,,,,,,,,,,
性能,锻压性,,,,,,,,,,,,,,,
标签,镇静钢,,,,,,,,,,,,,,,
说明,①本标准规定了冷镦用碳钢钢丝，用于制造各种类型的螺钉(如螺栓、螺母、铆钉、机螺钉、自攻螺钉等)和用冷镦制造的各种零件。 ②用于制造本标准钢丝的盘条应符合JIS G 3507-1的规定。,,,,,,,,,,,,,,,
条件,热处理或状态,抗拉强度σb Mpa,断面收缩率ψ %,硬度 HBW,,,,,,,,,,,,
线材,冷作前球化退火（DA）,≤620,≥55,HRB≤92,,,,,,,,,,,,
牌号,SWCH 25K,,,,,,,,,,,,,,,
对应标准,JIS G 3507-2-2005 冷镦碳钢 - 第2部分：线材,,,,,,,,,,,,,,,
归类,碳钢,,,,,,,,,,,,,,,
性能,锻压性,,,,,,,,,,,,,,,
标签,镇静钢,,,,,,,,,,,,,,,
说明,①本标准规定了冷镦用碳钢钢丝，用于制造各种类型的螺钉(如螺栓、螺母、铆钉、机螺钉、自攻螺钉等)和用冷镦制造的各种零件。 ②用于制造本标准钢丝的盘条应符合JIS G 3507-1的规定。,,,,,,,,,,,,,,,
条件,热处理或状态,抗拉强度σb Mpa,断面收缩率ψ %,硬度 HBW,,,,,,,,,,,,
线材,冷作前球化退火（DA）,≥440,≥55,HRB≤88,,,,,,,,,,,,
线材；3<t≤4,冷作（D）,≥690,-,-,,,,,,,,,,,,
线材；4<t≤5,冷作（D）,≥570,≥45,-,,,,,,,,,,,,
线材；t>5,冷作（D）,≥470,≥45,#NAME?,,,,,,,,,,,,
牌号,C35RC,,,,,,,,,,,,,,,
欧标钢号,1.106,,,,,,,,,,,,,,,
对应标准,EN 10263-4-2017 钢棒，冷镦和冷挤压棒材和线材 - 第4部分：交货技术条件：淬火和回火钢,,,,,,,,,,,,,,,
归类,碳钢,,,,,,,,,,,,,,,
性能,锻压性,,,,,,,,,,,,,,,
说明,本标准代替DIN 1654-4-1989；Cq 35是DIN 1654-4的牌号 1.本部分EN 10263适用于直径不超过100mm的非合金和合金钢的圆棒、圆棒和线材，用于冷镦、冷挤压、随后的淬火和回火或感应淬火或火焰淬火。 2.EN 10263- 1:2017 对于EN 10263的这个部分是必不可少的。,,,,,,,,,,,,,,,
成分,C ⓓ,Si ⓔ,Mn,P,S,Cu,,,,,,,,,,
最小值,0.32,-,0.5,-,0.02,-,,,,,,,,,,
最大值,0.39,0.3,0.8,0.025,0.035,0.25,,,,,,,,,,
条件,热处理或状态,抗拉强度σb Mpa,断面收缩率ψ %,,,,,,,,,,,,,
"棒材,线材;2<d≤5",未经处理及冷拔及球化处理 (+U+C+AC),≤550,≥62,,,,,,,,,,,,,
"棒材,线材;5<d≤40",未经处理及冷拔及球化处理 (+U+C+AC),≤540,≥62,,,,,,,,,,,,,
"棒材,线材;2<d≤5",未经处理及冷拔及球化处理及调质轧制 (+U+C+AC+LC),≤590,≥60,,,,,,,,,,,,,
"棒材,线材;5<d≤40",未经处理及冷拔及球化处理及调质轧制 (+U+C+AC+LC),≤580,≥60,,,,,,,,,,,,,
"棒材,杆材;5<d≤40",球化处理或球化处理及旋剥 (+AC或+AC+PE),≤560,≥60,,,,,,,,,,,,,
"棒材,线材;5＜d≤10",球化处理及冷拔 (+AC+C),≤670,,,,,,,,,,,,,,
"棒材,线材;10<d≤40",球化处理及冷拔 (+AC+C),≤660,,,,,,,,,,,,,,
牌号,C105U,,,,,,,,,,,,,,,
ISO数字牌号,1.1545,,,,,,,,,,,,,,,
对应标准,ISO 4957-2018 工具钢,,,,,,,,,,,,,,,
归类,碳钢,,,,,,,,,,,,,,,
标签,冷作非合金工具钢,,,,,,,,,,,,,,,
密度,7.85 g/cm3,,,,,,,,,,,,,,,
成分,C,Si,Mn,P,S,,,,,,,,,,,
最小值,1,0.1,0.1,-,-,,,,,,,,,,,
最大值,1.1,0.3,0.4,0.03,0.03,,,,,,,,,,,
热处理,硬度 HBW,,,,,,,,,,,,,,,
退火 (+A),≤212,,,,,,,,,,,,,,,
淬火及回火,HRC≥61,,,,,,,,,,,,,,,
牌号,C17GC,,,,,,,,,,,,,,,
对应标准,ISO 4954-2018 冷镦和冷挤压用钢,,,,,,,,,,,,,,,
归类,碳钢,,,,,,,,,,,,,,,
成分,C,Si ①,Mn,P,S,Cr,Ni,Cu,Mo,Al ①,更多,,,,,
最小值,0.15,0.15,0.65,-,-,-,-,-,-,-,Cr+Ni+Mo≤0.50,,,,,
最大值,0.19,0.25,0.85,0.025,0.025,0.3,0.3,0.3,0.1,0.015,Cr+Ni+Mo≤0.50,,,,,
牌号,1547,,,,,,,,,,,,,,,
美国UNS,G15470,,,,,,,,,,,,,,,
对应标准,SAE J403-2014 碳钢的化学成分,,,,,,,,,,,,,,,
归类,碳钢,,,,,,,,,,,,,,,
说明,•“Flat Rolled Products”适用于结构型材、板材、带材、薄板和焊管。 •“Long Products”适用于锻造、热轧和冷加工棒材、盘条和无缝管的半成品。,,,,,,,,,,,,,,,
Unnamed: 0,成分,C,Mn,P,S,,,,,,,,,,,
Flat Rolled Products,最小值,0.43,1.35,-,-,,,,,,,,,,,
Flat Rolled Products,最大值,0.51,1.65,0.03,0.035,,,,,,,,,,,
牌号,A515 Grade 70,,,,,,,,,,,,,,,
其他名称,A515 Grade 485,,,,,,,,,,,,,,,
对应标准,ASTM A515/A515M-2017 中高温用碳钢压力容器板,,,,,,,,,,,,,,,
归类,碳钢,,,,,,,,,,,,,,,
Unnamed: 0,成分,C ①,Si,Mn ①,P,S,,,,,,,,,,
t≤25mm,最小值,-,0.15,-,-,-,,,,,,,,,,
t≤25mm,最大值,0.31,0.4,1.2,0.025,0.025,,,,,,,,,,
Unnamed: 0,抗拉强度σb Mpa,屈服点σs Mpa,延伸率δ %,,,,,,,,,,,,,
50mm＜t≤200mm,485~620,≥260,≥17,,,,,,,,,,,,,
t≤50mm,485~620,≥260,≥21,,,,,,,,,,,,,
牌号,C35R,,,,,,,,,,,,,,,
对应标准,DIN EN ISO 683-1-2018 热处理钢、合金钢和易切削钢 -- 第1部分：调质非合金钢,,,,,,,,,,,,,,,
归类,碳钢,,,,,,,,,,,,,,,
标签,高级优质非合金钢,,,,,,,,,,,,,,,
成分,C,Si,Mn,P,S,Cr,Ni,Cu,Mo,更多,,,,,,
最小值,0.32,0.1,0.5,-,0.02,-,-,-,-,Cr+Mo+Ni≤0.63,,,,,,
最大值,0.39,0.4,0.8,0.025,0.04,0.4,0.4,0.3,0.1,Cr+Mo+Ni≤0.63,,,,,,
直径d 或 厚度t mm,热处理或状态,抗拉强度σb Mpa,屈服点σs Mpa,延伸率δ %,断面收缩率ψ %,硬度 HBW,冲击吸收能量KV2 J,,,,,,,,,
d≤16; t≤8,调质（QT）,630~780,≥430,≥17,≥40,,≥25,,,,,,,,,
16＜d≤40；8＜t≤20,调质（QT）,600~750,≥380,≥19,≥45,,≥25,,,,,,,,,
40＜d≤100；20＜t≤60,调质（QT）,550~700,≥320,≥20,≥50,,≥25,,,,,,,,,
d≤16；t≤16,正火（N）,≥550,≥300,≥18,,,,,,,,,,,,
16<d≤100；16＜t≤100,正火（N）,≥520,≥270,≥19,,,,,,,,,,,,
100<d≤250；100＜t≤250,正火（N）,≥500,≥245,≥19,,,,,,,,,,,,
d≤100；t≤100,火焰或感应淬火,,,,,HRC≥48,,,,,,,,,,
牌号,SUM31L,,,,,,,,,,,,,,,
对应标准,JIS G 4804-2008 易切削钢钢材,,,,,,,,,,,,,,,
归类,碳钢,,,,,,,,,,,,,,,
成分,C,Mn,P,S,Pb,,,,,,,,,,,
最小值,0.14,1,-,0.08,0.1,,,,,,,,,,,
最大值,0.2,1.3,0.04,0.13,0.35,,,,,,,,,,,
牌号,C15E,,,,,,,,,,,,,,,
德国W-Nr.,1.1141,,,,,,,,,,,,,,,
对应标准,DIN EN 10084-2008 表面硬化钢—技术交货条件,,,,,,,,,,,,,,,
归类,碳钢,,,,,,,,,,,,,,,
说明,是制造DIN 580 - 2018 吊环螺钉、DIN 582 - 2018 吊环螺母的材料之一,,,,,,,,,,,,,,,
成分,C,Si,Mn,P,S,,,,,,,,,,,
最小值,0.12,-,0.3,-,-,,,,,,,,,,,
最大值,0.18,0.4,0.6,0.035,0.035,,,,,,,,,,,
条件,热处理或状态,硬度 HBW,,,,,,,,,,,,,,
所有产品形状,软化退火(+A),≤143,,,,,,,,,,,,,,
扁钢,正火(+N),95~150,,,,,,,,,,,,,,
牌号,SAE1050,,,,,,,,,,,,,,,
对应标准,Q/BQB 517-2018 冷镦钢盘条,,,,,,,,,,,,,,,
归类,碳钢,,,,,,,,,,,,,,,
说明,①本标准规定了冷镦钢盘条的尺寸、 外形、 重量及允许偏差、 技术要求、 检验与试验、 包装、 标志和 检验文件等。 ②本标准适用于宝山钢铁股份有限公司生产的冷镦钢无扭控冷热轧盘条。 主要用于制造汽车、 电子、 机械等行业使用的高等级冷成型紧固件、 异形件等。 ③表面质量要求，B-系列冷镦钢严于冷镦钢。 ④非金属夹杂物检验，为必做项目，B-系列冷镦钢规定了更高的合格级别,,,,,,,,,,,,,,,
成分,C,Si,Mn,P,S,Cr,Ni,Cu,Mo,,,,,,,
最小值,0.47,0.15,0.6,-,-,-,-,-,-,,,,,,,
最大值,0.53,0.35,0.9,0.02,0.02,0.2,0.2,0.2,0.06,,,,,,,
牌号,PL 26,,,,,,,,,,,,,,,
对应标准,ISO 9330-5-2000 规定低温性能的埋弧焊非合金和合金钢管,,,,,,,,,,,,,,,
归类,碳钢,,,,,,,,,,,,,,,
成分,C,Si,Mn,P,S,Al ①,,,,,,,,,,
最小值,-,-,0.8,-,-,0.015,,,,,,,,,,
最大值,0.2,0.35,1.4,0.03,0.025,-,,,,,,,,,,
厚度 t mm,热处理或状态,抗拉强度σb Mpa,屈服点σs Mpa,延伸率δ %,,,,,,,,,,,,
t≤13,"正火, 890~930℃",480~580,265,21,,,,,,,,,,,,
13＜t≤40,"正火, 890~930℃",480~580,275,21,,,,,,,,,,,,
牌号,F563M Class 8S,,,,,,,,,,,,,,,
对应标准,ASTM F563M-2007(R2013) 米制碳钢和合金钢螺母标准规范,,,,,,,,,,,,,,,
归类,碳钢,,,,,,,,,,,,,,,
Unnamed: 0,成分,C,P,S,,,,,,,,,,,,
heat Analysis,最小值,-,-,-,,,,,,,,,,,,
heat Analysis,最大值,0.55,0.04,0.15,,,,,,,,,,,,
公称直径,硬度 HBW,,,,,,,,,,,,,,,
M12~M36,HR (B89~C36),,,,,,,,,,,,,,,
牌号,1050,,,,,,,,,,,,,,,
美国UNS,G10500,,,,,,,,,,,,,,,
对应标准,SAE J403-2014 碳钢的化学成分,,,,,,,,,,,,,,,
归类,碳钢,,,,,,,,,,,,,,,
说明,•“Flat Rolled Products”适用于结构型材、板材、带材、薄板和焊管。 •“Long Products”适用于锻造、热轧和冷加工棒材、盘条和无缝管的半成品。,,,,,,,,,,,,,,,
Unnamed: 0,成分,C,Mn,P,S,,,,,,,,,,,
Flat Rolled Products,最小值,0.48,0.6,-,-,,,,,,,,,,,
Flat Rolled Products,最大值,0.55,0.9,0.03,0.035,,,,,,,,,,,
牌号,SWRCH24K,,,,,,,,,,,,,,,
对应标准,JIS G 3507-1-2010 冷镦用碳钢 盘条,,,,,,,,,,,,,,,
归类,碳钢,,,,,,,,,,,,,,,
性能,锻压性,,,,,,,,,,,,,,,
标签,镇静钢,,,,,,,,,,,,,,,
成分,C,Si,Mn,P,S,Cr,Ni,Cu,,,,,,,,
最小值,0.19,0.1,1.35,-,-,-,-,-,,,,,,,,
最大值,0.25,0.35,1.65,0.03,0.035,0.2,0.2,0.3,,,,,,,,
牌号,S235JRC,,,,,,,,,,,,,,,
欧标钢号,1.0122,,,,,,,,,,,,,,,
对应标准,EN 10025-2-2019 热轧结构钢产品 - 第2部分：非合金结构钢的交货技术条件,,,,,,,,,,,,,,,
归类,碳钢,,,,,,,,,,,,,,,
标签,不允许沸腾钢,,,,,,,,,,,,,,,
说明,该牌号适合冷翻边、冷弯成形和冷拔 ①本标准说明了扁长产品及半成品的技术供货条件，规定了明确的供货条款下，按照化学成分表及机械性能表中给出热轧非合金优质钢平板和长形产品的组别和等级。此标准也对三种工程类用钢做了补充说明。此标准不适用于中空型材结构和管材。 ②本技术供货条件适用于： ——对于S460JR、J0、J2、K2和S500J0的长形产品，厚度为≥3mm和≤150mm; ——对于质量级别JR、J0、J2和K2的板材产品，厚度≤400mm; ——对于其他强度等级和质量级别的板材和长形产品，厚度≤250mm。 ③除在+N(正火状态)条件下供货的产品外，此标准中说明的钢制品未经热处理。允许进行消除应力退火。在+N条件下供货的产品可进行热成形和/或供货后正火。 ④按照此标准要求转换成轧制品的半成品需要按照订货时的协议。化学成分需要在订货时协商确定，但是也应该在化学成分表的范围内。 ⑤对于特殊要求的等级和产品形式应在订货时做出说明。,,,,,,,,,,,,,,,
Unnamed: 0,成分,C,Mn,P,S,Cr,Ni,Cu,Mo,N,,,,,,
t≤40,最小值,-,-,-,-,-,-,-,-,-,,,,,,
t≤40,最大值,0.17,1.4,0.035,0.035,0.29,0.42,0.55,0.11,0.012,,,,,,
条件,抗拉强度σb Mpa,屈服点σs Mpa,延伸率δ %,冲击吸收能量KV2 J,,,,,,,,,,,,
长材和扁平材; t≤1,360~510,≥235,≥17,20°C≥27,,,,,,,,,,,,
长材和扁平材; 1<t≤1.5,360~510,≥235,≥18,≥27,,,,,,,,,,,,
长材和扁平材; 1.5<t≤2,360~510,≥235,≥19,≥27,,,,,,,,,,,,
长材和扁平材; 2<t≤2.5,360~510,≥235,≥20,≥27,,,,,,,,,,,,
长材和扁平材; 2.5<t<3,360~510,≥235,≥21,≥27,,,,,,,,,,,,
长材和扁平材; 3≤t≤16,360~510,≥235,≥26,≥27,,,,,,,,,,,,
长材和扁平材; 16<t≤40,360~510,≥225,≥26,≥27,,,,,,,,,,,,
长材和扁平材; 40<t≤63,360~510,≥215,≥25,≥27,,,,,,,,,,,,
长材和扁平材; 63<t≤80,360~510,≥215,≥24,≥27,,,,,,,,,,,,
长材和扁平材; 80<t≤100,360~510,≥215,≥24,≥27,,,,,,,,,,,,
长材和扁平材; 100<t≤150,350~500,≥195,≥22,≥27,,,,,,,,,,,,
长材和扁平材; 150<t≤200,340~490,≥185,≥21,≥27,,,,,,,,,,,,
长材和扁平材; 200<t≤250,340~490,≥175,≥21,≥27,,,,,,,,,,,,
长材和扁平材; 250<t≤400,330~480,≥165,≥21,≥27,,,,,,,,,,,,
美国UNS,G10550,,,,,,,,,,,,,,,
ASTM  型号或牌号,1055,,,,,,,,,,,,,,,
对应标准,ASTM A29/A29M-2020 热锻碳素钢和合金钢棒材一般要求标准规范,,,,,,,,,,,,,,,
归类,碳钢,,,,,,,,,,,,,,,
标签,非硫处理碳素钢,,,,,,,,,,,,,,,
成分,C,Mn,P,S,,,,,,,,,,,,
最小值,0.5,0.6,-,-,,,,,,,,,,,,
最大值,0.6,0.9,0.04,0.05,,,,,,,,,,,,
牌号,SAE1022,,,,,,,,,,,,,,,
对应标准,Q/BQB 517-2018 冷镦钢盘条,,,,,,,,,,,,,,,
归类,碳钢,,,,,,,,,,,,,,,
说明,①本标准规定了冷镦钢盘条的尺寸、 外形、 重量及允许偏差、 技术要求、 检验与试验、 包装、 标志和 检验文件等。 ②本标准适用于宝山钢铁股份有限公司生产的冷镦钢无扭控冷热轧盘条。 主要用于制造汽车、 电子、 机械等行业使用的高等级冷成型紧固件、 异形件等。 ③表面质量要求，B-系列冷镦钢严于冷镦钢。 ④非金属夹杂物检验，为必做项目，B-系列冷镦钢规定了更高的合格级别,,,,,,,,,,,,,,,
成分,C,Si,Mn,P,S,Cr,Ni,Cu,Mo,Al,,,,,,
最小值,0.18,-,0.7,-,-,-,-,-,-,0.02,,,,,,
最大值,0.23,0.1,1,0.02,0.02,0.2,0.2,0.2,0.06,-,,,,,,
牌号,22Mn6,,,,,,,,,,,,,,,
对应标准,ISO 683-11-2012 热处理钢、合金钢和易切削钢 -- 第11部分：表面硬化钢,,,,,,,,,,,,,,,
归类,碳钢,,,,,,,,,,,,,,,
成分,C,Si,Mn,P,S,Cr,Ni,Cu,Mo,,,,,,,
最小值,0.18,0.1,1.3,-,-,-,-,-,-,,,,,,,
最大值,0.25,0.4,1.65,0.025,0.035,0.4,0.4,0.3,0.1,,,,,,,
牌号,C40R,,,,,,,,,,,,,,,
对应标准,ISO 683-18-2014 热处理钢、合金钢和易切削钢 -- 第18部分：光面钢制品,,,,,,,,,,,,,,,
归类,碳钢,,,,,,,,,,,,,,,
成分,C,Si,Mn,P,S,Cr,Ni,Cu,Mo,更多,,,,,,
最小值,0.37,0.1,0.5,-,0.02,-,-,-,-,Cr+Mo+Ni≤0.63,,,,,,
最大值,0.44,0.4,0.8,0.025,0.04,0.4,0.4,0.3,0.1,Cr+Mo+Ni≤0.63,,,,,,
厚度 t mm,热处理或状态,抗拉强度σb Mpa,屈服点σs Mpa,延伸率δ %,硬度 HBW,冲击吸收能量KV2 J,,,,,,,,,,
5≤t≤10,Cold drawn (+C),700~1000,≥540,≥6,,,,,,,,,,,,
10＜t≤16,Cold drawn (+C),650~980,≥460,≥7,,,,,,,,,,,,
16＜t≤40,Cold drawn (+C),620~920,≥365,≥8,,,,,,,,,,,,
40＜t≤63,Cold drawn (+C),590~840,≥330,≥9,,,,,,,,,,,,
63＜t≤100,Cold drawn (+C),550~820,≥290,≥9,,,,,,,,,,,,
16＜t≤100,As-rolled + peeled (+SH),550~710,,,164~207,,,,,,,,,,,
16＜t≤40,Quenched and tempered and peeled (+QT+SH),630~780,≥400,≥18,,≥30,,,,,,,,,,
40＜t≤100,Quenched and tempered and peeled (+QT+SH),600~750,≥350,≥19,,≥30,,,,,,,,,,
5≤t≤10,Quenched and tempered + cold drawn (+QT +C),800~1000,≥560,≥8,,,,,,,,,,,,
10＜t≤16,Quenched and tempered + cold drawn (+QT +C),750~950,≥525,≥8,,,,,,,,,,,,
16＜t≤40,Quenched and tempered + cold drawn (+QT +C),680~880,≥490,≥9,,,,,,,,,,,,
40＜t≤63,Quenched and tempered + cold drawn (+QT +C),620~820,≥435,≥10,,,,,,,,,,,,
63＜t≤100,Quenched and tempered + cold drawn (+QT +C),600~800,≥420,≥11,,,,,,,,,,,,
牌号,C55E,,,,,,,,,,,,,,,
对应标准,ISO 683-1-2016 淬火和回火用非合金钢,,,,,,,,,,,,,,,
归类,碳钢,,,,,,,,,,,,,,,
标签,特种钢,,,,,,,,,,,,,,,
成分,C,Si,Mn,P,S,Cr,Ni,Cu,Mo,更多,,,,,,
最小值,0.52,0.1,0.6,-,-,-,-,-,-,Cr+Mo+Ni≤0.63,,,,,,
最大值,0.6,0.4,0.9,0.025,0.035,0.4,0.4,0.3,0.1,Cr+Mo+Ni≤0.63,,,,,,
直径d 或 厚度t mm,抗拉强度σb Mpa,屈服点σs Mpa,延伸率δ %,断面收缩率ψ %,,,,,,,,,,,,
d≤16 or t≤8,800~950,≥550,≥12,≥30,,,,,,,,,,,,
16＜d≤40 or 8＜t≤20,750~900,≥490,≥14,≥35,,,,,,,,,,,,
40＜d≤100 or 20＜t≤60,700~850,≥420,≥15,≥40,,,,,,,,,,,,
牌号,PL 21,,,,,,,,,,,,,,,
对应标准,ISO 9330-5-2000 规定低温性能的埋弧焊非合金和合金钢管,,,,,,,,,,,,,,,
归类,碳钢,,,,,,,,,,,,,,,
成分,C,Si,Mn,P,S,Al ①,,,,,,,,,,
最小值,-,-,0.4,-,-,0.015,,,,,,,,,,
最大值,0.17,0.35,1,0.03,0.025,-,,,,,,,,,,
厚度 t mm,热处理或状态,抗拉强度σb Mpa,屈服点σs Mpa,延伸率δ %,,,,,,,,,,,,
t≤40,"正火, 900~940℃",360~480,215,24,,,,,,,,,,,,
牌号,PL 25,,,,,,,,,,,,,,,
对应标准,ISO 9329-3-1997 具有规定低温性能的非合金钢和合金钢,,,,,,,,,,,,,,,
归类,碳钢,,,,,,,,,,,,,,,
成分,C,Si,Mn,P,S,Al,,,,,,,,,,
最小值,-,-,0.4,-,-,-,,,,,,,,,,
最大值,0.17,0.35,1,0.03,0.025,0.015,,,,,,,,,,
厚度 t mm,热处理或状态,抗拉强度σb Mpa,屈服点σs Mpa,延伸率δ %,,,,,,,,,,,,
t≤25,淬火+回火,360~490,≥255,21,,,,,,,,,,,,
25＜t≤40,淬火+回火,360~490,≥235,21,,,,,,,,,,,,
牌号,C17E2C,,,,,,,,,,,,,,,
欧标钢号,1.1147,,,,,,,,,,,,,,,
对应标准,EN 10263-3-2017 冷镦和冷挤压用棒、杆、线材-第3部分：交货条件表面硬化钢,,,,,,,,,,,,,,,
归类,碳钢,,,,,,,,,,,,,,,
标签,渗碳钢,,,,,,,,,,,,,,,
说明,1.本标准适用于直径不超过100mm的非合金和合金钢圆棒、圆杆和线材，用于冷镦、冷挤压和表面硬化钢 2. EN 10263- 1:2017 对于本标准是必不可少的。,,,,,,,,,,,,,,,
成分,C,Si,Mn,P,S,Cu,,,,,,,,,,
最小值,0.15,-,0.6,-,-,-,,,,,,,,,,
最大值,0.19,0.3,0.9,0.025,0.025,0.25,,,,,,,,,,
条件,热处理或状态,抗拉强度σb Mpa,断面收缩率ψ %,,,,,,,,,,,,,
"棒材, 杆材, 线材;5<d≤100",未经处理或去皮 (+U或+PE),≤530,≥58,,,,,,,,,,,,,
"棒材, 杆材, 线材;5<d≤100",球化处理或球化处理及去皮(+AC或+AC+PE),≤450,≥65,,,,,,,,,,,,,
"棒材, 线材;5<d≤10",未经处理及冷拔(+U+C),≤630,≥56,,,,,,,,,,,,,
"棒材, 线材;10<d≤40",未经处理及冷拔(+U+C),≤620,≥56,,,,,,,,,,,,,
"棒材, 线材;2<d≤5",未经处理及冷拔及球化处理(+U+C+AC),≤440,≥67,,,,,,,,,,,,,
"棒材, 线材;5<d≤40",未经处理及冷拔及球化处理(+U+C+AC),≤430,≥67,,,,,,,,,,,,,
"棒材, 线材;2<d≤5",未经处理及冷拔及球化处理及调质轧制(+U+C+AC+LC),≤480,≥65,,,,,,,,,,,,,
"棒材, 线材;5<d≤40",未经处理及冷拔及球化处理及调质轧制(+U+C+AC+LC),≤470,≥65,,,,,,,,,,,,,
"棒材, 线材;5<d≤10",球化处理及冷拔 (+AC+C),≤550,≥62,,,,,,,,,,,,,
"棒材, 线材;10<d≤40",球化处理及冷拔 (+AC+C),≤540,≥62,,,,,,,,,,,,,
牌号,65Mn,,,,,,,,,,,,,,,
对应标准,YB /T 5058-2005 弹簧钢、工具钢冷轧钢带,,,,,,,,,,,,,,,
归类,碳钢,,,,,,,,,,,,,,,
成分,C,Si,Mn,P,S,Cr,Ni,Cu,,,,,,,,
最小值,0.62,0.17,0.9,-,-,-,-,-,,,,,,,,
最大值,0.7,0.37,1.2,0.035,0.035,0.25,0.25,0.25,,,,,,,,
厚度 t mm,抗拉强度σb Mpa,延伸率δ %,,,,,,,,,,,,,,
t≤1.5，退火钢带,≤635,≥20,,,,,,,,,,,,,,
t＞1.5，退火钢带,≤735,≥15,,,,,,,,,,,,,,
冷硬钢带,735~1175,,,,,,,,,,,,,,,
牌号,IFI-1541/B,,,,,,,,,,,,,,,
对应标准,"ASTM F2282-2018 机械紧固件用碳素和合金钢丝, 杆材和棒材质量保证要求标准规范",,,,,,,,,,,,,,,
归类,碳钢,,,,,,,,,,,,,,,
Unnamed: 0,成分,C,Mn,P,S,,,,,,,,,,,
"SiFg, SiCg, CgP",最小值,0.38,1.35,-,-,,,,,,,,,,,
"SiFg, SiCg, CgP",最大值,0.43,1.6,0.02,0.02,,,,,,,,,,,
Unnamed: 0,抗拉强度σb ksi,断面收缩率ψ %,,,,,,,,,,,,,,
"棒材,杆材；退火",≤93,≥53,,,,,,,,,,,,,,
"棒材,杆材；球化退火",≤86,≥57,,,,,,,,,,,,,,
线材；加工完成后球化退火(SAFS),≤83,≥61,,,,,,,,,,,,,,
线材；Annealed in process(AIP),≤99,≥51,,,,,,,,,,,,,,
线材；加工过程中球化退火(SAIP),≤93,≥55,,,,,,,,,,,,,,
牌号,1018,,,,,,,,,,,,,,,
美国UNS,G10180,,,,,,,,,,,,,,,
对应标准,SAE J403-2014 碳钢的化学成分,,,,,,,,,,,,,,,
归类,碳钢,,,,,,,,,,,,,,,
说明,•“Flat Rolled Products”适用于结构型材、板材、带材、薄板和焊管。 •“Long Products”适用于锻造、热轧和冷加工棒材、盘条和无缝管的半成品。,,,,,,,,,,,,,,,
Unnamed: 0,成分,C,Mn,P,S,,,,,,,,,,,
Flat Rolled Products,最小值,0.15,0.6,-,-,,,,,,,,,,,
Flat Rolled Products,最大值,0.2,0.9,0.03,0.035,,,,,,,,,,,
对应标准,牌号,,,,,,,,,,,,,,,
SAE J 403-2001,牌号  1018  其他名称  G10180,,,,,,,,,,,,,,,
SAE J403-2014,牌号  1018  美国UNS  G10180,,,,,,,,,,,,,,,
美国UNS,H15240,,,,,,,,,,,,,,,
SAE  钢号,1524H,,,,,,,,,,,,,,,
对应标准,SAE J 1268-2010 碳素和合金工字钢用保证淬透性钢带,,,,,,,,,,,,,,,
归类,碳钢,,,,,,,,,,,,,,,
成分,C,Si,Mn,P,S,,,,,,,,,,,
最小值,0.18,0.15,1.21,-,-,,,,,,,,,,,
最大值,0.26,0.35,1.75,0.03,0.05,,,,,,,,,,,
牌号,Cm45,,,,,,,,,,,,,,,
德国W-Nr.,1.1201,,,,,,,,,,,,,,,
对应标准,DIN 17200-1987 调质钢材的供货技术条件,,,,,,,,,,,,,,,
归类,碳钢,,,,,,,,,,,,,,,
标签,高级优质非合金钢,,,,,,,,,,,,,,,
说明,本标准适用于： ——半成品，例如：初轧坯、扁钢坯、棒料坯。 ——热轧钢 ——热轧或锻造钢棒（圆钢、四方钢、六角钢、八角钢和扁钢） ——热轧宽钢带 ——热轧或冷轧钢板和钢带 ——自由锻锻件和模锻锻件,,,,,,,,,,,,,,,
成分,C,Si,Mn,P,S,,,,,,,,,,,
最小值,0.42,-,0.5,-,0.02,,,,,,,,,,,
最大值,0.5,0.4,0.8,0.035,0.035,,,,,,,,,,,
条件,热处理或状态,抗拉强度σb Mpa,屈服点σs Mpa,延伸率δ %,断面收缩率ψ %,硬度 HBW,冲击吸收能量KV2 J,,,,,,,,,
钢材;所有尺寸,软化退火(G),,,,,≤207,,,,,,,,,,
钢材;d≤16,调质(V),700~850,≥500,≥14,≥35,,ISO-V≥25,,,,,,,,,
钢材;16<d≤40,调质(V),650~800,≥430,≥16,≥40,,≥25,,,,,,,,,
钢材;40<d≤100,调质(V),630~780,≥370,≥17,≥45,,≥25,,,,,,,,,
棒材;16<d≤100,正火(N),590~740,≥335,,≥17,,,,,,,,,,,
扁钢;d≤16,正火(N),580~770,≥340,,纵向≥17,,,,,,,,,,,
扁钢;16<d≤100,正火(N),580~770,≥305,,≥17,,,,,,,,,,,
扁钢;100<d≤160,正火(N),560~750,≥275,,≥15,,,,,,,,,,,
牌号,S185,,,,,,,,,,,,,,,
德国W-Nr.,1.0035,,,,,,,,,,,,,,,
对应标准,DIN EN 10025-2-2019 热轧结构钢产品 - 第2部分：非合金结构钢的交货技术条件,,,,,,,,,,,,,,,
归类,碳钢,,,,,,,,,,,,,,,
说明,①本标准说明了扁长产品及半成品的技术供货条件，规定了明确的供货条款下，按照化学成分表及机械性能表中给出热轧非合金优质钢平板和长形产品的组别和等级。此标准也对三种工程类用钢做了补充说明。此标准不适用于中空型材结构和管材。 ②本技术供货条件适用于： ——对于S460JR、J0、J2、K2和S500J0的长形产品，厚度为≥3mm和≤150mm; ——对于质量级别JR、J0、J2和K2的板材产品，厚度≤400mm; ——对于其他强度等级和质量级别的板材和长形产品，厚度≤250mm。 ③除在+N(正火状态)条件下供货的产品外，此标准中说明的钢制品未经热处理。允许进行消除应力退火。在+N条件下供货的产品可进行热成形和/或供货后正火。 ④按照此标准要求转换成轧制品的半成品需要按照订货时的协议。化学成分需要在订货时协商确定，但是也应该在化学成分表的范围内。 ⑤对于特殊要求的等级和产品形式应在订货时做出说明。,,,,,,,,,,,,,,,
密度,7.85 g/cm3,,,,,,,,,,,,,,,
条件,抗拉强度σb Mpa,屈服点σs Mpa,延伸率δ %,,,,,,,,,,,,,
长材和扁平材; t≤1,310~540,≥185,≥10,,,,,,,,,,,,,
长材和扁平材; 1<t≤1.5,310~540,≥185,≥11,,,,,,,,,,,,,
长材和扁平材; 1.5<t≤2,310~540,≥185,≥12,,,,,,,,,,,,,
长材和扁平材; 2<t≤2.5,310~540,≥185,≥13,,,,,,,,,,,,,
长材和扁平材; 2.5<t<3,310~540,≥185,≥14,,,,,,,,,,,,,
长材和扁平材; 3≤t≤16,290~510,≥185,≥18,,,,,,,,,,,,,
长材和扁平材; 16<t≤40,290~510,≥175,≥18,,,,,,,,,,,,,
长材和扁平材; 40<t≤63,290~510,≥175,≥17,,,,,,,,,,,,,
长材和扁平材; 63<t≤80,290~510,≥175,≥16,,,,,,,,,,,,,
长材和扁平材; 80<t≤100,290~510,≥175,≥16,,,,,,,,,,,,,
长材和扁平材; 100<t≤150,280~500,≥165,≥15,,,,,,,,,,,,,
长材和扁平材; 150<t≤200,270~490,≥155,≥15,,,,,,,,,,,,,
长材和扁平材; 200<t≤250,270~490,≥145,≥15,,,,,,,,,,,,,
对应标准,牌号,,,,,,,,,,,,,,,
DIN 17100-1980,牌号  St33  德国W-Nr.  1.0035,,,,,,,,,,,,,,,
DIN EN 10025-2-2019,牌号  S185  德国W-Nr.  1.0035,,,,,,,,,,,,,,,
牌号,SWRH42A,,,,,,,,,,,,,,,
对应标准,JIS G 3506-2017 高碳钢线材,,,,,,,,,,,,,,,
归类,碳钢,,,,,,,,,,,,,,,
说明,用于制造高碳钢丝、油回火钢丝、预应力混凝土用高碳钢丝、镀锌钢丝绳、钢缆等的线材。同时，钢琴线材也包括在其中,,,,,,,,,,,,,,,
成分,C,Si,Mn,P,S,,,,,,,,,,,
最小值,0.39,0.15,0.3,-,-,,,,,,,,,,,
最大值,0.46,0.35,0.6,0.03,0.03,,,,,,,,,,,
美国UNS,G10210,,,,,,,,,,,,,,,
ASTM  型号或牌号,1021,,,,,,,,,,,,,,,
对应标准,ASTM A29/A29M-2020 热锻碳素钢和合金钢棒材一般要求标准规范,,,,,,,,,,,,,,,
归类,碳钢,,,,,,,,,,,,,,,
标签,非硫处理碳素钢,,,,,,,,,,,,,,,
成分,C,Mn,P,S,,,,,,,,,,,,
最小值,0.18,0.6,-,-,,,,,,,,,,,,
最大值,0.23,0.9,0.04,0.05,,,,,,,,,,,,
牌号,C10R,,,,,,,,,,,,,,,
对应标准,ISO 683-18-2014 热处理钢、合金钢和易切削钢 -- 第18部分：光面钢制品,,,,,,,,,,,,,,,
归类,碳钢,,,,,,,,,,,,,,,
成分,C,Si,Mn,P,S,Cr,Ni,Cu,Mo,,,,,,,
最小值,0.07,0.15,0.3,-,0.02,-,-,-,-,,,,,,,
最大值,0.13,0.4,0.6,0.025,0.04,0.4,0.4,0.3,0.1,,,,,,,
厚度 t mm,热处理或状态,抗拉强度σb Mpa,屈服点σs Mpa,延伸率δ %,硬度 HBW,,,,,,,,,,,
5≤t≤10,Cold drawn (+C),460~760,≥350,≥8,,,,,,,,,,,,
10＜t≤16,Cold drawn (+C),430~730,≥300,≥9,,,,,,,,,,,,
16＜t≤40,Cold drawn (+C),400~700,≥250,≥10,,,,,,,,,,,,
40＜t≤63,Cold drawn (+C),350~640,≥200,≥12,,,,,,,,,,,,
63＜t≤100,Cold drawn (+C),320~580,≥180,≥12,,,,,,,,,,,,
16＜t≤100,As-rolled + peeled (+SH),310~550,,,92~163,,,,,,,,,,,
16＜t≤100,+A+ peeled (+A +SH),,,,≤131,,,,,,,,,,,
5≤t≤10,+A+ cold drawn (+A +C),,,,≤225,,,,,,,,,,,
10＜t≤16,+A+ cold drawn (+A +C),,,,≤216,,,,,,,,,,,
16＜t≤40,+A+ cold drawn (+A +C),,,,≤207,,,,,,,,,,,
40＜t≤63,+A+ cold drawn (+A +C),,,,≤190,,,,,,,,,,,
63＜t≤100,+A+ cold drawn (+A +C),,,,≤172,,,,,,,,,,,
牌号,C45W,,,,,,,,,,,,,,,
德国W-Nr.,1.173,,,,,,,,,,,,,,,
对应标准,DIN 17350-1980 工具钢；交货技术条件,,,,,,,,,,,,,,,
归类,碳钢,,,,,,,,,,,,,,,
标签,冷作非合金工具钢,,,,,,,,,,,,,,,
成分,C,Si,Mn,P,S,,,,,,,,,,,
最小值,0.4,0.15,0.6,-,-,,,,,,,,,,,
最大值,0.5,0.4,0.8,0.035,0.035,,,,,,,,,,,
硬度 HBW,,,,,,,,,,,,,,,,
190,,,,,,,,,,,,,,,,
牌号,TS 410,,,,,,,,,,,,,,,
对应标准,ISO 9329-1-1989 具有规定室温性能的非合金钢,,,,,,,,,,,,,,,
归类,碳钢,,,,,,,,,,,,,,,
成分,C,Si,Mn,P,S,Cu ①,,,,,,,,,,
最小值,-,-,0.4,-,-,-,,,,,,,,,,
最大值,0.21,0.35,1.2,0.04,0.04,0.25,,,,,,,,,,
厚度 t mm,抗拉强度σb Mpa,屈服点σs Mpa,延伸率δ %,,,,,,,,,,,,,
t≤16,410~550,≥255,纵向 ≥22，横向 ≥20,,,,,,,,,,,,,
16＜t≤40,410~550,≥245,纵向 ≥22，横向 ≥20,,,,,,,,,,,,,
40＜t≤65,410~550,≥235,纵向 ≥22，横向 ≥20,,,,,,,,,,,,,
牌号,18MnB4,,,,,,,,,,,,,,,
欧标钢号,1.5521,,,,,,,,,,,,,,,
对应标准,EN 10263-3-2017 冷镦和冷挤压用棒、杆、线材-第3部分：交货条件表面硬化钢,,,,,,,,,,,,,,,
归类,碳钢,,,,,,,,,,,,,,,
标签,渗碳钢,,,,,,,,,,,,,,,
说明,1.本标准适用于直径不超过100mm的非合金和合金钢圆棒、圆杆和线材，用于冷镦、冷挤压和表面硬化钢 2. EN 10263- 1:2017 对于本标准是必不可少的。,,,,,,,,,,,,,,,
成分,C,Si,Mn,P,S,Cu,B,,,,,,,,,
最小值,0.16,-,0.9,-,-,-,0.0008,,,,,,,,,
最大值,0.2,0.3,1.2,0.025,0.025,0.25,0.005,,,,,,,,,
条件,热处理或状态,抗拉强度σb Mpa,断面收缩率ψ %,,,,,,,,,,,,,
"棒材, 杆材, 线材;5<d≤40",未经处理 (+U),≤580,≥55,,,,,,,,,,,,,
"棒材, 杆材, 线材;5<d≤40",球化处理或球化处理及旋剥 (+AC或+AC+PE),≤500,≥64,,,,,,,,,,,,,
"棒材, 线材;5<d≤10",未经处理及冷拔(+U+C),≤680,≥53,,,,,,,,,,,,,
"棒材, 线材;10<d≤40",未经处理及冷拔(+U+C),≤670,≥53,,,,,,,,,,,,,
"棒材, 线材;2<d≤5",未经处理及冷拔及球化处理(+U+C+AC),≤500,≥64,,,,,,,,,,,,,
"棒材, 线材;5<d≤40",未经处理及冷拔及球化处理(+U+C+AC),≤480,≥64,,,,,,,,,,,,,
"棒材, 线材;2<d≤5",未经处理及冷拔及球化处理及调质轧制(+U+C+AC+LC),≤540,≥62,,,,,,,,,,,,,
"棒材, 线材;5<d≤40",未经处理及冷拔及球化处理及调质轧制(+U+C+AC+LC),≤520,≥62,,,,,,,,,,,,,
"棒材, 线材;5<d≤10",球化处理及冷拔 (+AC+C),≤600,≥59,,,,,,,,,,,,,
"棒材, 线材;10<d≤40",球化处理及冷拔 (+AC+C),≤590,≥59,,,,,,,,,,,,,
牌号,M1020,,,,,,,,,,,,,,,
对应标准,AS 1442-2007 碳素钢和碳锰钢 - 热轧棒材和半成品,,,,,,,,,,,,,,,
归类,碳钢,,,,,,,,,,,,,,,
标签,商用优质钢,,,,,,,,,,,,,,,
说明,用于锻造和一般工程. 本标准未规定该牌号的机械性能 本标准规定了用于锻造和一般工程用途的在轧制或正火状态下交付的碳钢和碳锰钢棒材、棒材、坯料和板坯的要求。它规定了所有牌号的化学成分要求，以及满足机械性能要求的牌号的抗拉强度要求。该标准允许添加硼和微合金元素来实现特殊性能。,,,,,,,,,,,,,,,
成分,C,Si,Mn,P,S,Cr,Ni,Cu,Mo,,,,,,,
最小值,0.15,-,0.3,-,-,-,-,-,-,,,,,,,
最大值,0.25,0.35,0.9,0.05,0.05,0.3,0.35,0.3,0.1,,,,,,,
牌号,11V41,,,,,,,,,,,,,,,
美国UNS,G11411,,,,,,,,,,,,,,,
对应标准,SAE J403-2014 碳钢的化学成分,,,,,,,,,,,,,,,
归类,碳钢,,,,,,,,,,,,,,,
成分,C,Mn,P,S,V,,,,,,,,,,,
最小值,0.37,1.35,-,0.08,0.04,,,,,,,,,,,
最大值,0.45,1.65,0.03,0.13,0.08,,,,,,,,,,,
牌号,17SMn20,,,,,,,,,,,,,,,
对应标准,ISO 683-4-2016 热处理钢、合金钢和易切削钢 -- 第4部分：易切削钢,,,,,,,,,,,,,,,
归类,碳钢,,,,,,,,,,,,,,,
性能,易切削性  渗碳性,,,,,,,,,,,,,,,
标签,渗碳钢,,,,,,,,,,,,,,,
成分,C,Si,Mn,P,S,,,,,,,,,,,
最小值,0.14,-,1.2,-,0.15,,,,,,,,,,,
最大值,0.2,0.4,1.6,0.06,0.25,,,,,,,,,,,
条件,热处理或状态,抗拉强度σb Mpa,硬度 HBW,,,,,,,,,,,,,
5<d≤10,未处理（U）,430~610,≤181,,,,,,,,,,,,,
10<d≤40,未处理（U）,430~600,≤178,,,,,,,,,,,,,
40<d≤63,未处理（U）,430~580,≤172,,,,,,,,,,,,,
63<d≤100,未处理（U）,420~540,≤160,,,,,,,,,,,,,
牌号,C55,,,,,,,,,,,,,,,
对应标准,DIN EN ISO 683-1-2018 热处理钢、合金钢和易切削钢 -- 第1部分：调质非合金钢,,,,,,,,,,,,,,,
归类,碳钢,,,,,,,,,,,,,,,
标签,优质非合金钢,,,,,,,,,,,,,,,
成分,C,Si,Mn,P,S,Cr,Ni,Cu,Mo,更多,,,,,,
最小值,0.52,0.1,0.6,-,-,-,-,-,-,Cr+Mo+Ni≤0.63,,,,,,
最大值,0.6,0.4,0.9,0.045,0.045,0.4,0.4,0.3,0.1,Cr+Mo+Ni≤0.63,,,,,,
直径d 或 厚度t mm,热处理或状态,抗拉强度σb Mpa,屈服点σs Mpa,延伸率δ %,断面收缩率ψ %,硬度 HBW,,,,,,,,,,
d≤16; t≤8,调质（QT）,800~950,≥550,≥12,≥30,,,,,,,,,,,
16＜d≤40；8＜t≤20,调质（QT）,750~900,≥490,≥14,≥35,,,,,,,,,,,
40＜d≤100；20＜t≤60,调质（QT）,700~850,≥420,≥15,≥40,,,,,,,,,,,
d≤16；t≤16,正火（N）,≥680,≥370,≥11,,,,,,,,,,,,
16<d≤100；16＜t≤100,正火（N）,≥640,≥330,≥12,,,,,,,,,,,,
100<d≤250；100＜t≤250,正火（N）,≥620,≥300,≥12,,,,,,,,,,,,
所有尺寸,可剪切状态（+S）,,,,,≤255,,,,,,,,,,
牌号,St50,,,,,,,,,,,,,,,
德国W-Nr.,1.0531,,,,,,,,,,,,,,,
对应标准,DIN 1652-1963 光亮非合金钢技术供货条件,,,,,,,,,,,,,,,
归类,碳钢,,,,,,,,,,,,,,,
说明,—该牌号冷拔状态下（St50 K）是制造 DIN 7 - 1981 圆柱销的材料之一 —牌号后缀字母是供货状态的标记，如St50K，K-冷拔和无热处理状态供货的标记。其他交货状态或热处理见机械性能表,,,,,,,,,,,,,,,
成分,C,P,S,,,,,,,,,,,,,
最小值,-,-,-,,,,,,,,,,,,,
最大值,-,0.08,0.05,,,,,,,,,,,,,
公称值,0.3,-,-,,,,,,,,,,,,,
厚度 t mm,标记,热处理或状态,抗拉强度σb Mpa,屈服点σs Mpa,延伸率δ %,,,,,,,,,,,
t≤5,St50 K,冷拔和无热处理（K）,700~1000,≥600,≥5,,,,,,,,,,,
5<t≤10,,冷拔和无热处理（K）,650~950,≥520,≥6,,,,,,,,,,,
10<t≤16,,冷拔和无热处理（K）,600~900,≥430,≥7,,,,,,,,,,,
16<t≤25,,冷拔和无热处理（K）,600~850,≥400,≥8,,,,,,,,,,,
25<t≤40,,冷拔和无热处理（K）,550~800,≥340,≥9,,,,,,,,,,,
40<t≤80,,冷拔和无热处理（K）,530~780,≥300,≥10,,,,,,,,,,,
10<t≤16,St50 SH,去皮和无热处理（SH）,500~600,≥300,≥20,,,,,,,,,,,
16<t≤40,,去皮和无热处理（SH）,500~600,≥290,≥20,,,,,,,,,,,
40<t≤100,,去皮和无热处理（SH）,500~600,≥280,≥20,,,,,,,,,,,
t>100,,去皮和无热处理（SH）,≥500,按商定,按商定,,,,,,,,,,,
t<25,St50 K+G/SH+G,冷拔和软化退火(K+G)或去皮和软化退火(SH+G),470~600,≥260,≥20,,,,,,,,,,,
25<t≤100,,冷拔和软化退火(K+G)或去皮和软化退火(SH+G),500~600,≥280,≥20,,,,,,,,,,,
t>100,,冷拔和软化退火(K+G)或去皮和软化退火(SH+G),≥500,按商定,按商定,,,,,,,,,,,
t≤100,St50 K+N/SH+N,冷拔和正火(K+N)或去皮和正火(SH+N),500~600,≥280,≥20,,,,,,,,,,,
t>100,,冷拔和正火(K+N)或去皮和正火(SH+N),≥500,按商定,按商定,,,,,,,,,,,
美国UNS,G11440,,,,,,,,,,,,,,,
ASTM  型号或牌号,1144,,,,,,,,,,,,,,,
对应标准,ASTM A29/A29M-2020 热锻碳素钢和合金钢棒材一般要求标准规范,,,,,,,,,,,,,,,
归类,碳钢,,,,,,,,,,,,,,,
标签,硫处理碳素钢,,,,,,,,,,,,,,,
成分,C,Mn,P,S,,,,,,,,,,,,
最小值,0.4,1.35,-,0.24,,,,,,,,,,,,
最大值,0.48,1.65,0.04,0.33,,,,,,,,,,,,
牌号,SWRCH20A,,,,,,,,,,,,,,,
对应标准,Q/BQB 517-2018 冷镦钢盘条,,,,,,,,,,,,,,,
归类,碳钢,,,,,,,,,,,,,,,
标签,铝镇静钢,,,,,,,,,,,,,,,
说明,①本标准规定了冷镦钢盘条的尺寸、 外形、 重量及允许偏差、 技术要求、 检验与试验、 包装、 标志和 检验文件等。 ②本标准适用于宝山钢铁股份有限公司生产的冷镦钢无扭控冷热轧盘条。 主要用于制造汽车、 电子、 机械等行业使用的高等级冷成型紧固件、 异形件等。 ③表面质量要求，B-系列冷镦钢严于冷镦钢。 ④非金属夹杂物检验，为必做项目，B-系列冷镦钢规定了更高的合格级别,,,,,,,,,,,,,,,
成分,C,Si,Mn,P,S,Cr,Ni,Cu,Mo,Al,,,,,,
最小值,0.18,-,0.3,-,-,-,-,-,-,0.02,,,,,,
最大值,0.23,0.1,0.6,0.02,0.02,0.2,0.2,0.2,0.06,-,,,,,,
牌号,B-SWRCH22A,,,,,,,,,,,,,,,
对应标准,Q/BQB 517-2018 冷镦钢盘条,,,,,,,,,,,,,,,
归类,碳钢,,,,,,,,,,,,,,,
标签,铝镇静钢,,,,,,,,,,,,,,,
说明,①本标准规定了冷镦钢盘条的尺寸、 外形、 重量及允许偏差、 技术要求、 检验与试验、 包装、 标志和 检验文件等。 ②本标准适用于宝山钢铁股份有限公司生产的冷镦钢无扭控冷热轧盘条。 主要用于制造汽车、 电子、 机械等行业使用的高等级冷成型紧固件、 异形件等。 ③表面质量要求，B-系列冷镦钢严于冷镦钢。 ④非金属夹杂物检验，为必做项目，B-系列冷镦钢规定了更高的合格级别,,,,,,,,,,,,,,,
成分,C,Si,Mn,P,S,Cr,Ni,Cu,Mo,Al,,,,,,
最小值,0.18,-,0.7,-,-,-,-,-,-,0.02,,,,,,
最大值,0.23,0.1,1,0.02,0.02,0.2,0.2,0.2,0.06,-,,,,,,
牌号,22Mn6,,,,,,,,,,,,,,,
对应标准,ISO 683-3-2019 热处理钢、合金钢和易切削钢 -- 第3部分：表面硬化钢,,,,,,,,,,,,,,,
归类,碳钢,,,,,,,,,,,,,,,
成分,C,Si,Mn,P,S,Cr,Ni,Cu,Mo,,,,,,,
最小值,0.18,0.1,1.3,-,-,-,-,-,-,,,,,,,
最大值,0.25,0.4,1.65,0.025,0.035,0.4,0.4,0.3,0.1,,,,,,,
牌号,C60,,,,,,,,,,,,,,,
对应标准,ISO 683-18-2014 热处理钢、合金钢和易切削钢 -- 第18部分：光面钢制品,,,,,,,,,,,,,,,
归类,碳钢,,,,,,,,,,,,,,,
成分,C,Si ①,Mn,P,S,Cr,Ni,Cu,Mo,更多,,,,,,
最小值,0.57,0.1,0.6,-,-,-,-,-,-,Cr+Mo+Ni≤0.63,,,,,,
最大值,0.65,0.4,0.9,0.045,0.045,0.4,0.4,0.3,0.1,Cr+Mo+Ni≤0.63,,,,,,
厚度 t mm,热处理或状态,抗拉强度σb Mpa,屈服点σs Mpa,延伸率δ %,硬度 HBW,,,,,,,,,,,
5≤t≤10,Cold drawn (+C),800~1150,≥630,≥5,,,,,,,,,,,,
10＜t≤16,Cold drawn (+C),780~1130,≥550,≥5,,,,,,,,,,,,
16＜t≤40,Cold drawn (+C),730~1100,≥480,≥6,,,,,,,,,,,,
16＜t≤100,As-rolled + peeled (+SH),670~940,,,196~278,,,,,,,,,,,
牌号,SWCH 17R,,,,,,,,,,,,,,,
对应标准,JIS G 3507-2-2005 冷镦碳钢 - 第2部分：线材,,,,,,,,,,,,,,,
归类,碳钢,,,,,,,,,,,,,,,
性能,锻压性,,,,,,,,,,,,,,,
标签,沸腾钢,,,,,,,,,,,,,,,
说明,①本标准规定了冷镦用碳钢钢丝，用于制造各种类型的螺钉(如螺栓、螺母、铆钉、机螺钉、自攻螺钉等)和用冷镦制造的各种零件。 ②用于制造本标准钢丝的盘条应符合JIS G 3507-1的规定。,,,,,,,,,,,,,,,
条件,热处理或状态,抗拉强度σb Mpa,断面收缩率ψ %,硬度 HBW,,,,,,,,,,,,
线材,冷作前球化退火（DA）,≥370,≥55,HRB≤85,,,,,,,,,,,,
线材；t≤3,冷作（D）,≥690,-,-,,,,,,,,,,,,
线材；3<t≤4,冷作（D）,≥590,≥45,-,,,,,,,,,,,,
线材；4<t≤5,冷作（D）,≥490,≥45,-,,,,,,,,,,,,
线材；t>5,冷作（D）,≥410,≥45,≤92,,,,,,,,,,,,
牌号,U4,,,,,,,,,,,,,,,
对应标准,AS 1442-2007 碳素钢和碳锰钢 - 热轧棒材和半成品,,,,,,,,,,,,,,,
归类,碳钢,,,,,,,,,,,,,,,
标签,碳锰钢,,,,,,,,,,,,,,,
说明,本标准规定了用于锻造和一般工程用途的在轧制或正火状态下交付的碳钢和碳锰钢棒材、棒材、坯料和板坯的要求。它规定了所有牌号的化学成分要求，以及满足机械性能要求的牌号的抗拉强度要求。该标准允许添加硼和微合金元素来实现特殊性能。,,,,,,,,,,,,,,,
成分,C,Si,Mn,P,S,Cr,Ni,Cu,Mo,,,,,,,
最小值,0.25,-,0.4,-,-,-,-,-,-,,,,,,,
最大值,0.38,0.4,1,0.04,0.04,0.3,0.35,0.35,0.1,,,,,,,
条件,热处理或状态,抗拉强度σb Mpa,屈服点σs Mpa,延伸率δ %,,,,,,,,,,,,
棒材；d≤100,轧制或正火,≥500,≥250,≥20,,,,,,,,,,,,
牌号,C4C,,,,,,,,,,,,,,,
对应标准,ISO 4954-2018 冷镦和冷挤压用钢,,,,,,,,,,,,,,,
归类,碳钢,,,,,,,,,,,,,,,
成分,C,Si,Mn,P,S,Cr,Ni,Cu,Mo,Al ①,更多,,,,,
最小值,0.02,-,0.25,-,-,-,-,-,-,0.02,Cr+Ni+Mo≤0.50,,,,,
最大值,0.06,0.1,0.4,0.02,0.025,0.3,0.3,0.3,0.1,0.06,Cr+Ni+Mo≤0.50,,,,,
牌号,1086,,,,,,,,,,,,,,,
美国UNS,G10860,,,,,,,,,,,,,,,
对应标准,SAE J403-2014 碳钢的化学成分,,,,,,,,,,,,,,,
归类,碳钢,,,,,,,,,,,,,,,
说明,•“Flat Rolled Products”适用于结构型材、板材、带材、薄板和焊管。 •“Long Products”适用于锻造、热轧和冷加工棒材、盘条和无缝管的半成品。,,,,,,,,,,,,,,,
Unnamed: 0,成分,C,Mn,P,S,,,,,,,,,,,
Flat Rolled Products,最小值,0.8,0.3,-,-,,,,,,,,,,,
Flat Rolled Products,最大值,0.93,0.5,0.03,0.035,,,,,,,,,,,
牌号,35S20,,,,,,,,,,,,,,,
德国W-Nr.,1.0726,,,,,,,,,,,,,,,
对应标准,DIN 1651-1988 易切削钢技术供货条件,,,,,,,,,,,,,,,
归类,碳钢,,,,,,,,,,,,,,,
性能,易切削性  淬透性,,,,,,,,,,,,,,,
标签,易切削调质钢,,,,,,,,,,,,,,,
说明,1、本标准适用于易切削钢： ——半成品，如大钢坯、扁钢、棒料 ——热轧线材 ——热轧条钢（圆钢、方钢、六角钢、八角钢和扁钢） ——冷拔钢 结构和供货时热处理状态的组合本标准有规定 2、没有其他规定的话，DIN 17010描述的钢和钢产品一般供货技术条件补充适用于本标准的内容 3、易切削钢的特点是具有良好的可切削性和易裂性。这些性能是由于它具有较高的硫含量，必要时也含其他的附加物（如铅）而产生的 4、牌号后缀字符表示材料供货状态和热处理：K=冷拔；U或U+SH=热作或热作及去皮；K+S=冷拔及消除应力；SH+V=去皮及调质；K+V=冷拔及调质,,,,,,,,,,,,,,,
成分,C,Si,Mn,P *,S,,,,,,,,,,,
最小值,0.32,0.1,0.7,-,0.18,,,,,,,,,,,
最大值,0.39,0.3,1.1,0.06,0.25,,,,,,,,,,,
条件,热处理或状态,抗拉强度σb Mpa,屈服点σs Mpa,延伸率δ %,硬度 HBW,,,,,,,,,,,
"棒材, 半成品, 线材；t≤10",热作 (U)或热作及去皮(U+SH),490~660,,,≤197,,,,,,,,,,,
"棒材, 半成品, 线材；10<t≤16",热作 (U)或热作及去皮(U+SH),490~660,,,≤197,,,,,,,,,,,
"棒材, 半成品, 线材；16<t≤40",热作 (U)或热作及去皮(U+SH),490~660,,,≤192,,,,,,,,,,,
"棒材, 半成品, 线材；40<t≤63",热作 (U)或热作及去皮(U+SH),490~640,,,≤192,,,,,,,,,,,
"棒材, 半成品, 线材；63<t≤100",热作 (U)或热作及去皮(U+SH),480~630,,,≤137,,,,,,,,,,,
"棒材, 半成品, 线材；t≤10",冷拔（K）,640~880,≥480,≥6,,,,,,,,,,,,
"棒材, 半成品, 线材；10<d≤16",冷拔（K）,590~830,≥400,≥7,,,,,,,,,,,,
"棒材, 半成品, 线材；16<d≤40",冷拔（K）,540~740,≥315,≥8,,,,,,,,,,,,
"棒材, 半成品, 线材；40<d≤63",冷拔（K）,510~710,≥285,≥9,,,,,,,,,,,,
"棒材, 半成品, 线材；63<d≤100",冷拔（K）,480~680,≥255,≥10,,,,,,,,,,,,
"棒材, 半成品, 线材；d≤63",冷拔及消除应力 (K+S),≤680,,,,,,,,,,,,,,
"棒材, 半成品, 线材；t≤10",去皮及调质(SH+V)或冷拔及调质(K+V),620~760,≥420,≥13,,,,,,,,,,,,
"棒材, 半成品, 线材；10<d≤16",去皮及调质(SH+V)或冷拔及调质(K+V),620~760,≥420,≥14,,,,,,,,,,,,
"棒材, 半成品, 线材；16<d≤40",去皮及调质(SH+V)或冷拔及调质(K+V),580~730,≥365,≥16,,,,,,,,,,,,
"棒材, 半成品, 线材；40<d≤63",去皮及调质(SH+V)或冷拔及调质(K+V),540~690,≥325,≥17,,,,,,,,,,,,
牌号,35SMnPb20,,,,,,,,,,,,,,,
欧标钢号,1.0767,,,,,,,,,,,,,,,
对应标准,EN 10277-2018 光亮产品-发货技术条件,,,,,,,,,,,,,,,
归类,碳钢,,,,,,,,,,,,,,,
性能,易切削性,,,,,,,,,,,,,,,
标签,易切削淬火和回火钢,,,,,,,,,,,,,,,
成分,C,Si,Mn,P,S,Pb,,,,,,,,,,
最小值,0.32,-,0.9,-,0.15,0.15,,,,,,,,,,
最大值,0.39,0.4,1.4,0.06,0.25,0.35,,,,,,,,,,
厚度 t mm,热处理或状态,抗拉强度σb Mpa,屈服点σs Mpa,延伸率δ %,硬度 HBW,,,,,,,,,,,
5≤t≤10,冷拉（+C）,660~960,≥500,≥6,,,,,,,,,,,,
10<t≤16,冷拉（+C）,620~920,≥440,≥6,,,,,,,,,,,,
16<t≤40,冷拉（+C）,600~900,≥390,≥7,,,,,,,,,,,,
40<t≤63,冷拉（+C）,580~840,≥360,≥8,,,,,,,,,,,,
63<t≤100,冷拉（+C）,560~820,≥340,≥9,,,,,,,,,,,,
16<t≤40,轧制及去皮(+SH),560~750,,,≤219,,,,,,,,,,,
40<t≤63,轧制及去皮(+SH),560~740,,,≤216,,,,,,,,,,,
63<t≤100,轧制及去皮(+SH),550~740,,,≤216,,,,,,,,,,,
16<t≤40,"淬火及回火,剥皮(+QT+SH)",590~790,≥365,≥15,,,,,,,,,,,,
40<t≤63,"淬火及回火,剥皮(+QT+SH)",540~740,≥335,≥16,,,,,,,,,,,,
63<t≤100,"淬火及回火,剥皮(+QT+SH)",,,≥16,,,,,,,,,,,,
5≤t≤10,"淬火及回火,冷拉(+QT+C)",850~1000,≥595,≥9,,,,,,,,,,,,
10<t≤16,"淬火及回火,冷拉(+QT+C)",775~925,≥545,≥10,,,,,,,,,,,,
16<t≤40,"淬火及回火,冷拉(+QT+C)",700~900,≥490,≥12,,,,,,,,,,,,
40<t≤63,"淬火及回火,冷拉(+QT+C)",700~900,≥490,≥13,,,,,,,,,,,,
63<t≤100,"淬火及回火,冷拉(+QT+C)",625~850,≥440,≥14,,,,,,,,,,,,
牌号,S355K2,,,,,,,,,,,,,,,
欧标钢号,1.0596,,,,,,,,,,,,,,,
对应标准,EN 10025-2-2019 热轧结构钢产品 - 第2部分：非合金结构钢的交货技术条件,,,,,,,,,,,,,,,
归类,碳钢,,,,,,,,,,,,,,,
标签,镇静钢,,,,,,,,,,,,,,,
说明,①本标准说明了扁长产品及半成品的技术供货条件，规定了明确的供货条款下，按照化学成分表及机械性能表中给出热轧非合金优质钢平板和长形产品的组别和等级。此标准也对三种工程类用钢做了补充说明。此标准不适用于中空型材结构和管材。 ②本技术供货条件适用于： ——对于S460JR、J0、J2、K2和S500J0的长形产品，厚度为≥3mm和≤150mm; ——对于质量级别JR、J0、J2和K2的板材产品，厚度≤400mm; ——对于其他强度等级和质量级别的板材和长形产品，厚度≤250mm。 ③除在+N(正火状态)条件下供货的产品外，此标准中说明的钢制品未经热处理。允许进行消除应力退火。在+N条件下供货的产品可进行热成形和/或供货后正火。 ④按照此标准要求转换成轧制品的半成品需要按照订货时的协议。化学成分需要在订货时协商确定，但是也应该在化学成分表的范围内。 ⑤对于特殊要求的等级和产品形式应在订货时做出说明。,,,,,,,,,,,,,,,
密度,7.85 g/cm3,,,,,,,,,,,,,,,
Unnamed: 0,成分,C,Si,Mn,P,S,Cu,,,,,,,,,
d≤30,最小值,-,-,-,-,-,-,,,,,,,,,
d≤30,最大值,0.2,0.55,1.6,0.025,0.025,0.55,,,,,,,,,
条件,抗拉强度σb Mpa,屈服点σs Mpa,延伸率δ %,冲击吸收能量KV2 J,,,,,,,,,,,,
长材和扁平材; t≤1,510~680,≥355,≥14,-20°C≥40,,,,,,,,,,,,
长材和扁平材; 1<t≤1.5,510~680,≥355,≥15,≥40,,,,,,,,,,,,
长材和扁平材; 1.5<t≤2,510~680,≥355,≥16,≥40,,,,,,,,,,,,
长材和扁平材; 2<t≤2.5,510~680,≥355,≥17,≥40,,,,,,,,,,,,
长材和扁平材; 2.5<t<3,510~680,≥355,≥18,≥40,,,,,,,,,,,,
长材和扁平材; 3≤t≤16,470~630,≥355,≥22,≥40,,,,,,,,,,,,
长材和扁平材; 16<t≤40,470~630,≥345,≥22,≥40,,,,,,,,,,,,
长材和扁平材; 40<t≤63,470~630,≥335,≥21,≥40,,,,,,,,,,,,
长材和扁平材; 63<t≤80,470~630,≥325,≥20,≥40,,,,,,,,,,,,
长材和扁平材; 80<t≤100,470~630,≥315,≥20,≥40,,,,,,,,,,,,
长材和扁平材; 100<t≤150,450~600,≥295,≥18,≥40,,,,,,,,,,,,
长材和扁平材; 150<t≤200,450~600,≥285,≥17,≥33,,,,,,,,,,,,
长材和扁平材; 200<t≤250,450~600,≥275,≥17,≥33,,,,,,,,,,,,
长材和扁平材; 250<t≤400,450~600,≥265,≥17,≥33,,,,,,,,,,,,
牌号,SWRCH48K,,,,,,,,,,,,,,,
对应标准,JIS G 3507-1-2010 冷镦用碳钢 盘条,,,,,,,,,,,,,,,
归类,碳钢,,,,,,,,,,,,,,,
性能,锻压性,,,,,,,,,,,,,,,
标签,镇静钢,,,,,,,,,,,,,,,
成分,C,Si,Mn,P,S,Cr,Ni,Cu,,,,,,,,
最小值,0.45,0.1,0.6,-,-,-,-,-,,,,,,,,
最大值,0.51,0.35,0.9,0.03,0.035,0.2,0.2,0.3,,,,,,,,
美国UNS,G10840,,,,,,,,,,,,,,,
ASTM  型号或牌号,1084,,,,,,,,,,,,,,,
对应标准,ASTM A29/A29M-2020 热锻碳素钢和合金钢棒材一般要求标准规范,,,,,,,,,,,,,,,
归类,碳钢,,,,,,,,,,,,,,,
标签,非硫处理碳素钢,,,,,,,,,,,,,,,
成分,C,Mn,P,S,,,,,,,,,,,,
最小值,0.8,0.6,-,-,,,,,,,,,,,,
最大值,0.93,0.9,0.04,0.05,,,,,,,,,,,,
牌号,SWRCH6A,,,,,,,,,,,,,,,
对应标准,Q/BQB 517-2009 冷镦钢盘条,,,,,,,,,,,,,,,
归类,碳钢,,,,,,,,,,,,,,,
标签,铝镇静钢,,,,,,,,,,,,,,,
说明,①本标准规定了冷镦钢盘条的尺寸、 外形、 重量及允许偏差、 技术要求、 检验与试验、 包装、 标志和 检验文件等。 ②本标准适用于宝山钢铁股份有限公司生产的冷镦钢无扭控冷热轧盘条。 主要用于制造汽车、 电子、 机械等行业使用的高等级冷成型紧固件、 异形件等。 ③表面质量要求，B-系列冷镦钢严于冷镦钢。 ④非金属夹杂物检验，为必做项目，B-系列冷镦钢规定了更高的合格级别,,,,,,,,,,,,,,,
成分,C,Si,Mn,P,S,Cr,Ni,Cu,Mo,Al,,,,,,
最小值,-,-,-,-,-,-,-,-,-,0.02,,,,,,
最大值,0.08,0.1,0.6,0.02,0.02,0.2,0.2,0.2,0.06,-,,,,,,
牌号,SGD 1,,,,,,,,,,,,,,,
对应标准,JIS G 3108-2004 轧制碳素钢冷加工棒材,,,,,,,,,,,,,,,
归类,碳钢,,,,,,,,,,,,,,,
成分,C,Mn *,P,S,,,,,,,,,,,,
最小值,-,0.3,-,-,,,,,,,,,,,,
最大值,0.1,0.6,0.045,0.045,,,,,,,,,,,,
牌号,1541H,,,,,,,,,,,,,,,
美国UNS,H15410,,,,,,,,,,,,,,,
对应标准,ASTM A304-2016 须符合淬火淬透性要求的碳钢与合金钢棒材规范,,,,,,,,,,,,,,,
归类,碳钢,,,,,,,,,,,,,,,
成分,C,Si,Mn,P,S,Cr ①,Ni ①,Cu ①,Mo ①,,,,,,,
最小值,0.35,0.15,1.25,-,-,-,-,-,-,,,,,,,
最大值,0.45,0.35,1.75,0.04,0.05,0.2,0.25,0.35,0.06,,,,,,,
牌号,SWCH 50K,,,,,,,,,,,,,,,
对应标准,JIS G 3507-2-2005 冷镦碳钢 - 第2部分：线材,,,,,,,,,,,,,,,
归类,碳钢,,,,,,,,,,,,,,,
性能,锻压性,,,,,,,,,,,,,,,
标签,镇静钢,,,,,,,,,,,,,,,
说明,①本标准规定了冷镦用碳钢钢丝，用于制造各种类型的螺钉(如螺栓、螺母、铆钉、机螺钉、自攻螺钉等)和用冷镦制造的各种零件。 ②用于制造本标准钢丝的盘条应符合JIS G 3507-1的规定。,,,,,,,,,,,,,,,
条件,热处理或状态,抗拉强度σb Mpa,断面收缩率ψ %,硬度 HBW,,,,,,,,,,,,
线材,冷作前球化退火（DA）,≤710,≥55,HRB≤97,,,,,,,,,,,,
牌号,P245GH,,,,,,,,,,,,,,,
欧标钢号,1.0352,,,,,,,,,,,,,,,
对应标准,EN 10222-2-2017 压力用途用钢制锻件 第2部分 具有高温特性的铁素体和马氏体钢,,,,,,,,,,,,,,,
归类,碳钢,,,,,,,,,,,,,,,
成分,C,Si,Mn,P,S,Cr,Ni,Cu,Mo,Ti,V,Nb,更多,,,
最小值,0.08,-,0.5,-,-,-,-,-,-,-,-,-,Cr+Cu+Mo+Ni≤0.70；碳当量≤0.41,,,
最大值,0.2,0.4,1.3,0.025,0.015,0.3,0.3,0.3,0.08,0.03,0.02,0.01,Cr+Cu+Mo+Ni≤0.70；碳当量≤0.41,,,
厚度 t mm,抗拉强度σb Mpa,屈服点σs Mpa,延伸率δ %,冲击吸收能量KV2 J,,,,,,,,,,,,
t≤35,410~530,≥245,I：≥25，tr/t：≥23,I：≥40，tr/t：≥27,,,,,,,,,,,,
35＜t≤160,410~530,≥220,I：≥25，tr/t：≥23,I：≥40，tr/t：≥27,,,,,,,,,,,,
牌号,T11,,,,,,,,,,,,,,,
对应标准,YB /T 5058-2005 弹簧钢、工具钢冷轧钢带,,,,,,,,,,,,,,,
归类,碳钢,,,,,,,,,,,,,,,
成分,C,Si,Mn,P,S,Cr,Ni,Cu,,,,,,,,
最小值,1.05,-,-,-,-,-,-,-,,,,,,,,
最大值,1.14,0.35,0.4,0.035,0.03,0.25,0.2,0.3,,,,,,,,
厚度 t mm,抗拉强度σb Mpa,延伸率δ %,,,,,,,,,,,,,,
0.10~3.00，退火钢带,≤735,≥10,,,,,,,,,,,,,,
0.10~3.00，冷硬钢带,735~1175,,,,,,,,,,,,,,,
牌号,Cq 35,,,,,,,,,,,,,,,
德国W-Nr.,1.1172,,,,,,,,,,,,,,,
对应标准,DIN 17240-1976 耐热及高耐热螺栓螺母材料,,,,,,,,,,,,,,,
归类,碳钢,,,,,,,,,,,,,,,
说明,本标准适用于直径不超过250mm棒材和线材。这些材料通常用于按标准DIN 267第13部分规定的螺栓、螺钉、螺母和类似的螺纹成形件；交货技术条件；螺栓和螺母主要由在零度以下和高温下具有韧性的钢制成-温度超过300°C到最高使用温度下，机械性能表作为长期使用指导。如果材料性能足够承受工作应力，则可超过这些温度。规范在操作时间内，由于温度、机械载荷和环境介质而对材料产生的总载荷,,,,,,,,,,,,,,,
成分,C,Si,Mn,P,S,,,,,,,,,,,
