Repository: chen-snow/DataToNeo4j

# DataToNeo4j
get steel grade data and import to neo4j

File: data/碳钢最终数据.csv (part 20 of 23)
牌号,E5518-N2,,,,,,,,,,,,,,,
最小值,0.32,0.15,0.5,-,-,,,,,,,,,,,
最大值,0.39,0.4,0.8,0.035,0.035,,,,,,,,,,,
条件,热处理或状态,抗拉强度σb Mpa,屈服点σs Mpa,延伸率δ %,断面收缩率ψ %,冲击吸收能量KV2 J,,,,,,,,,,
d≤40,调质（V）,500~650,≥280,≥22,≥45,ISO-V≥55,,,,,,,,,,
牌号,1035,,,,,,,,,,,,,,,
美国UNS,G10350,,,,,,,,,,,,,,,
对应标准,SAE J403-2014 碳钢的化学成分,,,,,,,,,,,,,,,
归类,碳钢,,,,,,,,,,,,,,,
说明,•“Flat Rolled Products”适用于结构型材、板材、带材、薄板和焊管。 •“Long Products”适用于锻造、热轧和冷加工棒材、盘条和无缝管的半成品。,,,,,,,,,,,,,,,
Unnamed: 0,成分,C,Mn,P,S,,,,,,,,,,,
Flat Rolled Products,最小值,0.32,0.6,-,-,,,,,,,,,,,
Flat Rolled Products,最大值,0.38,0.9,0.03,0.035,,,,,,,,,,,
牌号,A622 Type A,,,,,,,,,,,,,,,
对应标准,ASTM A622/A622M-1997 热轧碳素拉拔钢(DS)、薄板和带材,,,,,,,,,,,,,,,
归类,碳钢,,,,,,,,,,,,,,,
成分,C,Mn,P,S,Cr ②③,Ni ②,Cu ②,Mo ②,Ti ④,V,Nb ④,Al,,,,
最小值,-,-,-,-,-,-,-,-,-,-,-,0.01,,,,
最大值,0.08,0.5,0.02,0.03,0.15,0.2,0.2,0.06,0.008,0.008,0.008,-,,,,
屈服点σs Mpa,延伸率δ %,,,,,,,,,,,,,,,
205~310,≥28,,,,,,,,,,,,,,,
牌号,17SMn20,,,,,,,,,,,,,,,
对应标准,DIN EN ISO 683-4-2018 热处理钢、合金钢和易切削钢 -- 第4部分：易切削钢,,,,,,,,,,,,,,,
归类,碳钢,,,,,,,,,,,,,,,
性能,易切削性  渗碳性,,,,,,,,,,,,,,,
标签,渗碳钢,,,,,,,,,,,,,,,
成分,C,Si,Mn,P,S,,,,,,,,,,,
最小值,0.14,-,1.2,-,0.15,,,,,,,,,,,
最大值,0.2,0.4,1.6,0.06,0.25,,,,,,,,,,,
条件,热处理或状态,抗拉强度σb Mpa,硬度 HBW,,,,,,,,,,,,,
5<d≤10,未处理（U）,430~610,≤181,,,,,,,,,,,,,
10<d≤40,未处理（U）,430~600,≤178,,,,,,,,,,,,,
40<d≤63,未处理（U）,430~580,≤172,,,,,,,,,,,,,
63<d≤100,未处理（U）,420~540,≤160,,,,,,,,,,,,,
牌号,S355J2C,,,,,,,,,,,,,,,
德国W-Nr.,1.0579,,,,,,,,,,,,,,,
对应标准,DIN EN 10025-2-2019 热轧结构钢产品 - 第2部分：非合金结构钢的交货技术条件,,,,,,,,,,,,,,,
归类,碳钢,,,,,,,,,,,,,,,
标签,镇静钢,,,,,,,,,,,,,,,
说明,该牌号适合冷翻边、冷弯成形和冷拔 ①本标准说明了扁长产品及半成品的技术供货条件，规定了明确的供货条款下，按照化学成分表及机械性能表中给出热轧非合金优质钢平板和长形产品的组别和等级。此标准也对三种工程类用钢做了补充说明。此标准不适用于中空型材结构和管材。 ②本技术供货条件适用于： ——对于S460JR、J0、J2、K2和S500J0的长形产品，厚度为≥3mm和≤150mm; ——对于质量级别JR、J0、J2和K2的板材产品，厚度≤400mm; ——对于其他强度等级和质量级别的板材和长形产品，厚度≤250mm。 ③除在+N(正火状态)条件下供货的产品外，此标准中说明的钢制品未经热处理。允许进行消除应力退火。在+N条件下供货的产品可进行热成形和/或供货后正火。 ④按照此标准要求转换成轧制品的半成品需要按照订货时的协议。化学成分需要在订货时协商确定，但是也应该在化学成分表的范围内。 ⑤对于特殊要求的等级和产品形式应在订货时做出说明。,,,,,,,,,,,,,,,
密度,7.85 g/cm3,,,,,,,,,,,,,,,
Unnamed: 0,成分,C,Si,Mn,P,S,Cr,Ni,Cu,Mo,,,,,,
d≤30,最小值,-,-,-,-,-,-,-,-,-,,,,,,
d≤30,最大值,0.2,0.55,1.6,0.025,0.025,0.29,0.42,0.55,0.11,,,,,,
条件,抗拉强度σb Mpa,屈服点σs Mpa,延伸率δ %,冲击吸收能量KV2 J,,,,,,,,,,,,
长材和扁平材; t≤1,510~680,≥355,≥14,-20°C≥27,,,,,,,,,,,,
长材和扁平材; 1<t≤1.5,510~680,≥355,≥15,≥27,,,,,,,,,,,,
长材和扁平材; 1.5<t≤2,510~680,≥355,≥16,≥27,,,,,,,,,,,,
长材和扁平材; 2<t≤2.5,510~680,≥355,≥17,≥27,,,,,,,,,,,,
长材和扁平材; 2.5<t<3,510~680,≥355,≥18,≥27,,,,,,,,,,,,
长材和扁平材; 3≤t≤16,470~630,≥355,≥22,≥27,,,,,,,,,,,,
长材和扁平材; 16<t≤40,470~630,≥345,≥22,≥27,,,,,,,,,,,,
长材和扁平材; 40<t≤63,470~630,≥335,≥21,≥27,,,,,,,,,,,,
长材和扁平材; 63<t≤80,470~630,≥325,≥20,≥27,,,,,,,,,,,,
长材和扁平材; 80<t≤100,470~630,≥315,≥20,≥27,,,,,,,,,,,,
长材和扁平材; 100<t≤150,450~600,≥295,≥18,≥27,,,,,,,,,,,,
长材和扁平材; 150<t≤200,450~600,≥285,≥17,≥27,,,,,,,,,,,,
长材和扁平材; 200<t≤250,450~600,≥275,≥17,≥27,,,,,,,,,,,,
长材和扁平材; 250<t≤400,450~600,≥265,≥17,≥27,,,,,,,,,,,,
牌号,SWRCH25A,,,,,,,,,,,,,,,
对应标准,JIS G 3507-1-2010 冷镦用碳钢 盘条,,,,,,,,,,,,,,,
归类,碳钢,,,,,,,,,,,,,,,
标签,铝镇静钢,,,,,,,,,,,,,,,
成分,C,Si,Mn,P,S,Cr,Ni,Cu,Al,,,,,,,
最小值,0.22,-,0.3,-,-,-,-,-,0.02,,,,,,,
最大值,0.28,0.1,0.6,0.03,0.035,0.2,0.2,0.3,-,,,,,,,
美国UNS,G10390,,,,,,,,,,,,,,,
ASTM  型号或牌号,1039,,,,,,,,,,,,,,,
对应标准,ASTM A29/A29M-2020 热锻碳素钢和合金钢棒材一般要求标准规范,,,,,,,,,,,,,,,
归类,碳钢,,,,,,,,,,,,,,,
性能,冲击韧性  易切削性  渗碳性,,,,,,,,,,,,,,,
标签,非硫处理碳素钢,,,,,,,,,,,,,,,
成分,C,Mn,P,S,,,,,,,,,,,,
最小值,0.37,0.7,-,-,,,,,,,,,,,,
最大值,0.44,1,0.04,0.05,,,,,,,,,,,,
美国UNS,G15250,,,,,,,,,,,,,,,
ASTM  型号或牌号,1525,,,,,,,,,,,,,,,
对应标准,ASTM A29/A29M-2020 热锻碳素钢和合金钢棒材一般要求标准规范,,,,,,,,,,,,,,,
归类,碳钢,,,,,,,,,,,,,,,
标签,高锰碳钢,,,,,,,,,,,,,,,
成分,C,Mn,P,S,,,,,,,,,,,,
最小值,0.23,0.8,-,-,,,,,,,,,,,,
最大值,0.29,1.1,0.04,0.05,,,,,,,,,,,,
牌号,C30E,,,,,,,,,,,,,,,
对应标准,ISO 683-1-2016 淬火和回火用非合金钢,,,,,,,,,,,,,,,
归类,碳钢,,,,,,,,,,,,,,,
标签,特种钢,,,,,,,,,,,,,,,
成分,C,Si,Mn,P,S,Cr,Ni,Cu,Mo,更多,,,,,,
最小值,0.27,0.1,0.5,-,-,-,-,-,-,Cr+Mo+Ni≤0.63,,,,,,
最大值,0.34,0.4,0.8,0.025,0.035,0.4,0.4,0.3,0.1,Cr+Mo+Ni≤0.63,,,,,,
直径d 或 厚度t mm,抗拉强度σb Mpa,屈服点σs Mpa,延伸率δ %,冲击吸收能量KV2 J,,,,,,,,,,,,
d≤16 or t≤8,600~750,≥400,≥18,≥30,,,,,,,,,,,,
16＜d≤40 or 8＜t≤20,550~700,≥350,≥20,≥30,,,,,,,,,,,,
圆形产品d≤63，扁平产品d≤35,500~650,≥300,≥21,≥30,,,,,,,,,,,,
牌号,ZT195,,,,,,,,,,,,,,,
对应标准,企标,,,,,,,,,,,,,,,
归类,碳钢,,,,,,,,,,,,,,,
标签,冷镦钢,,,,,,,,,,,,,,,
说明,用于制造各类标准和非标准紧固件如螺丝、螺母、螺栓等,,,,,,,,,,,,,,,
成分,C,Si,Mn,P,S,,,,,,,,,,,
最小值,-,-,-,-,-,,,,,,,,,,,
最大值,0.12,0.3,0.5,0.04,0.035,,,,,,,,,,,
牌号,A108 Grade 1144,,,,,,,,,,,,,,,
美国UNS,G11440,,,,,,,,,,,,,,,
对应标准,ASTM A108-1999 冷成形钢棒品质的标准规范,,,,,,,,,,,,,,,
归类,碳钢,,,,,,,,,,,,,,,
标签,易切削钢,,,,,,,,,,,,,,,
说明,本规范涵盖按化学成分生产的标准质量冷加工碳钢棒。标准质量的冷加工棒材适用于热处理，加工成部件，或在成品状态下使用，如轴系，或建筑应用，或用于其他类似用途。钢材的等级由等级编号或化学成分确定。,,,,,,,,,,,,,,,
成分,C,Mn,P,S,,,,,,,,,,,,
最小值,0.4,1.35,-,0.24,,,,,,,,,,,,
最大值,0.48,1.65,0.04,0.33,,,,,,,,,,,,
牌号,23MnB4,,,,,,,,,,,,,,,
德国W-Nr.,1.5535,,,,,,,,,,,,,,,
对应标准,DIN EN 10269-2014 规定高温和/或低温性能的紧固件用钢和镍合金,,,,,,,,,,,,,,,
归类,碳钢,,,,,,,,,,,,,,,
标签,调质型钢,,,,,,,,,,,,,,,
说明,是制造DIN 7964 - 1990 粗牙缩径杆（细杆）螺栓、螺钉的材料之一，此紧固件性能等级8.8（M16及以下规格） —本欧洲标准规定了非合金和合金(包括不锈钢)钢和镍合金制成的在高温和/或低温下具有指定性能的紧固件的半成品、棒材的要求。 —本标准的要求也适用于成品紧固件 —EN 10021中的一般交货技术条件也适用于按照本标准提供的产品。,,,,,,,,,,,,,,,
密度,7.85 g/cm3,,,,,,,,,,,,,,,
成分,C,Si,Mn,P,S,Cr,,,,,,,,,,
最小值,0.2,-,0.9,-,-,-,,,,,,,,,,
最大值,0.25,0.3,1.2,0.025,0.025,0.3,,,,,,,,,,
直径 d mm,热处理或状态,抗拉强度σb Mpa,屈服点σs Mpa,延伸率δ %,断面收缩率ψ %,冲击吸收能量KV2 J,,,,,,,,,,
-*,#NAME?,≤520,-,-,≥64,-,,,,,,,,,,
d≤24**,,800~950,≥640,≥14,≥52,≥40,,,,,,,,,,
牌号,1007,,,,,,,,,,,,,,,
美国UNS,G10070,,,,,,,,,,,,,,,
对应标准,SAE J403-2014 碳钢的化学成分,,,,,,Cu,B,Al,,,,,,,
归类,碳钢,,,,,,-,0.0008,0.02,,,,,,,
说明,•“Flat Rolled Products”适用于结构型材、板材、带材、薄板和焊管。 •“Long Products”适用于锻造、热轧和冷加工棒材、盘条和无缝管的半成品。,,,,,,0.25,0.005,-,,,,,,,
Unnamed: 0,成分,C,Mn,P,S,,,,,,,,,,,
Flat Rolled Products,最小值,0.02,-,-,-,,,,,,,,,,,
Flat Rolled Products,最大值,0.1,0.5,0.03,0.035,,,,,,,,,,,
牌号,A210 Grade A-1,,,,,,,,,,,,,,,
对应标准,ASTM A210/A210M-2019 无缝中碳钢锅炉和过热器管,,,,,,,,,,,,,,,
归类,碳钢,,,,,,,,,,,,,,,
成分,C,Si,Mn,P,S,,,,,,,,,,,
最小值,-,-,-,-,-,,,,,,,,,,,
最大值,0.27,0.1,0.93,0.035,0.035,,,,,,,,,,,
抗拉强度σb Mpa,屈服点σs Mpa,延伸率δ %,,,,,,,,,,,,,,
≥415,≥255,≥30,,,,,,,,,,,,,,
牌号,9S20,,,,,,,,,,,,,,,
对应标准,DIN EN ISO 683-4-2018 热处理钢、合金钢和易切削钢 -- 第4部分：易切削钢,,,,,,,,,,,,,,,
归类,碳钢,,,,,,,,,,,,,,,
性能,易切削性,,,,,,,,,,,,,,,
标签,非热处理型易切削钢,,,,,,,,,,,,,,,
成分,C,Si ⓐ,Mn,P ⓑ,S,,,,,,,,,,,
最小值,-,-,0.6,-,0.15,,,,,,,,,,,
最大值,0.13,0.05,1.2,0.11,0.25,,,,,,,,,,,
条件,热处理或状态,抗拉强度σb Mpa,硬度 HBW,,,,,,,,,,,,,
d≤16,未处理（U）,330~520,≤154,,,,,,,,,,,,,
16<d≤40,未处理（U）,330~520,≤154,,,,,,,,,,,,,
40<d≤63,未处理（U）,320~520,≤154,,,,,,,,,,,,,
63<d≤100,未处理（U）,310~470,≤140,,,,,,,,,,,,,
牌号,St12,,,,,,,,,,,,,,,
德国W-Nr.,1.033,,,,,,,,,,,,,,,
对应标准,DIN 1623-1 用于冷成型的低碳钢冷轧钢带和钢板的供货技术条件,,,,,,,,,,,,,,,
归类,碳钢,,,,,,,,,,,,,,,
说明,①表面形式为一般冷轧表面的本牌号标记St12 O3是制造DIN 432 - 1983外舌止动垫圈、DIN463-1974双耳止动垫圈的材料之一 ②本标准规定的扁钢材的正确标记方法： —钢种的缩写名称（如St12）或材料号(1.0330)； —表面形式的缩写符合：O3-一般冷轧表面；O5-最佳表面； —表面类别的标记字母：b-特别光亮；g-光亮；m-无光泽；r-粗糙 示例：St12 O3r或1.0330 O3r；USt13 O5g或1.0333 O5g,,,,,,,,,,,,,,,
密度,7.85 g/cm3,,,,,,,,,,,,,,,
成分,C,N,,,,,,,,,,,,,,
最小值,-,-,,,,,,,,,,,,,,
最大值,0.1,0.007,,,,,,,,,,,,,,
条件,抗拉强度σb Mpa,屈服点σs Mpa,延伸率δ %,硬度 HBW,,,,,,,,,,,,
"薄板, 带材; 冷轧",270~410,≤280,≥28,HRB≤65,,,,,,,,,,,,
牌号,S275J0,,,,,,,,,,,,,,,
德国W-Nr.,1.0143,,,,,,,,,,,,,,,
对应标准,DIN EN 10025-2-2019 热轧结构钢产品 - 第2部分：非合金结构钢的交货技术条件,,,,,,,,,,,,,,,
归类,碳钢,,,,,,,,,,,,,,,
标签,不允许沸腾钢,,,,,,,,,,,,,,,
说明,①本标准说明了扁长产品及半成品的技术供货条件，规定了明确的供货条款下，按照化学成分表及机械性能表中给出热轧非合金优质钢平板和长形产品的组别和等级。此标准也对三种工程类用钢做了补充说明。此标准不适用于中空型材结构和管材。 ②本技术供货条件适用于： ——对于S460JR、J0、J2、K2和S500J0的长形产品，厚度为≥3mm和≤150mm; ——对于质量级别JR、J0、J2和K2的板材产品，厚度≤400mm; ——对于其他强度等级和质量级别的板材和长形产品，厚度≤250mm。 ③除在+N(正火状态)条件下供货的产品外，此标准中说明的钢制品未经热处理。允许进行消除应力退火。在+N条件下供货的产品可进行热成形和/或供货后正火。 ④按照此标准要求转换成轧制品的半成品需要按照订货时的协议。化学成分需要在订货时协商确定，但是也应该在化学成分表的范围内。 ⑤对于特殊要求的等级和产品形式应在订货时做出说明。,,,,,,,,,,,,,,,
密度,7.85 g/cm3,,,,,,,,,,,,,,,
Unnamed: 0,成分,C,Mn,P,S,Cr,,,,,,,,,,
t≤150,最小值,-,-,-,-,-,,,,,,,,,,
t≤150,最大值,0.18,1.5,0.03,0.03,0.29,,,,,,,,,,
条件,抗拉强度σb Mpa,屈服点σs Mpa,延伸率δ %,冲击吸收能量KV2 J,,,,,,,,,,,,
长材和扁平材; t≤1,430~580,≥275,≥15,0°C≥27,,,,,,,,,,,,
长材和扁平材; 1<t≤1.5,430~580,≥275,≥16,≥27,,,,,,,,,,,,
长材和扁平材; 1.5<t≤2,430~580,≥275,≥17,≥27,,,,,,,,,,,,
长材和扁平材; 2<t≤2.5,430~580,≥275,≥18,≥27,,,,,,,,,,,,
长材和扁平材; 2.5<t<3,430~580,≥275,≥19,≥27,,,Ni,Cu,Mo,N,,,,,,
长材和扁平材; 3≤t≤16,410~560,≥275,≥23,≥27,,,-,-,-,-,,,,,,
长材和扁平材; 16<t≤40,410~560,≥265,≥23,≥27,,,0.42,0.55,0.11,0.012,,,,,,
长材和扁平材; 40<t≤63,410~560,≥255,≥22,≥27,,,,,,,,,,,,
长材和扁平材; 63<t≤80,410~560,≥245,≥21,≥27,,,,,,,,,,,,
长材和扁平材; 80<t≤100,410~560,≥235,≥21,≥27,,,,,,,,,,,,
长材和扁平材; 100<t≤150,400~540,≥225,≥19,≥27,,,,,,,,,,,,
长材和扁平材; 150<t≤200,380~540,≥215,≥18,≥27,,,,,,,,,,,,
长材和扁平材; 200<t≤250,380~540,≥205,≥18,≥27,,,,,,,,,,,,
长材和扁平材; 250<t≤400,330~540,≥195,≥18,≥27,,,,,,,,,,,,
牌号,SWRH77B,,,,,,,,,,,,,,,
对应标准,JIS G 3506-2017 高碳钢线材,,,,,,,,,,,,,,,
归类,碳钢,,,,,,,,,,,,,,,
说明,用于制造高碳钢丝、油回火钢丝、预应力混凝土用高碳钢丝、镀锌钢丝绳、钢缆等的线材。同时，钢琴线材也包括在其中,,,,,,,,,,,,,,,
成分,C,Si,Mn,P,S,,,,,,,,,,,
最小值,0.74,0.15,0.6,-,-,,,,,,,,,,,
最大值,0.81,0.35,0.9,0.03,0.03,,,,,,,,,,,
牌号,C16R,,,,,,,,,,,,,,,
对应标准,DIN EN ISO 683-3-2019 热处理钢、合金钢和易切削钢 -- 第3部分：表面硬化钢,,,,,,,,,,,,,,,
归类,碳钢,,,,,,,,,,,,,,,
标签,高级优质非合金钢,,,,,,,,,,,,,,,
成分,C,Si,Mn,P,S,Cr,,,,,,,,,,
最小值,0.12,0.15,0.6,-,0.02,-,,,,,,,,,,
最大值,0.18,0.4,0.9,0.025,0.04,0.4,,,,,,,,,,
条件,热处理或状态,硬度 HBW,,,,,,,,,,,,,,
所有产品形状,软化退火(+A),≤156,,,,,,,,,,,,,,
扁钢,正火(+N),100~155,,,,,,,,,,,,,,
牌号,C10R,,,,,,,,,,,,,,,
欧标钢号,1.1207,,,,,,,,,,,,,,,
对应标准,EN 10277-2018 光亮产品-发货技术条件,,,,,,Ni,Cu,Mo,,,,,,,
归类,碳钢,,,,,,-,-,-,,,,,,,
标签,非合金表面硬化钢,,,,,,0.4,0.3,0.1,,,,,,,
成分,C,Si,Mn,P,S,Cr,,,,,,,,,,
最小值,0.07,0.15,0.3,-,0.02,-,,,,,,,,,,
最大值,0.13,0.4,0.6,0.025,0.04,0.4,,,,,,,,,,
厚度 t mm,热处理或状态,抗拉强度σb Mpa,屈服点σs Mpa,延伸率δ %,硬度 HBW,,,,,,,,,,,
5≤t≤10,冷拉（+C）,460~760,≥350,≥8,,,,,,,,,,,,
10<t≤16,冷拉（+C）,430~730,≥300,≥9,,,,,,,,,,,,
16<t≤40,冷拉（+C）,400~700,≥250,≥10,,,,,,,,,,,,
40<t≤63,冷拉（+C）,350~640,≥200,≥12,,,,,,,,,,,,
63<t≤100,冷拉（+C）,320~580,≥180,≥12,,,Ni,Cu,Mo,,,,,,,
16<t≤100,轧制及去皮(+SH),310~550,,,92~163,,-,-,-,,,,,,,
16<t≤100,软化退火及去皮(+A+SH),,,,≤131,,0.4,0.3,0.1,,,,,,,
5≤t≤10,软化退火及冷拉(+A+C),,,,≤225,,,,,,,,,,,
10<t≤16,软化退火及冷拉(+A+C),,,,≤216,,,,,,,,,,,
16<t≤40,软化退火及冷拉(+A+C),,,,≤207,,,,,,,,,,,
40<t≤63,软化退火及冷拉(+A+C),,,,≤190,,,,,,,,,,,
63<t≤100,软化退火及冷拉(+A+C),,,,≤172,,,,,,,,,,,
牌号,C75W3,,,,,,,,,,,,,,,
对应标准,德标,,,,,,,,,,,,,,,
归类,碳钢,,,,,,,,,,,,,,,
成分,C,Si,Mn,P,S,Cr,,,,,,,,,,
最小值,0.7,0.25,0.6,-,-,-,,,,,,,,,,
最大值,0.8,0.5,0.8,0.035,0.035,0.25,,,,,,,,,,
Unnamed: 0,热处理或状态,硬度 HBW,,,,,,,,,,,,,,
热轧和锻制,软化退火,≤210,,,,,,,,,,,,,,
热轧和锻制,油淬火,HRC62,,,,,,,,,,,,,,
美国UNS,G12110,,,,,,,,,,,,,,,
ASTM  型号或牌号,1211,,,,,,,,,,,,,,,
对应标准,ASTM A29/A29M-2020 热锻碳素钢和合金钢棒材一般要求标准规范,,,,,,Ni,,,,,,,,,
归类,碳钢,,,,,,-,,,,,,,,,
标签,磷和硫处理碳素钢,,,,,,0.25,,,,,,,,,
成分,C,Mn,P,S,,,,,,,,,,,,
最小值,-,0.6,0.07,0.1,,,,,,,,,,,,
最大值,0.13,0.9,0.12,0.15,,,,,,,,,,,,
牌号,9S20,,,,,,,,,,,,,,,
德国W-Nr.,1.0711,,,,,,,,,,,,,,,
对应标准,DIN 1651-1970 易切削钢；交货技术条件,,,,,,,,,,,,,,,
归类,碳钢,,,,,,,,,,,,,,,
性能,易切削性,,,,,,,,,,,,,,,
标签,非热处理易切削钢,,,,,,,,,,,,,,,
说明,牌号后缀字符表示材料的交货状态和热处理：K=冷拔；K+N=冷拔及正火；U或U+SH=热作或热作及去皮,,,,,,,,,,,,,,,
成分,C,Si,Mn,P,S,,,,,,,,,,,
最小值,-,-,0.6,-,0.18,,,,,,,,,,,
最大值,0.13,0.05,1.2,0.1,0.25,,,,,,,,,,,
直径（或厚度） d mm,热处理或状态,抗拉强度σb Mpa,屈服点σs Mpa,延伸率δ %,硬度 HBW,,,,,,,,,,,
"棒材, 大方坯, 盘条; dt≤16",冷拔 (K),550~800,≥420,≥7,,,,,,,,,,,,
"棒材, 大方坯, 盘条;10<d≤16",冷拔 (K),500~750,≥400,≥8,,,,,,,,,,,,
"棒材, 大方坯, 盘条;d≤16",冷拔及正火 (K+N),≥360,≥230,≥25,,,,,,,,,,,,
"棒材, 大方坯, 盘条;d≤16",热作 (U)或热作及旋剥 (U+SH),370~540,,,≤159,,,,,,,,,,,
牌号,SWRCH35K,,,,,,,,,,,,,,,
对应标准,Q/BQB 517-2018 冷镦钢盘条,,,,,,,,,,,,,,,
归类,碳钢,,,,,,,,,,,,,,,
说明,①本标准规定了冷镦钢盘条的尺寸、 外形、 重量及允许偏差、 技术要求、 检验与试验、 包装、 标志和 检验文件等。 ②本标准适用于宝山钢铁股份有限公司生产的冷镦钢无扭控冷热轧盘条。 主要用于制造汽车、 电子、 机械等行业使用的高等级冷成型紧固件、 异形件等。 ③表面质量要求，B-系列冷镦钢严于冷镦钢。 ④非金属夹杂物检验，为必做项目，B-系列冷镦钢规定了更高的合格级别,,,,,,,,,,,,,,,
成分,C,Si,Mn,P,S,Cr,,,,,,,,,,
最小值,0.32,0.1,0.6,-,-,-,,,,,,,,,,
最大值,0.38,0.35,0.9,0.02,0.02,0.2,,,,,,,,,,
牌号,3,,,,,,,,,,,,,,,
对应标准,ISO 5950-2012 工业级和拉伸级电解镀锡冷还原碳钢板,,,,,,,,,,,,,,,
归类,碳钢,,,,,,,,,,,,,,,
成分,C,Mn,P,S,Cr,Ni,,,,,,,,,,
最小值,-,-,-,-,-,-,,,,,,,,,,
最大值,0.08,0.45,0.02,0.03,0.15,0.2,Ni,Cu,Mo,,,,,,,
抗拉强度σb Mpa,延伸率δ %,,,,,,-,-,-,,,,,,,
≥350,标称长度=50mm≥35,,,,,,0.2,0.2,0.06,,,,,,,
牌号,A227,,,,,,,,,,,,,,,
对应标准,ASTM A227/A227M-2006(R2017) 机械弹簧用冷拉钢丝,,,,,,,,,,,,,,,
归类,碳钢,,,,,,,,,,,,,,,
成分,C ①,Si,Mn ②,P,S,,Cu,Mo,Ti ①,V ①,Nb ①,更多,,,,
最小值,0.45,0.15,0.3,-,-,,-,-,-,-,-,Cu+Ni+Cr+Mo≤0.50；Cr+Mo≤0.16,,,,
最大值,0.85,0.35,1.3,0.04,0.05,,0.2,0.06,0.008,0.008,0.008,Cu+Ni+Cr+Mo≤0.50；Cr+Mo≤0.16,,,,
牌号,36SMn14,,,,,,,,,,,,,,,
对应标准,ISO 683-18-2014 热处理钢、合金钢和易切削钢 -- 第18部分：光面钢制品,,,,,,,,,,,,,,,
归类,碳钢,,,,,,,,,,,,,,,
成分,C,Si,Mn,P,S,,,,,,,,,,,
最小值,0.32,-,1.3,-,0.1,,,,,,,,,,,
最大值,0.39,0.4,1.7,0.06,0.18,,,,,,,,,,,
厚度 t mm,热处理或状态,抗拉强度σb Mpa,屈服点σs Mpa,延伸率δ %,硬度 HBW,,,,,,,,,,,
5≤t≤10,Cold drawn (+C),660~960,≥500,≥6,,,,,,,,,,,,
10＜t≤16,Cold drawn (+C),620~920,≥440,≥6,,,,,,,,,,,,
16＜t≤40,Cold drawn (+C),600~900,≥390,≥7,,,,,,,,,,,,
40＜t≤63,Cold drawn (+C),580~840,≥360,≥8,,,,,,,,,,,,
63＜t≤100,Cold drawn (+C),560~820,≥340,≥9,,,,,,,,,,,,
16＜t≤40,As-rolled + peeled (+SH),560~750,,,≤219,,,,,,,,,,,
40＜t≤63,As-rolled + peeled (+SH),560~740,,,≤216,,,,,,,,,,,
63＜t≤100,As-rolled + peeled (+SH),550~740,,,≤216,,,,,,,,,,,
5≤t≤10,Quenched and tempered and peeled (+QT+SH),700~850,≥480,,,,,,,,,,,,,
10＜t≤16,Quenched and tempered and peeled (+QT+SH),700~850,≥460,,,,,,,,,,,,,
16＜t≤40,Quenched and tempered and peeled (+QT+SH),670~820,≥420,≥15,,,,,,,,,,,,
40＜t≤63,Quenched and tempered and peeled (+QT+SH),640~790,≥400,≥16,,,,,,,,,,,,
63＜t≤100,Quenched and tempered and peeled (+QT+SH),570~720,≥360,≥17,,,,,,,,,,,,
5≤t≤10,Quenched and tempered +Cold drawn (+QT+C),750~1000,≥525,≥6,,,,,,,,,,,,
10＜t≤16,Quenched and tempered +Cold drawn (+QT+C),740~990,≥520,≥6,,,,,,,,,,,,
16＜t≤40,Quenched and tempered +Cold drawn (+QT+C),720~970,≥505,≥8,,,,,,,,,,,,
40＜t≤63,Quenched and tempered +Cold drawn (+QT+C),680~930,≥475,≥9,,,,,,,,,,,,
63＜t≤100,Quenched and tempered +Cold drawn (+QT+C),580~840,≥405,≥9,,,,,,,,,,,,
牌号,A108 Grade 1008,,,,,,,,,,,,,,,
美国UNS,G10080,,,,,,,,,,,,,,,
对应标准,ASTM A108-1999 冷成形钢棒品质的标准规范,,,,,,,,,,,,,,,
归类,碳钢,,,,,,,,,,,,,,,
说明,本规范涵盖按化学成分生产的标准质量冷加工碳钢棒。标准质量的冷加工棒材适用于热处理，加工成部件，或在成品状态下使用，如轴系，或建筑应用，或用于其他类似用途。钢材的等级由等级编号或化学成分确定。,,,,,,,,,,,,,,,
成分,C,Mn,P,S,,,,,,,,,,,,
最小值,-,0.3,-,-,,,,,,,,,,,,
最大值,0.1,0.5,0.04,0.05,,,,,,,,,,,,
牌号,SWCH 22A,,,,,,,,,,,,,,,
对应标准,JIS G 3507-2-2005 冷镦碳钢 - 第2部分：线材,,,,,,,,,,,,,,,
归类,碳钢,,,,,,,,,,,,,,,
性能,锻压性,,,,,,,,,,,,,,,
标签,铝镇静钢,,,,,,,,,,,,,,,
说明,①本标准规定了冷镦用碳钢钢丝，用于制造各种类型的螺钉(如螺栓、螺母、铆钉、机螺钉、自攻螺钉等)和用冷镦制造的各种零件。 ②用于制造本标准钢丝的盘条应符合JIS G 3507-1的规定。,,,,,,,,,,,,,,,
条件,热处理或状态,抗拉强度σb Mpa,断面收缩率ψ %,硬度 HBW,,,,,,,,,,,,
线材,冷作前球化退火（DA）,≥440,≥55,HRB≤88,,,,,,,,,,,,
线材；3<t≤4,冷作（D）,≥690,-,-,,,,,,,,,,,,
线材；4<t≤5,冷作（D）,≥570,≥45,-,,,,,,,,,,,,
线材；t>5,冷作（D）,≥470,≥45,#NAME?,,,,,,,,,,,,
牌号,C45RC,,,,,,,,,,,,,,,
欧标钢号,1.1061,,,,,,,,,,,,,,,
对应标准,EN 10263-4-2017 钢棒，冷镦和冷挤压棒材和线材 - 第4部分：交货技术条件：淬火和回火钢,,,,,,,,,,,,,,,
归类,碳钢,,,,,,,,,,,,,,,
性能,锻压性,,,,,,,,,,,,,,,
说明,1.本部分EN 10263适用于直径不超过100mm的非合金和合金钢的圆棒、圆棒和线材，用于冷镦、冷挤压、随后的淬火和回火或感应淬火或火焰淬火。 2.EN 10263- 1:2017 对于EN 10263的这个部分是必不可少的。,,,,,,,,,,,,,,,
成分,C ⓓ,Si ⓔ,Mn,P,S,Cu,,,,,,,,,,
最小值,0.42,-,0.5,-,0.02,-,,,,,,,,,,
最大值,0.5,0.3,0.8,0.025,0.035,0.25,,,,,,,,,,
条件,热处理或状态,抗拉强度σb Mpa,断面收缩率ψ %,,,,,,,,,,,,,
"棒材,线材;2<d≤5",未经处理及冷拔及球化处理 (+U+C+AC),≤590,≥62,,,,,,,,,,,,,
"棒材,线材;5<d≤40",未经处理及冷拔及球化处理 (+U+C+AC),≤580,≥62,,,,,,,,,,,,,
"棒材,线材;2<d≤5",未经处理及冷拔及球化处理及调质轧制 (+U+C+AC+LC),≤630,≥60,,,,,,,,,,,,,
"棒材,线材;5<d≤40",未经处理及冷拔及球化处理及调质轧制 (+U+C+AC+LC),≤620,≥60,,,,,,,,,,,,,
"棒材,杆材;5<d≤40",球化处理或球化处理及旋剥 (+AC或+AC+PE),≤600,≥60,,,,,,,,,,,,,
"棒材,线材;5＜d≤10",球化处理及冷拔 (+AC+C),≤720,,,,,,,,,,,,,,
"棒材,线材;10<d≤40",球化处理及冷拔 (+AC+C),≤710,,,,,,,,,,,,,,
牌号,C120U,,,,,,,,,,,,,,,
ISO数字牌号,1.1555,,,,,,,,,,,,,,,
对应标准,ISO 4957-2018 工具钢,,,,,,,,,,,,,,,
归类,碳钢,,,,,,,,,,,,,,,
标签,冷作非合金工具钢,,,,,,,,,,,,,,,
密度,7.85 g/cm3,,,,,,,,,,,,,,,
成分,C,Si,Mn,P,S,,,,,,,,,,,
最小值,1.15,0.1,0.1,-,-,,,,,,,,,,,
最大值,1.25,0.3,0.4,0.03,0.03,,,,,,,,,,,
热处理,硬度 HBW,,,,,,,,,,,,,,,
退火 (+A),≤217,,,,,,,,,,,,,,,
淬火及回火,HRC≥62,,,,,,,,,,,,,,,
牌号,9,,,,,,,,,,,,,,,
对应标准,AS 1442-2007 碳素钢和碳锰钢 - 热轧棒材和半成品,,,,,,,,,,,,,,,
归类,碳钢,,,,,,,,,,,,,,,
标签,碳锰钢,,,,,,,,,,,,,,,
说明,本标准规定了用于锻造和一般工程用途的在轧制或正火状态下交付的碳钢和碳锰钢棒材、棒材、坯料和板坯的要求。它规定了所有牌号的化学成分要求，以及满足机械性能要求的牌号的抗拉强度要求。该标准允许添加硼和微合金元素来实现特殊性能。,,,,,,,,,,,,,,,
成分,C,Si,Mn,P,S,Cr,,,,,,,,,,
最小值,0.15,0.1,1.3,-,-,-,,,,,,,,,,
最大值,0.25,0.4,1.7,0.04,0.04,0.3,,,,,,,,,,
条件,热处理或状态,抗拉强度σb Mpa,屈服点σs Mpa,延伸率δ %,,,,,,,,,,,,
棒材；d≤215,轧制或正火,≥540,≥300,≥18,,,,,,,,,,,,
光亮产品、坯料、厚板；d≤215,轧制或正火,≥540,≥300,≥18,,,,,,,,,,,,
牌号,C20C,,,,,,,,,,,,,,,
对应标准,ISO 4954-2018 冷镦和冷挤压用钢,,,,,,,,,,,,,,,
归类,碳钢,,,,,,Ni,Cu,Mo,,,,,,,
成分,C,Si,Mn,P,S,Cr,-,-,-,,,,,,,
最小值,0.18,-,0.7,-,-,-,0.35,0.35,0.1,,,,,,,
最大值,0.22,0.1,0.9,0.025,0.025,0.3,,,,,,,,,,
牌号,1548,,,,,,,,,,,,,,,
美国UNS,G15480,,,,,,,,,,,,,,,
对应标准,SAE J403-2014 碳钢的化学成分,,,,,,,,,,,,,,,
归类,碳钢,,,,,,,,,,,,,,,
说明,•“Flat Rolled Products”适用于结构型材、板材、带材、薄板和焊管。 •“Long Products”适用于锻造、热轧和冷加工棒材、盘条和无缝管的半成品。,,,,,,,,,,,,,,,
Unnamed: 0,成分,C,Mn,P,S,,Ni,Cu,Mo,Al ①,更多,,,,,
Flat Rolled Products,最小值,0.44,1.1,-,-,,-,-,-,0.02,Cr+Ni+Mo≤0.50,,,,,
Flat Rolled Products,最大值,0.52,1.4,0.03,0.035,,0.3,0.3,0.1,0.06,Cr+Ni+Mo≤0.50,,,,,
牌号,A516 Grade 55,,,,,,,,,,,,,,,
其他名称,A516 Grade 380,,,,,,,,,,,,,,,
对应标准,ASTM A516/A516M-2017 中低温用碳钢压力容器板,,,,,,,,,,,,,,,
归类,碳钢,,,,,,,,,,,,,,,
Unnamed: 0,成分,C ①,Si,Mn ①,P,S,,,,,,,,,,
t≤12.5mm,最小值,-,0.15,0.6,-,-,,,,,,,,,,
t≤12.5mm,最大值,0.18,0.4,0.9,0.025,0.025,,,,,,,,,,
Unnamed: 0,抗拉强度σb Mpa,屈服点σs Mpa,延伸率δ %,,,,,,,,,,,,,
50mm＜t≤200mm,380~515,≥205,≥23,,,,,,,,,,,,,
t≤50mm,380~515,≥205,≥27,,,,,,,,,,,,,
牌号,60SPb20,,,,,,,,,,,,,,,
德国W-Nr.,1.0758,,,,,,,,,,,,,,,
对应标准,DIN 1651-1988 易切削钢技术供货条件,,,,,,,,,,,,,,,
归类,碳钢,,,,,,,,,,,,,,,
性能,易切削性  淬透性,,,,,,,,,,,,,,,
标签,易切削调质钢,,,,,,,,,,,,,,,
说明,1、本标准适用于易切削钢： ——半成品，如大钢坯、扁钢、棒料 ——热轧线材 ——热轧条钢（圆钢、方钢、六角钢、八角钢和扁钢） ——冷拔钢 结构和供货时热处理状态的组合本标准有规定 2、没有其他规定的话，DIN 17010描述的钢和钢产品一般供货技术条件补充适用于本标准的内容 3、易切削钢的特点是具有良好的可切削性和易裂性。这些性能是由于它具有较高的硫含量，必要时也含其他的附加物（如铅）而产生的 4、牌号后缀字符表示材料供货状态和热处理：K=冷拔；U或U+SH=热作或热作及去皮；K+S=冷拔及消除应力；SH+V=去皮及调质；K+V=冷拔及调质,,,,,,,,,,,,,,,
成分,C,Si,Mn,P,S,Pb,,,,,,,,,,
最小值,0.57,0.1,0.7,-,0.18,0.15,,,,,,,,,,
最大值,0.65,0.3,1.1,0.06,0.25,0.35,,,,,,,,,,
条件,热处理或状态,抗拉强度σb Mpa,屈服点σs Mpa,延伸率δ %,硬度 HBW,,,,,,,,,,,
"棒材, 半成品, 线材；t≤10",热作 (U)或热作及去皮(U+SH),670~880,,,≤269,,,,,,,,,,,
"棒材, 半成品, 线材；10<t≤16",热作 (U)或热作及去皮(U+SH),670~880,,,≤269,,,,,,,,,,,
"棒材, 半成品, 线材；16<t≤40",热作 (U)或热作及去皮(U+SH),660~870,,,≤261,,,,,,,,,,,
"棒材, 半成品, 线材；40<t≤63",热作 (U)或热作及去皮(U+SH),650~860,,,≤261,,,,,,,,,,,
"棒材, 半成品, 线材；63<t≤100",热作 (U)或热作及去皮(U+SH),640~840,,,≤255,,,,,,,,,,,
"棒材, 半成品, 线材；t≤10",冷拔（K）,*830~1080,*≥645,*≥5,,,,,,,,,,,,
"棒材, 半成品, 线材；10<d≤16",冷拔（K）,*780~1030,*≥540,*≥6,,,,,,,,,,,,
"棒材, 半成品, 线材；16<d≤40",冷拔（K）,*740~930,*≥430,*≥7,,,,,,,,,,,,
"棒材, 半成品, 线材；40<d≤63",冷拔（K）,*710~900,*≥355,*≥8,,,,,,,,,,,,
"棒材, 半成品, 线材；63<d≤100",冷拔（K）,*640~880,*≥335,*≥9,,,,,,,,,,,,
"棒材, 半成品, 线材；d≤63",冷拔及消除应力 (K+S),≤850,,,,,,,,,,,,,,
"棒材, 半成品, 线材；t≤10",去皮及调质(SH+V)或冷拔及调质(K+V),830~980,≥570,≥7,,,,,,,,,,,,
"棒材, 半成品, 线材；10<d≤16",去皮及调质(SH+V)或冷拔及调质(K+V),830~980,≥570,≥8,,,,,,,,,,,,
"棒材, 半成品, 线材；16<d≤40",去皮及调质(SH+V)或冷拔及调质(K+V),780~930,≥490,≥10,,,,,,,,,,,,
"棒材, 半成品, 线材；40<d≤100",去皮及调质(SH+V)或冷拔及调质(K+V),740~880,≥450,≥11,,,,,,,,,,,,
牌号,C40E,,,,,,,,,,,,,,,
对应标准,DIN EN ISO 683-1-2018 热处理钢、合金钢和易切削钢 -- 第1部分：调质非合金钢,,,,,,,,,,,,,,,
归类,碳钢,,,,,,,,,,,,,,,
标签,高级优质非合金钢,,,,,,,,,,,,,,,
成分,C,Si,Mn,P,S,Cr,,,,,,,,,,
最小值,0.37,0.1,0.5,-,-,-,,,,,,,,,,
最大值,0.44,0.4,0.8,0.025,0.035,0.4,,,,,,,,,,
直径d 或 厚度t mm,热处理或状态,抗拉强度σb Mpa,屈服点σs Mpa,延伸率δ %,断面收缩率ψ %,冲击吸收能量KV2 J,,,,,,,,,,
d≤16; t≤8,调质（QT）,650~800,≥460,≥16,≥35,≥20,,,,,,,,,,
16＜d≤40；8＜t≤20,调质（QT）,630~780,≥400,≥18,≥40,≥20,,,,,,,,,,
40＜d≤100；20＜t≤60,调质（QT）,600~750,≥350,≥19,≥45,≥20,,,,,,,,,,
d≤16；t≤16,正火（N）,≥580,≥320,≥16,,,,,,,,,,,,
16<d≤100；16＜t≤100,正火（N）,≥550,≥290,≥17,,,Ni,Cu,Mo,更多,,,,,,
100<d≤250；100＜t≤250,正火（N）,≥530,≥260,≥17,,,-,-,-,Cr+Mo+Ni≤0.63,,,,,,
牌号,C15R,,,,,,0.4,0.3,0.1,Cr+Mo+Ni≤0.63,,,,,,
德国W-Nr.,1.114,,,,,,,,,,,,,,,
对应标准,DIN EN 10084-2008 表面硬化钢—技术交货条件,,,,,,,,,,,,,,,
归类,碳钢,,,,,,,,,,,,,,,
成分,C,Si,Mn,P,S,,,,,,,,,,,
最小值,0.12,-,0.3,-,0.02,,,,,,,,,,,
最大值,0.18,0.4,0.6,0.035,0.04,,,,,,,,,,,
条件,热处理或状态,硬度 HBW,,,,,,,,,,,,,,
所有产品形状,软化退火(+A),≤143,,,,,,,,,,,,,,
扁钢,正火(+N),95~150,,,,,,,,,,,,,,
美国UNS,G11180,,,,,,,,,,,,,,,
ASTM  型号或牌号,1118,,,,,,,,,,,,,,,
对应标准,ASTM A29/A29M-2020 热锻碳素钢和合金钢棒材一般要求标准规范,,,,,,,,,,,,,,,
归类,碳钢,,,,,,,,,,,,,,,
性能,易切削性,,,,,,,,,,,,,,,
标签,硫处理碳素钢  易切削钢,,,,,,,,,,,,,,,
成分,C,Mn,P,S,,,,,,,,,,,,
最小值,0.14,1.3,-,0.08,,,,,,,,,,,,
最大值,0.2,1.6,0.04,0.13,,,,,,,,,,,,
牌号,F563M Class 10,,,,,,,,,,,,,,,
对应标准,ASTM F563M-2007(R2013) 米制碳钢和合金钢螺母标准规范,,,,,,,,,,,,,,,
归类,碳钢,,,,,,,,,,,,,,,
Unnamed: 0,成分,C,Mn,P,S,,,,,,,,,,,
heat Analysis,最小值,-,0.3,-,-,,,,,,,,,,,
heat Analysis,最大值,0.55,-,0.04,0.05,,,,,,,,,,,
硬度 HBW,,,,,,,,,,,,,,,,
HRC26~36,,,,,,,,,,,,,,,,
牌号,SWRCH08A,,,,,,,,,,,,,,,
对应标准,企标,,,,,,,,,,,,,,,
归类,碳钢,,,,,,,,,,,,,,,
性能,锻压性,,,,,,,,,,,,,,,
标签,铝镇静钢  塑性好,,,,,,,,,,,,,,,
说明,该牌号线材主要用于制造螺栓、螺柱、螺钉、螺母、自攻螺钉、销、铆钉等紧固件或标准件以及冷冲压成型件,,,,,,,,,,,,,,,
成分,C,Si,Mn,P,S,Al,,,,,,,,,,
最小值,-,-,-,-,-,-,,,,,,,,,,
最大值,0.1,0.1,0.6,0.03,0.035,0.02,,,,,,,,,,
牌号,1053,,,,,,,,,,,,,,,
美国UNS,G10530,,,,,,,,,,,,,,,
对应标准,SAE J403-2014 碳钢的化学成分,,,,,,,,,,,,,,,
归类,碳钢,,,,,,,,,,,,,,,
说明,•“Flat Rolled Products”适用于结构型材、板材、带材、薄板和焊管。 •“Long Products”适用于锻造、热轧和冷加工棒材、盘条和无缝管的半成品。,,,,,,,,,,,,,,,
Unnamed: 0,成分,C,Mn,P,S,,,,,,,,,,,
Flat Rolled Products,最小值,0.48,0.7,-,-,,,,,,,,,,,
Flat Rolled Products,最大值,0.55,1,0.03,0.035,,,,,,,,,,,
牌号,36SMnPb14,,,,,,,,,,,,,,,
欧标钢号,1.0765,,,,,,,,,,,,,,,
对应标准,EN 10277-2018 光亮产品-发货技术条件,,,,,,,,,,,,,,,
归类,碳钢,,,,,,,,,,,,,,,
性能,易切削性,,,,,,,,,,,,,,,
标签,易切削淬火和回火钢,,,,,,,,,,,,,,,
成分,C,Si,Mn,P,S,Pb,,,,,,,,,,
最小值,0.32,-,1.3,-,0.1,0.15,,,,,,,,,,
最大值,0.39,0.4,1.7,0.06,0.18,0.35,,,,,,,,,,
厚度 t mm,热处理或状态,抗拉强度σb Mpa,屈服点σs Mpa,延伸率δ %,硬度 HBW,,,,,,,,,,,
5≤t≤10,冷拉（+C）,660~960,≥500,≥6,,,,,,,,,,,,
10<t≤16,冷拉（+C）,620~920,≥440,≥6,,,,,,,,,,,,
16<t≤40,冷拉（+C）,600~900,≥390,≥7,,,,,,,,,,,,
40<t≤63,冷拉（+C）,580~840,≥360,≥8,,,,,,,,,,,,
63<t≤100,冷拉（+C）,560~820,≥340,≥9,,,,,,,,,,,,
16<t≤40,轧制及去皮(+SH),560~750,,,≤219,,,,,,,,,,,
40<t≤63,轧制及去皮(+SH),560~740,,,≤216,,,,,,,,,,,
63<t≤100,轧制及去皮(+SH),550~740,,,≤216,,,,,,,,,,,
16<t≤40,"淬火及回火,剥皮(+QT+SH)",670~820,≥420,≥15,,,,,,,,,,,,
40<t≤63,"淬火及回火,剥皮(+QT+SH)",640~790,≥400,≥16,,,,,,,,,,,,
63<t≤100,"淬火及回火,剥皮(+QT+SH)",570~720,≥360,≥17,,,,,,,,,,,,
5≤t≤10,"淬火及回火,冷拉(+QT+C)",750~1000,≥525,≥6,,,,,,,,,,,,
10<t≤16,"淬火及回火,冷拉(+QT+C)",740~990,≥520,≥6,,,,,,,,,,,,
16<t≤40,"淬火及回火,冷拉(+QT+C)",720~970,≥505,≥8,,,,,,,,,,,,
40<t≤63,"淬火及回火,冷拉(+QT+C)",680~930,≥475,≥9,,,,,,,,,,,,
63<t≤100,"淬火及回火,冷拉(+QT+C)",580~840,≥405,≥9,,,,,,,,,,,,
牌号,SWRCH25K,,,,,,,,,,,,,,,
对应标准,JIS G 3507-1-2010 冷镦用碳钢 盘条,,,,,,,,,,,,,,,
归类,碳钢,,,,,,,,,,,,,,,
性能,锻压性,,,,,,,,,,,,,,,
标签,镇静钢,,,,,,,,,,,,,,,
成分,C,Si,Mn,P,S,Cr,,,,,,,,,,
最小值,0.22,0.1,0.3,-,-,-,,,,,,,,,,
最大值,0.28,0.35,0.6,0.03,0.035,0.2,,,,,,,,,,
牌号,S275J0,,,,,,,,,,,,,,,
欧标钢号,1.0143,,,,,,,,,,,,,,,
对应标准,EN 10025-2-2019 热轧结构钢产品 - 第2部分：非合金结构钢的交货技术条件,,,,,,,,,,,,,,,
归类,碳钢,,,,,,,,,,,,,,,
标签,不允许沸腾钢,,,,,,,,,,,,,,,
说明,①本标准说明了扁长产品及半成品的技术供货条件，规定了明确的供货条款下，按照化学成分表及机械性能表中给出热轧非合金优质钢平板和长形产品的组别和等级。此标准也对三种工程类用钢做了补充说明。此标准不适用于中空型材结构和管材。 ②本技术供货条件适用于： ——对于S460JR、J0、J2、K2和S500J0的长形产品，厚度为≥3mm和≤150mm; ——对于质量级别JR、J0、J2和K2的板材产品，厚度≤400mm; ——对于其他强度等级和质量级别的板材和长形产品，厚度≤250mm。 ③除在+N(正火状态)条件下供货的产品外，此标准中说明的钢制品未经热处理。允许进行消除应力退火。在+N条件下供货的产品可进行热成形和/或供货后正火。 ④按照此标准要求转换成轧制品的半成品需要按照订货时的协议。化学成分需要在订货时协商确定，但是也应该在化学成分表的范围内。 ⑤对于特殊要求的等级和产品形式应在订货时做出说明。,,,,,,Ni,Cu,,,,,,,,
密度,7.85 g/cm3,,,,,,-,-,,,,,,,,
Unnamed: 0,成分,C,Mn,P,S,Cr,0.2,0.3,,,,,,,,
t≤150,最小值,-,-,-,-,-,,,,,,,,,,
t≤150,最大值,0.18,1.5,0.03,0.03,0.29,,,,,,,,,,
条件,抗拉强度σb Mpa,屈服点σs Mpa,延伸率δ %,冲击吸收能量KV2 J,,,,,,,,,,,,
长材和扁平材; t≤1,430~580,≥275,≥15,0°C≥27,,,,,,,,,,,,
长材和扁平材; 1<t≤1.5,430~580,≥275,≥16,≥27,,,,,,,,,,,,
长材和扁平材; 1.5<t≤2,430~580,≥275,≥17,≥27,,,,,,,,,,,,
长材和扁平材; 2<t≤2.5,430~580,≥275,≥18,≥27,,,,,,,,,,,,
长材和扁平材; 2.5<t<3,430~580,≥275,≥19,≥27,,,Ni,Cu,Mo,N,,,,,,
长材和扁平材; 3≤t≤16,410~560,≥275,≥23,≥27,,,-,-,-,-,,,,,,
长材和扁平材; 16<t≤40,410~560,≥265,≥23,≥27,,,0.42,0.55,0.11,0.012,,,,,,
长材和扁平材; 40<t≤63,410~560,≥255,≥22,≥27,,,,,,,,,,,,
长材和扁平材; 63<t≤80,410~560,≥245,≥21,≥27,,,,,,,,,,,,
长材和扁平材; 80<t≤100,410~560,≥235,≥21,≥27,,,,,,,,,,,,
长材和扁平材; 100<t≤150,400~540,≥225,≥19,≥27,,,,,,,,,,,,
长材和扁平材; 150<t≤200,380~540,≥215,≥18,≥27,,,,,,,,,,,,
长材和扁平材; 200<t≤250,380~540,≥205,≥18,≥27,,,,,,,,,,,,
长材和扁平材; 250<t≤400,330~540,≥195,≥18,≥27,,,,,,,,,,,,
美国UNS,G10590,,,,,,,,,,,,,,,
ASTM  型号或牌号,1059,,,,,,,,,,,,,,,
对应标准,ASTM A29/A29M-2020 热锻碳素钢和合金钢棒材一般要求标准规范,,,,,,,,,,,,,,,
归类,碳钢,,,,,,,,,,,,,,,
性能,锻压性,,,,,,,,,,,,,,,
标签,非硫处理碳素钢,,,,,,,,,,,,,,,
成分,C,Mn,P,S,,,,,,,,,,,,
最小值,0.55,0.5,-,-,,,,,,,,,,,,
最大值,0.65,0.8,0.04,0.05,,,,,,,,,,,,
美国UNS,G15720,,,,,,,,,,,,,,,
ASTM  型号或牌号,1572,,,,,,,,,,,,,,,
旧牌号,1072,,,,,,,,,,,,,,,
对应标准,ASTM A29/A29M-2020 热锻碳素钢和合金钢棒材一般要求标准规范,,,,,,,,,,,,,,,
归类,碳钢,,,,,,,,,,,,,,,
性能,弹性,,,,,,,,,,,,,,,
标签,高锰碳钢,,,,,,,,,,,,,,,
说明,锰提高淬透性，φ12mm的钢材油中可以淬透，表面脱碳倾向比硅钢小，经热处理后的综合力学性能优于碳钢，但有过热敏感性和回火脆性。用作小尺寸各种扁、圆弹簧、座垫弹簧、弹簧发条，也可制作弹簧环、气门簧、离合器簧片、刹车弹簧及冷拔钢丝冷卷螺旋弹簧。,,,,,,,,,,,,,,,
成分,C,Mn,P,S,,,,,,,,,,,,
最小值,0.65,1,-,-,,,,,,,,,,,,
最大值,0.76,1.3,0.04,0.05,,,,,,,,,,,,
牌号,260Y,,,,,,,,,,,,,,,
对应标准,ISO 13887-2017 具有更高的屈服强度和更好的成形性冷轧薄钢板,,,,,,,,,,,,,,,
归类,碳钢,,,,,,,,,,,,,,,
成分,C,Si,Mn,S,Cr,Ni,,,,,,,,,,
最小值,-,-,-,-,-,-,,,,,,,,,,
最大值,0.08,0.5,0.6,0.025,0.15,0.2,,,,,,,,,,
抗拉强度σb Mpa,屈服点σs Mpa,延伸率δ %,,,,,,,,,,,,,,
≥350,≥260,标称长度=50mm≥28,,,,,,,,,,,,,,
牌号,C45E,,,,,,,,,,,,,,,
对应标准,ISO 683-18-2014 热处理钢、合金钢和易切削钢 -- 第18部分：光面钢制品,,,,,,,,,,,,,,,
归类,碳钢,,,,,,,,,,,,,,,
成分,C,Si,Mn,P,S,Cr,Cu,Mo,Ti ①,V ①②,Nb ①,更多,,,,
最小值,0.42,0.1,0.5,-,-,-,-,-,-,-,-,Cu+Ni+Cr+Mo≤0.50；Cr+Mo≤0.16,,,,
最大值,0.5,0.4,0.8,0.025,0.035,0.4,0.2,0.06,0.008,0.008,0.008,Cu+Ni+Cr+Mo≤0.50；Cr+Mo≤0.16,,,,
厚度 t mm,热处理或状态,抗拉强度σb Mpa,屈服点σs Mpa,延伸率δ %,硬度 HBW,冲击吸收能量KV2 J,,,,,,,,,,
5≤t≤10,Cold drawn (+C),750~1050,≥565,≥5,,,,,,,,,,,,
10＜t≤16,Cold drawn (+C),710~1030,≥500,≥6,,,,,,,,,,,,
16＜t≤40,Cold drawn (+C),650~1000,≥410,≥7,,,,,,,,,,,,
40＜t≤63,Cold drawn (+C),630~900,≥360,≥8,,,,,,,,,,,,
63＜t≤100,Cold drawn (+C),580~850,≥310,≥8,,,Ni,Cu,Mo,更多,,,,,,
16＜t≤100,As-rolled + peeled (+SH),580~820,,,172~241,,-,-,-,Cr+Mo+Ni≤0.63,,,,,,
16＜t≤40,Quenched and tempered and peeled (+QT+SH),650~800,≥430,≥16,,≥25,0.4,0.3,0.1,Cr+Mo+Ni≤0.63,,,,,,
40＜t≤100,Quenched and tempered and peeled (+QT+SH),630~780,≥370,≥17,,≥25,,,,,,,,,,
5≤t≤10,Quenched and tempered + cold drawn (+QT +C),850~1050,≥595,≥8,,,,,,,,,,,,
10＜t≤16,Quenched and tempered + cold drawn (+QT +C),810~1010,≥565,≥8,,,,,,,,,,,,
16＜t≤40,Quenched and tempered + cold drawn (+QT +C),700~900,≥525,≥9,,,,,,,,,,,,
40＜t≤63,Quenched and tempered + cold drawn (+QT +C),650~850,≥455,≥10,,,,,,,,,,,,
63＜t≤100,Quenched and tempered + cold drawn (+QT +C),650~850,≥455,≥11,,,,,,,,,,,,
牌号,C35EC,,,,,,,,,,,,,,,
德国W-Nr.,1.1172,,,,,,,,,,,,,,,
旧牌号,Cq 35,,,,,,,,,,,,,,,
对应标准,DIN EN 10263-4-2017 钢棒，冷镦和冷挤压棒材和线材 - 第4部分：交货技术条件：淬火和回火钢,,,,,,,,,,,,,,,
归类,碳钢,,,,,,,,,,,,,,,
性能,锻压性,,,,,,,,,,,,,,,
说明,本标准代替DIN 1654-4-1989；Cq 35是DIN 1654-4的牌号 ①本标准适用于直径不超过100mm的非合金和合金钢圆棒、圆杆和圆线材，用于冷镦、冷挤压及随后的淬火和回火 ②本标准代替DIN 1654-4-1989,,,,,,,,,,,,,,,
成分,C ⓓ,Si ⓔ,Mn,P,S,Cu,,,,,,,,,,
最小值,0.32,-,0.5,-,-,-,,,,,,,,,,
最大值,0.39,0.3,0.8,0.025,0.025,0.25,,,,,,,,,,
条件,热处理或状态,抗拉强度σb Mpa,断面收缩率ψ %,,,,,,,,,,,,,
"棒材,线材;2<d≤5",未经处理及冷拔及球化处理 (+U+C+AC),≤550,≥62,,,,,,,,,,,,,
"棒材,线材;5<d≤40",未经处理及冷拔及球化处理 (+U+C+AC),≤540,≥62,,,,,,,,,,,,,
"棒材,线材;2<d≤5",未经处理及冷拔及球化处理及调质轧制 (+U+C+AC+LC),≤590,≥60,,,,,,,,,,,,,
"棒材,线材;5<d≤40",未经处理及冷拔及球化处理及调质轧制 (+U+C+AC+LC),≤580,≥60,,,,,,,,,,,,,
"棒材,杆材;5<d≤40",球化处理或球化处理及旋剥 (+AC或+AC+PE),≤560,≥60,,,,,,,,,,,,,
"棒材,线材;5＜d≤10",球化处理及冷拔 (+AC+C),≤670,,,,,,,,,,,,,,
"棒材,线材;10<d≤40",球化处理及冷拔 (+AC+C),≤660,,,,,,,,,,,,,,
牌号,PL 26,,,,,,,,,,,,,,,
对应标准,ISO 9329-3-1997 具有规定低温性能的非合金钢和合金钢,,,,,,,,,,,,,,,
归类,碳钢,,,,,,,,,,,,,,,
成分,C,Si,Mn,P,S,Al,,,,,,,,,,
最小值,-,-,0.8,-,-,-,,,,,,,,,,
最大值,0.2,0.35,1.4,0.03,0.025,0.015,,,,,,,,,,
厚度 t mm,热处理或状态,抗拉强度σb Mpa,屈服点σs Mpa,延伸率δ %,,,,,,,,,,,,
t≤13,正火,460~580,≥265,21,,,,,,,,,,,,
13＜L≤25,正火,460~580,≥275,21,,,,,,,,,,,,
牌号,SWCH 30K,,,,,,,,,,,,,,,
对应标准,JIS G 3507-2-2005 冷镦碳钢 - 第2部分：线材,,,,,,,,,,,,,,,
归类,碳钢,,,,,,,,,,,,,,,
性能,锻压性,,,,,,,,,,,,,,,
标签,镇静钢,,,,,,,,,,,,,,,
说明,①本标准规定了冷镦用碳钢钢丝，用于制造各种类型的螺钉(如螺栓、螺母、铆钉、机螺钉、自攻螺钉等)和用冷镦制造的各种零件。 ②用于制造本标准钢丝的盘条应符合JIS G 3507-1的规定。,,,,,,,,,,,,,,,
条件,热处理或状态,抗拉强度σb Mpa,断面收缩率ψ %,硬度 HBW,,,,,,,,,,,,
线材,冷作前球化退火（DA）,≤620,≥55,HRB≤92,,,,,,,,,,,,
牌号,C20E2C,,,,,,,,,,,,,,,
欧标钢号,1.1152,,,,,,,,,,,,,,,
对应标准,EN 10263-3-2017 冷镦和冷挤压用棒、杆、线材-第3部分：交货条件表面硬化钢,,,,,,,,,,,,,,,
归类,碳钢,,,,,,,,,,,,,,,
标签,渗碳钢,,,,,,,,,,,,,,,
说明,1.本标准适用于直径不超过100mm的非合金和合金钢圆棒、圆杆和线材，用于冷镦、冷挤压和表面硬化钢 2. EN 10263- 1:2017 对于本标准是必不可少的。,,,,,,,,,,,,,,,
成分,C,Si,Mn,P,S,Cu,,,,,,,,,,
最小值,0.18,-,0.3,-,-,-,,,,,,,,,,
最大值,0.22,0.3,0.6,0.025,0.025,0.25,,,,,,,,,,
条件,热处理或状态,抗拉强度σb Mpa,断面收缩率ψ %,,,,,,,,,,,,,
"棒材, 杆材, 线材;5<d≤100",未经处理或去皮 (+U或+PE),≤530,≥58,,,,,,,,,,,,,
"棒材, 杆材, 线材;5<d≤100",球化处理或球化处理及去皮(+AC或+AC+PE),≤470,≥65,,,,,,,,,,,,,
"棒材, 线材;5<d≤10",未经处理及冷拔(+U+C),≤640,≥56,,,,,,,,,,,,,
"棒材, 线材;10<d≤40",未经处理及冷拔(+U+C),≤630,≥56,,,,,,,,,,,,,
"棒材, 线材;2<d≤5",未经处理及冷拔及球化处理(+U+C+AC),≤460,≥67,,,,,,,,,,,,,
"棒材, 线材;5<d≤40",未经处理及冷拔及球化处理(+U+C+AC),≤450,≥67,,,,,,,,,,,,,
"棒材, 线材;2<d≤5",未经处理及冷拔及球化处理及调质轧制(+U+C+AC+LC),≤500,≥65,,,,,,,,,,,,,
"棒材, 线材;5<d≤40",未经处理及冷拔及球化处理及调质轧制(+U+C+AC+LC),≤490,≥65,,,,,,,,,,,,,
"棒材, 线材;5<d≤10",球化处理及冷拔 (+AC+C),≤580,≥62,,,,,,,,,,,,,
"棒材, 线材;10<d≤40",球化处理及冷拔 (+AC+C),≤570,≥62,,,,,,,,,,,,,
牌号,C35E,,,,,,,,,,,,,,,
德国W-Nr.,1.1181,,,,,,,,,,,,,,,
对应标准,DIN EN 10269-2014 规定高温和/或低温性能的紧固件用钢和镍合金,,,,,,,,,,,,,,,
归类,碳钢,,,,,,,,,,,,,,,
标签,调质型钢,,,,,,,,,,,,,,,
说明,—本欧洲标准规定了非合金和合金(包括不锈钢)钢和镍合金制成的在高温和/或低温下具有指定性能的紧固件的半成品、棒材的要求。 —本标准的要求也适用于成品紧固件 —EN 10021中的一般交货技术条件也适用于按照本标准提供的产品。,,,,,,,,,,,,,,,
密度,7.85 g/cm3,,,,,,,,,,,,,,,
成分,C,Si,Mn,P,S *,Cr,,,,,,,,,,
最小值,0.32,-,0.5,-,-,-,,,,,,,,,,
最大值,0.39,0.4,0.8,0.03,0.015,0.4,,,,,,,,,,
直径 d mm,热处理或状态,抗拉强度σb Mpa,屈服点σs Mpa,延伸率δ %,断面收缩率ψ %,冲击吸收能量KV2 J,,,,,,,,,,
d≤60,#NAME?,500~650,≥300,≥20,-,≥27,,,,,,,,,,
d≤60,#NAME?,500~650,≥300,≥22,≥45,≥55,,,,,,,,,,
60<d≤150,#NAME?,500~650,≥300,≥22,≥45,≥39,,,,,,,,,,
美国UNS,H15260,,,,,,,,,,,,,,,
SAE  钢号,1526H,,,,,,Ni,Mo,更多,,,,,,,
对应标准,SAE J 1268-2010 碳素和合金工字钢用保证淬透性钢带,,,,,,-,-,Cr+Mo+Ni： ≤0.63,,,,,,,
归类,碳钢,,,,,,0.4,0.1,Cr+Mo+Ni： ≤0.63,,,,,,,
成分,C,Si,Mn,P,S,,,,,,,,,,,
最小值,0.21,0.15,1,-,-,,,,,,,,,,,
最大值,0.3,0.35,1.5,0.03,0.05,,,,,,,,,,,
牌号,T7,,,,,,,,,,,,,,,
对应标准,YB /T 5058-2005 弹簧钢、工具钢冷轧钢带,,,,,,,,,,,,,,,
归类,碳钢,,,,,,,,,,,,,,,
成分,C,Si,Mn,P,S,Cr,,,,,,,,,,
最小值,0.65,-,-,-,-,-,,,,,,,,,,
最大值,0.74,0.35,0.4,0.035,0.03,0.25,,,,,,,,,,
厚度 t mm,抗拉强度σb Mpa,延伸率δ %,,,,,,,,,,,,,,
t≤1.5，退火钢带,≤635,≥20,,,,,,,,,,,,,,
t＞1.5，退火钢带,≤735,≥15,,,,,,,,,,,,,,
冷硬钢带,735~1175,,,,,,,,,,,,,,,
牌号,C30EC,,,,,,,,,,,,,,,
对应标准,ISO 4954-2018 冷镦和冷挤压用钢,,,,,,Ni,Cu,,,,,,,,
归类,碳钢,,,,,,-,-,,,,,,,,
成分,C,Si,Mn,P,S,Cu,0.2,0.3,,,,,,,,
最小值,0.27,-,0.5,-,-,-,,,,,,,,,,
最大值,0.33,0.3,0.8,0.025,0.025,0.25,,,,,,,,,,
牌号,C45,,,,,,,,,,,,,,,
德国W-Nr.,1.0503,,,,,,,,,,,,,,,
对应标准,DIN 17200-1987 调质钢材的供货技术条件,,,,,,,,,,,,,,,
归类,碳钢,,,,,,,,,,,,,,,
标签,优质非合金钢,,,,,,,,,,,,,,,
说明,① 该牌号（维氏硬度295~350 HV10）是制造DIN 6916 - 1989 钢结构高强度螺栓连接—圆垫圈、DIN 6917 - 1989 钢结构工字钢用高强度螺栓连接用方形垫圈、 DIN 6918 - 1990 用于槽钢的钢结构高强度螺栓用方垫圈、 DIN 6924 - 1987 非金属嵌件锁紧厚六角螺母的材料之一 本标准适用于： ——半成品，例如：初轧坯、扁钢坯、棒料坯。 ——热轧钢 ——热轧或锻造钢棒（圆钢、四方钢、六角钢、八角钢和扁钢） ——热轧宽钢带 ——热轧或冷轧钢板和钢带 ——自由锻锻件和模锻锻件,,,,,,,,,,,,,,,
成分,C,Si,Mn,P,S,Pb *,,,,,,,,,,
最小值,0.42,-,0.5,-,-,0.15,,,,,,,,,,
最大值,0.5,0.4,0.8,0.045,0.045,0.33,,,,,,,,,,
条件,热处理或状态,抗拉强度σb Mpa,屈服点σs Mpa,延伸率δ %,断面收缩率ψ %,硬度 HBW,,,,,,,,,,
钢材;所有尺寸,软化退火(G),,,,,≤207,,,,,,,,,,
钢材;d≤16,调质(V),700~850,≥500,≥14,≥30,,,,,,,,,,,
钢材;16<d≤40,调质(V),650~800,≥430,≥16,≥35,,,,,,,,,,,
钢材;40<d≤100,调质(V),630~780,≥370,≥17,≥40,,,,,,,,,,,
棒材;16<d≤100,正火(N),590~740,≥335,,≥17,,,,,,,,,,,
扁钢;d≤16,正火(N),580~770,≥340,,纵向≥17,,,,,,,,,,,
扁钢;16<d≤100,正火(N),580~770,≥305,,≥17,,,,,,,,,,,
扁钢;100<d≤160,正火(N),560~750,≥275,,≥15,,,,,,,,,,,
牌号,E295,,,,,,,,,,,,,,,
德国W-Nr.,1.005,,,,,,,,,,,,,,,
对应标准,DIN EN 10025-2-2019 热轧结构钢产品 - 第2部分：非合金结构钢的交货技术条件,,,,,,,,,,,,,,,
归类,碳钢,,,,,,,,,,,,,,,
标签,不允许沸腾钢,,,,,,,,,,,,,,,
说明,①本标准说明了扁长产品及半成品的技术供货条件，规定了明确的供货条款下，按照化学成分表及机械性能表中给出热轧非合金优质钢平板和长形产品的组别和等级。此标准也对三种工程类用钢做了补充说明。此标准不适用于中空型材结构和管材。 ②本技术供货条件适用于： ——对于S460JR、J0、J2、K2和S500J0的长形产品，厚度为≥3mm和≤150mm; ——对于质量级别JR、J0、J2和K2的板材产品，厚度≤400mm; ——对于其他强度等级和质量级别的板材和长形产品，厚度≤250mm。 ③除在+N(正火状态)条件下供货的产品外，此标准中说明的钢制品未经热处理。允许进行消除应力退火。在+N条件下供货的产品可进行热成形和/或供货后正火。 ④按照此标准要求转换成轧制品的半成品需要按照订货时的协议。化学成分需要在订货时协商确定，但是也应该在化学成分表的范围内。 ⑤对于特殊要求的等级和产品形式应在订货时做出说明。,,,,,,,,,,,,,,,
密度,7.85 g/cm3,,,,,,,,,,,,,,,
成分,P,S,N,,,,,,,,,,,,,
最小值,-,-,-,,,,,,,,,,,,,
最大值,0.045,0.045,0.012,,,,,,,,,,,,,
条件,抗拉强度σb Mpa,屈服点σs Mpa,延伸率δ %,,,,,,,,,,,,,
长材和扁平材; 1<t≤1.5,490~660,≥295,≥13,,,,,,,,,,,,,
长材和扁平材; 1.5<t≤2,490~660,≥295,≥14,,,,,,,,,,,,,
长材和扁平材; 2<t≤2.5,490~660,≥295,≥15,,,,,,,,,,,,,
长材和扁平材; 2.5<t<3,490~660,≥295,≥16,,,,,,,,,,,,,
长材和扁平材; 3≤t≤16,470~610,≥295,≥20,,,,,,,,,,,,,
长材和扁平材; 16<t≤40,470~610,≥285,≥20,,,,,,,,,,,,,
长材和扁平材; 40<t≤63,470~610,≥275,≥19,,,,,,,,,,,,,
长材和扁平材; 63<t≤80,470~610,≥265,≥18,,,,,,,,,,,,,
长材和扁平材; 80<t≤100,470~610,≥255,≥18,,,,,,,,,,,,,
长材和扁平材; 100<t≤150,450~610,≥245,≥16,,,,,,,,,,,,,
长材和扁平材; 150<t≤200,440~610,≥235,≥15,,,,,,,,,,,,,
长材和扁平材; 200<t≤250,440~610,≥225,≥15,,,,,,,,,,,,,
长材和扁平材; t≤1,490~660,≥295,≥12,,,,,,,,,,,,,
牌号,C16E,,,,,,,,,,,,,,,
欧标钢号,1.1148,,,,,,,,,,,,,,,
对应标准,EN 10277-2018 光亮产品-发货技术条件,,,,,,,,,,,,,,,
归类,碳钢,,,,,,,,,,,,,,,
标签,非合金钢表面硬化钢,,,,,,,,,,,,,,,
成分,C,Si,Mn,P,S,Cr,,,,,,,,,,
最小值,0.12,0.15,0.6,-,-,-,,,,,,,,,,
最大值,0.18,0.4,0.9,0.025,0.035,0.4,,,,,,,,,,
厚度 t mm,热处理或状态,抗拉强度σb Mpa,屈服点σs Mpa,延伸率δ %,硬度 HBW,,,,,,,,,,,
5≤t≤10,冷拉（+C）,520~820,≥400,≥7,,,,,,,,,,,,
10<t≤16,冷拉（+C）,500~800,≥360,≥8,,,,,,,,,,,,
16<t≤40,冷拉（+C）,450~750,≥300,≥9,,,,,,,,,,,,
40<t≤63,冷拉（+C）,400~690,≥260,≥11,,,,,,,,,,,,
63<t≤100,冷拉（+C）,360~620,≥235,≥12,,,Ni,Cu,Mo,,,,,,,
16<t≤100,轧制及去皮(+SH),350~620,,,105~184,,-,-,-,,,,,,,
16<t≤100,软化退火及去皮(+A+SH),,,,≤156,,0.4,0.3,0.1,,,,,,,
5≤t≤10,软化退火及冷拉(+A+C),,,,≤242,,,,,,,,,,,
10<t≤16,软化退火及冷拉(+A+C),,,,≤238,,,,,,,,,,,
16<t≤40,软化退火及冷拉(+A+C),,,,≤222,,,,,,,,,,,
40<t≤63,软化退火及冷拉(+A+C),,,,≤204,,,,,,,,,,,
63<t≤100,软化退火及冷拉(+A+C),,,,≤184,,,,,,,,,,,
牌号,SWRH42B,,,,,,,,,,,,,,,
对应标准,JIS G 3506-2017 高碳钢线材,,,,,,,,,,,,,,,
归类,碳钢,,,,,,,,,,,,,,,
说明,用于制造高碳钢丝、油回火钢丝、预应力混凝土用高碳钢丝、镀锌钢丝绳、钢缆等的线材。同时，钢琴线材也包括在其中,,,,,,,,,,,,,,,
成分,C,Si,Mn,P,S,,,,,,,,,,,
最小值,0.39,0.15,0.6,-,-,,,,,,,,,,,
最大值,0.46,0.35,0.9,0.03,0.03,,,,,,,,,,,
牌号,SWRCH6A,,,,,,,,,,,,,,,
对应标准,JIS G 3507-1-2010 冷镦用碳钢 盘条,,,,,,,,,,,,,,,
归类,碳钢,,,,,,,,,,,,,,,
标签,铝镇静钢,,,,,,,,,,,,,,,
成分,C,Si,Mn,P,S,Cr,,,,,,,,,,
最小值,-,-,-,-,-,-,,,,,,,,,,
最大值,0.08,0.1,0.6,0.03,0.035,0.2,,,,,,,,,,
牌号,St2,,,,,,,,,,,,,,,
德国W-Nr.,1.033,,,,,,,,,,,,,,,
对应标准,DIN 1624-1987 钢制板材类制品，轧制宽度直到650mm，低碳非合金钢冷轧带材技术供货条件,,,,,,,,,,,,,,,
归类,碳钢,,,,,,,,,,,,,,,
说明,①冷精轧制状态（K32）表面光亮(BK)的本牌号标记为St2 k32 BK是DIN 432-1983外舌止动垫圈指定的材料之一 ②冷精轧制状态（K32）及退火状态（G）表面光亮(BK)的本牌号标记分别为St2 k32 BK、St2 G BK是DIN 463 - 1974 双耳止动垫圈指定材料之一； ③本牌号标记为St2 K60是制造DIN 6902 (A) - 1990 螺钉与垫圈组合件用平垫圈、DIN 6903 (B) - 1990 自攻钉与垫圈组合件用平垫圈的材料 ④本牌号标记为St2 K32 BK是制造 DIN 93 - 1974 单耳止动垫圈的材料之一（此紧固件原件中指定牌号）,,,,,,,,,,,,,,,
密度,7.85 g/cm3,,,,,,Ni,Cu,Al,,,,,,,
成分,C,N,,,,,-,-,0.02,,,,,,,
最小值,-,-,,,,,0.2,0.3,-,,,,,,,
最大值,0.1,0.007,,,,,,,,,,,,,,
厚度 t mm,标记,热处理或状态,抗拉强度σb Mpa,屈服点σs Mpa,延伸率δ %,,,,,,,,,,,
t<3,St2 G BK,退火,270~390,,≥26,,,,,,,,,,,
t≥3,St2 G BK,退火,270~390,,≥32,,,,,,,,,,,
t<3,St2 LG BK,轻微精轧制,270~410,≤280,≥28,,,,,,,,,,,
t≥3,St2 LG BK,轻微精轧制,270~410,≤280,≥32,,,,,,,,,,,
t<3,St2 K32 BK,冷精轧制,290~430,200~380,≥18,,,,,,,,,,,
t≥3,St2 K32 BK,冷精轧制,290~430,200~380,≥24,,,,,,,,,,,
t<3,St2 K40 BK,冷精轧制,390~540,≥310,≥4,,,,,,,,,,,
t≥3,St2 K40 BK,冷精轧制,390~540,≥310,≥12,,,,,,,,,,,
,St2 K50 BK,冷精轧制,490~640,≥420,,,,,,,,,,,,
,St2 K60 BK,冷精轧制,590~740,≥520,,,,,,,,,,,,
,St2 K70 BK,冷精轧制,≥690,≥630,,,,,,,,,,,,
美国UNS,G10220,,,,,,,,,,,,,,,
AISI  美国钢铁协会,C1022,,,,,,,,,,,,,,,
ASTM  型号或牌号,1022,,,,,,,,,,,,,,,
对应标准,ASTM A29/A29M-2020 热锻碳素钢和合金钢棒材一般要求标准规范,,,,,,,,,,,,,,,
归类,碳钢,,,,,,,,,,,,,,,
性能,焊接性,,,,,,,,,,,,,,,
标签,非硫处理碳素钢,,,,,,,,,,,,,,,
成分,C,Mn,P,S,,,,,,,,,,,,
最小值,0.18,0.7,-,-,,,,,,,,,,,,
最大值,0.23,1,0.04,0.05,,,,,,,,,,,,
美国UNS,G15130,,,,,,,,,,,,,,,
ASTM  型号或牌号,1513,,,,,,,,,,,,,,,
对应标准,ASTM A29/A29M-2020 热锻碳素钢和合金钢棒材一般要求标准规范,,,,,,,,,,,,,,,
归类,碳钢,,,,,,,,,,,,,,,
标签,高锰碳钢,,,,,,,,,,,,,,,
成分,C,Mn,P,S,,,,,,,,,,,,
最小值,0.1,1.1,-,-,,,,,,,,,,,,
最大值,0.16,1.4,0.04,0.05,,,,,,,,,,,,
牌号,C4C,,,,,,,,,,,,,,,
欧标钢号,1.0303,,,,,,,,,,,,,,,
对应标准,EN 10263-2-2017 盘条，棒材和线材冷镦和冷挤压 钢- 第2部分：冷加工后的交货技术条件不适用于热处理钢,,,,,,,,,,,,,,,
归类,碳钢,,,,,,,,,,,,,,,
性能,锻压性,,,,,,,,,,,,,,,
标签,非热处理钢,,,,,,,,,,,,,,,
成分,C,Si,Mn,P,S,Al *,,,,,,,,,,
最小值,0.02,-,0.25,-,-,0.02,,,,,,,,,,
最大值,0.06,0.1,0.4,0.02,0.025,0.06,,,,,,,,,,
条件,热处理或状态,抗拉强度σb Mpa,断面收缩率ψ %,,,,,,,,,,,,,
"盘条,钢棒；5＜d≤100",热轧或未处理及去皮(+U或+U+PE),≤390,≥70,,,,,,,,,,,,,
"盘条,钢棒；5＜d≤100",球化退火或球化退火及去皮（+AC or +AC+PE）,≤330,≥75,,,,,,,,,,,,,
"钢棒,钢丝；5＜d≤10",未处理及冷拔（+U+C),≤470,≥66,,,,,,,,,,,,,
"钢棒,钢丝；10＜d≤40",未处理及冷拔（+U+C),≤460,≥66,,,,,,,,,,,,,
"钢棒,钢丝；2＜d≤5",未处理及冷拔及球化处理（+U+C+AC）,≤320,≥77,,,,,,,,,,,,,
"钢棒,钢丝；5＜d≤10",未处理及冷拔及球化处理（+U+C+AC）,≤310,≥77,,,,,,,,,,,,,
"钢棒,钢丝；10＜d≤40",未处理及冷拔及球化处理（+U+C+AC）,≤300,≥77,,,,,,,,,,,,,
"盘条,钢棒；2＜d≤5",未经处理及冷拔及球化处理及平整 (+U+C+AC+LC),≤360,≥73,,,,,,,,,,,,,
"盘条,钢棒；5＜d≤40",未经处理及冷拔及球化处理及平整 (+U+C+AC+LC),≤350,≥73,,,,,,,,,,,,,
"钢棒,钢丝；5＜d≤10",球化退火及冷拉（+AC+C）,≤410,≥70,,,,,,,,,,,,,
"钢棒,钢丝；10＜d≤40",球化退火及冷拉（+AC+C）,≤400,≥70,,,,,,,,,,,,,
牌号,C15E,,,,,,,,,,,,,,,
对应标准,ISO 683-18-2014 热处理钢、合金钢和易切削钢 -- 第18部分：光面钢制品,,,,,,,,,,,,,,,
归类,碳钢,,,,,,,,,,,,,,,
成分,C,Si,Mn,P,S,Cr,,,,,,,,,,
最小值,0.12,0.15,0.3,-,-,-,,,,,,,,,,
最大值,0.18,0.4,0.6,0.025,0.035,0.4,,,,,,,,,,
厚度 t mm,热处理或状态,抗拉强度σb Mpa,屈服点σs Mpa,延伸率δ %,硬度 HBW,,,,,,,,,,,
5≤t≤10,Cold drawn (+C),500~800,≥380,≥7,,,,,,,,,,,,
10＜t≤16,Cold drawn (+C),480~780,≥340,≥8,,,,,,,,,,,,
16＜t≤40,Cold drawn (+C),430~730,≥280,≥9,,,,,,,,,,,,
40＜t≤63,Cold drawn (+C),380~670,≥240,≥11,,,,,,,,,,,,
63＜t≤100,Cold drawn (+C),340~600,≥215,≥12,,,Ni,Cu,Mo,,,,,,,
16＜t≤100,As-rolled + peeled (+SH),330~600,,,98~178,,-,-,-,,,,,,,
16＜t≤100,+A+ peeled (+A +SH),,,,≤143,,0.4,0.3,0.1,,,,,,,
5≤t≤10,+A+ cold drawn (+A +C),,,,≤238,,,,,,,,,,,
10＜t≤16,+A+ cold drawn (+A +C),,,,≤231,,,,,,,,,,,
16＜t≤40,+A+ cold drawn (+A +C),,,,≤216,,,,,,,,,,,
40＜t≤63,+A+ cold drawn (+A +C),,,,≤198,,,,,,,,,,,
63＜t≤100,+A+ cold drawn (+A +C),,,,≤178,,,,,,,,,,,
牌号,PH 23,,,,,,,,,,,,,,,
对应标准,ISO 9330-2-1997 具有特定高温性能的电阻和感应焊接非合金和合金钢管,,,,,,,,,,,,,,,
归类,碳钢,,,,,,,,,,,,,,,
成分,C,Si,Mn,P,S,,,,,,,,,,,
最小值,-,-,0.4,-,-,,,,,,,,,,,
最大值,0.17,0.35,1.2,0.035,0.03,,,,,,,,,,,
条件,抗拉强度σb Mpa,屈服点σs Mpa,延伸率δ %,,,,,,,,,,,,,
正火,360~480,≥235,,,,,,,,,,,,,,
纵向,,,≥25,,,,,,,,,,,,,
横向,,,≥23,,,,,,,,,,,,,
牌号,TS 430,,,,,,,,,,,,,,,
对应标准,ISO 9329-1-1989 具有规定室温性能的非合金钢,,,,,,,,,,,,,,,
归类,碳钢,,,,,,,,,,,,,,,
成分,C,Si,Mn,P,S,Cu ①,,,,,,,,,,
最小值,-,-,0.4,-,-,-,,,,,,,,,,
最大值,0.21,0.35,1.2,0.04,0.04,0.25,,,,,,,,,,
厚度 t mm,抗拉强度σb Mpa,屈服点σs Mpa,延伸率δ %,,,,,,,,,,,,,
t≤16,430~570,≥275,纵向 ≥21，横向 ≥19,,,,,,,,,,,,,
16＜t≤40,430~570,≥265,纵向 ≥21，横向 ≥19,,,,,,,,,,,,,
40＜t≤65,430~570,≥255,纵向 ≥21，横向 ≥19,,,,,,,,,,,,,
牌号,A108 Grade 1030,,,,,,,,,,,,,,,
美国UNS,G10300,,,,,,,,,,,,,,,
对应标准,ASTM A108-1999 冷成形钢棒品质的标准规范,,,,,,,,,,,,,,,
归类,碳钢,,,,,,,,,,,,,,,
说明,本规范涵盖按化学成分生产的标准质量冷加工碳钢棒。标准质量的冷加工棒材适用于热处理，加工成部件，或在成品状态下使用，如轴系，或建筑应用，或用于其他类似用途。钢材的等级由等级编号或化学成分确定。,,,,,,,,,,,,,,,
成分,C,Mn,P,S,,,,,,,,,,,,
最小值,0.28,0.6,-,-,,,,,,,,,,,,
最大值,0.34,0.9,0.04,0.05,,,,,,,,,,,,
牌号,C45U,,,,,,,,,,,,,,,
德国W-Nr.,1.173,,,,,,,,,,,,,,,
对应标准,DIN EN ISO 4957-2018 工具钢,,,,,,,,,,,,,,,
归类,碳钢,,,,,,,,,,,,,,,
标签,冷作非合金工具钢,,,,,,,,,,,,,,,
密度,7.85 g/cm3,,,,,,,,,,,,,,,
成分,C,Si,Mn,P,S,,,,,,,,,,,
最小值,0.42,0.15,0.6,-,-,,,,,,,,,,,
最大值,0.5,0.4,0.8,0.03,0.03,,,,,,,,,,,
热处理,硬度 HBW,,,,,,,,,,,,,,,
退火 (+A),≤207,,,,,,,,,,,,,,,
淬火及回火,HRC≥54,,,,,,,,,,,,,,,
牌号,M1030,,,,,,,,,,,,,,,
对应标准,AS 1442-2007 碳素钢和碳锰钢 - 热轧棒材和半成品,,,,,,,,,,,,,,,
归类,碳钢,,,,,,,,,,,,,,,
标签,商用优质钢,,,,,,,,,,,,,,,
说明,用于锻造和一般工程. 本标准未规定该牌号的机械性能 本标准规定了用于锻造和一般工程用途的在轧制或正火状态下交付的碳钢和碳锰钢棒材、棒材、坯料和板坯的要求。它规定了所有牌号的化学成分要求，以及满足机械性能要求的牌号的抗拉强度要求。该标准允许添加硼和微合金元素来实现特殊性能。,,,,,,,,,,,,,,,
成分,C,Si,Mn,P,S,Cr,,,,,,,,,,
最小值,0.25,-,0.3,-,-,-,,,,,,,,,,
最大值,0.35,0.35,0.9,0.05,0.05,0.3,,,,,,,,,,
牌号,4,,,,,,,,,,,,,,,
对应标准,ISO 5000-2019 工业级和拉伸级连续热浸镀铝硅合金薄钢板,,,,,,,,,,,,,,,
归类,碳钢,,,,,,,,,,,,,,,
成分,C,Mn,P,S,Cr,Ni,,,,,,,,,,
最小值,-,-,-,-,-,-,,,,,,,,,,
最大值,0.06,0.45,0.03,0.03,0.15,0.2,Ni,Cu,Mo,,,,,,,
抗拉强度σb Mpa,屈服点σs Mpa,延伸率δ %,,,,,-,-,-,,,,,,,
≤410,≤270,标称长度=50mm≥37,,,,,0.35,0.3,0.1,,,,,,,
牌号,1144,,,,,,,,,,,,,,,
美国UNS,G11440,,,,,,,,,,,,,,,
对应标准,SAE J403-2014 碳钢的化学成分,,,,,,,,,,,,,,,
归类,碳钢,,,,,,Cu,Mo,Ti,V ①,Nb,更多,,,,
成分,C,Mn,P,S,,,-,-,-,-,-,Cu+Ni+Cr+Mo≤0.50；Cr+Mo≤0.16,,,,
最小值,0.4,1.35,-,0.24,,,0.2,0.06,0.008,0.008,0.008,Cu+Ni+Cr+Mo≤0.50；Cr+Mo≤0.16,,,,
最大值,0.48,1.65,0.03,0.33,,,,,,,,,,,,
牌号,STKM 13A,,,,,,,,,,,,,,,
对应标准,JIS G 3445-2016 机械结构用碳素钢管,,,,,,,,,,,,,,,
归类,碳钢,,,,,,,,,,,,,,,
成分,C,Si,Mn,P,S,,,,,,,,,,,
最小值,-,-,0.3,-,-,,,,,,,,,,,
最大值,0.25,0.35,0.9,0.04,0.04,,,,,,,,,,,
条件,抗拉强度σb Mpa,屈服点σs Mpa,延伸率δ %,,,,,,,,,,,,,
管材；管轴方向,≥370,≥215,≥30,,,,,,,,,,,,,
