Repository: chen-snow/DataToNeo4j

# DataToNeo4j
get steel grade data and import to neo4j

File: data/碳钢最终数据.csv (part 21 of 23)
牌号,E5518-N2,,,,,,,,,,,,,,,
管材；1<t≤2；管轴直角方向,,,≥16,,,,,,,,,,,,,
管材；2<t≤3；管轴直角方向,,,≥18,,,,,,,,,,,,,
管材；3<t≤4；管轴直角方向,,,≥19,,,,,,,,,,,,,
管材；4<t≤5；管轴直角方向,,,≥20,,,,,,,,,,,,,
管材；5<t≤6；管轴直角方向,,,≥22,,,,,,,,,,,,,
管材；6<t≤7；管轴直角方向,,,≥24,,,,,,,,,,,,,
管材；7<t≤8；管轴直角方向,,,≥25,,,,,,,,,,,,,
管材；t<1；管轴直角方向,,,≥16,,,,,,,,,,,,,
管材；t<1；管轴方向,,,≥20,,,,,,,,,,,,,
管材；1<t≤2；管轴方向,,,≥21,,,,,,,,,,,,,
管材；2<t≤3；管轴方向,,,≥22,,,,,,,,,,,,,
管材；3<t≤4；管轴方向,,,≥24,,,,,,,,,,,,,
管材；4<t≤5；管轴方向,,,≥26,,,,,,,,,,,,,
管材；5<t≤6；管轴方向,,,≥27,,,,,,,,,,,,,
管材；6<t≤7；管轴方向,,,≥28,,,,,,,,,,,,,
管材；7<t≤8；管轴方向,,,≥30,,,,,,,,,,,,,
牌号,C60E,,,,,,,,,,,,,,,
对应标准,DIN EN ISO 683-1-2018 热处理钢、合金钢和易切削钢 -- 第1部分：调质非合金钢,,,,,,,,,,,,,,,
归类,碳钢,,,,,,,,,,,,,,,
标签,高级优质非合金钢,,,,,,,,,,,,,,,
成分,C,Si,Mn,P,S,Cr,,,,,,,,,,
最小值,0.57,0.1,0.6,-,-,-,,,,,,,,,,
最大值,0.65,0.4,0.9,0.025,0.035,0.4,,,,,,,,,,
直径d 或 厚度t mm,热处理或状态,抗拉强度σb Mpa,屈服点σs Mpa,延伸率δ %,断面收缩率ψ %,硬度 HBW,,,,,,,,,,
d≤16; t≤8,调质（QT）,850~1000,≥580,≥11,≥25,,,,,,,,,,,
16＜d≤40；8＜t≤20,调质（QT）,800~950,≥520,≥13,≥30,,,,,,,,,,,
40＜d≤100；20＜t≤60,调质（QT）,750~900,≥450,≥14,≥35,,,,,,,,,,,
d≤16；t≤16,正火（N）,≥710,≥380,≥10,,,,,,,,,,,,
16<d≤100；16＜t≤100,正火（N）,≥670,≥340,≥11,,,Ni,Cu,Mo,更多,,,,,,
100<d≤250；100＜t≤250,正火（N）,≥650,≥310,≥11,,,-,-,-,Cr+Mo+Ni≤0.63,,,,,,
所有尺寸,可剪切状态（+S）,,,,,≤255,0.4,0.3,0.1,Cr+Mo+Ni≤0.63,,,,,,
所有尺寸,软化退火（+A）,,,,,≤241,,,,,,,,,,
牌号,A194 Grade 1,,,,,,,,,,,,,,,
对应标准,ASTM A194/194M-2016 高温、高压或高温高压环境用螺栓用碳素钢、合金钢和不锈钢螺母标准规范,,,,,,,,,,,,,,,
归类,碳钢,,,,,,,,,,,,,,,
性能,锻压性,,,,,,,,,,,,,,,
说明,工艺： ⓐ 1级和2级螺母应是热锻或冷锻的，或用经热锻、热轧、冷拉棒料加工制成。 ⓑ用棒材成形或加工制成的所有1级和2级螺母，应在至少1000°F（538“C）的温度下消除应力，以下情况除外： 经热锻制造的螺母 经热锻或热轧棒材加工制成的螺母 经热锻/热轧并冷精整（最大断面收缩率10%）棒料加工制成的螺母 经冷拉和最低温度538°C退火棒料加工制成的螺母 ⓒ由经热锻制成螺母或用热锻或热轧棒加工制成的1级和2级螺母不必进行消除应力。 本标准的适用范围 ①本标准适用于规格1/4~4英寸以及M6~M100的各种碳钢、合金钢和马氏体不锈钢螺母。也适用于规格1/4英寸和M6及以上的奥氏体不锈钢螺母。这些螺母适用于高温或高压或高温高压环境。未经买方允许不得更换螺母等级。 ②制作螺母的棒料应热锻。材料可以通过无心磨削或冷拉进一步加工。奥氏体不锈钢可以固溶处理或退火并应变硬化。当按照补充要求S1订退火及应变硬化的奥氏体不锈钢时，买方应特别注意是一定要完全理解补充要求S1和附录X1的内容。 ③补充要求供选择使用， 只有在询价、合同和订单中规定的情况下才适用。,,,,,,,,,,,,,,,
成分,C,Si,Mn,P,S,,,,,,,,,,,
最小值,0.15,-,-,-,-,,,,,,,,,,,
最大值,-,0.4,1,0.04,0.05,,,,,,,,,,,
硬度 HBW,,,,,,,,,,,,,,,,
≥121,,,,,,,,,,,,,,,,
牌号,A686 Type W1-10 Grade A,,,,,,,,,,,,,,,
美国UNS,T72301,,,,,,,,,,,,,,,
对应标准,ASTM A 686-1992(R2004) 碳素工具钢,,,,,,,,,,,,,,,
归类,碳钢,,,,,,,,,,,,,,,
成分,C,Si,Mn,P,S,Cr,,,,,,,,,,
最小值,1,0.1,0.1,-,-,-,,,,,,,,,,
最大值,1.1,0.4,0.4,0.03,0.03,0.15,,,,,,,,,,
条件,热处理或状态,硬度 HBW,,,,,,,,,,,,,,
"棒材, 锻件, 厚板, 薄板, 线材;",冷拉,≤241,,,,,,,,,,,,,,
"棒材, 锻件, 厚板, 薄板, 线材;",退火,≤202,,,,,,,,,,,,,,
"棒材, 锻件, 厚板, 薄板, 线材;",热处理,HRC≥65,,,,,,,,,,,,,,
钻杆; d < 3.2,,37,,,,,,,,,,,,,,
钻杆; 3.2<d≤6.4,,28,,,,,Ni,Cu,Mo,W,V,,,,,
钻杆; 6.4<d≤12.7,,23,,,,,-,-,-,-,-,,,,,
钻杆; d>12.7,,96,,,,,0.2,0.2,0.1,0.15,0.1,,,,,
牌号,SWRCH22A,,,,,,,,,,,,,,,
对应标准,Q/BQB 517-2018 冷镦钢盘条,,,,,,,,,,,,,,,
归类,碳钢,,,,,,,,,,,,,,,
标签,铝镇静钢,,,,,,,,,,,,,,,
说明,①本标准规定了冷镦钢盘条的尺寸、 外形、 重量及允许偏差、 技术要求、 检验与试验、 包装、 标志和 检验文件等。 ②本标准适用于宝山钢铁股份有限公司生产的冷镦钢无扭控冷热轧盘条。 主要用于制造汽车、 电子、 机械等行业使用的高等级冷成型紧固件、 异形件等。 ③表面质量要求，B-系列冷镦钢严于冷镦钢。 ④非金属夹杂物检验，为必做项目，B-系列冷镦钢规定了更高的合格级别,,,,,,,,,,,,,,,
成分,C,Si,Mn,P,S,Cr,,,,,,,,,,
最小值,0.18,-,0.7,-,-,-,,,,,,,,,,
最大值,0.23,0.1,1,0.02,0.02,0.2,,,,,,,,,,
牌号,TCR220,,,,,,,,,,,,,,,
对应标准,ISO 4999-2014 商用、拉拔和结构用连续热浸镀锡（铅合金）冷还原碳钢板,,,,,,,,,,,,,,,
归类,碳钢,,,,,,,,,,,,,,,
成分,C,Mn,P,S,Cr,Ni,,,,,,,,,,
最小值,-,-,-,-,-,-,,,,,,,,,,
最大值,0.15,1.2,0.035,0.035,0.15,0.2,Ni,Cu,Mo,Al,,,,,,
抗拉强度σb Mpa,屈服点σs Mpa,延伸率δ %,,,,,-,-,-,0.02,,,,,,
≥300,≥220,标称长度=50mm≥22,,,,,0.2,0.2,0.06,-,,,,,,
牌号,B-SWRCH15K,,,,,,,,,,,,,,,
对应标准,Q/BQB 517-2018 冷镦钢盘条,,,,,,,,,,,,,,,
归类,碳钢,,,,,,,,,,,,,,,
说明,①本标准规定了冷镦钢盘条的尺寸、 外形、 重量及允许偏差、 技术要求、 检验与试验、 包装、 标志和 检验文件等。 ②本标准适用于宝山钢铁股份有限公司生产的冷镦钢无扭控冷热轧盘条。 主要用于制造汽车、 电子、 机械等行业使用的高等级冷成型紧固件、 异形件等。 ③表面质量要求，B-系列冷镦钢严于冷镦钢。 ④非金属夹杂物检验，为必做项目，B-系列冷镦钢规定了更高的合格级别,,,,,,Cu,Mo,Ti ②,V ②③,Nb ②,更多,,,,
成分,C,Si,Mn,P,S,Cr,-,-,-,-,-,Cu+Ni+Cr+Mo≤0.50；Cr+Mo≤0.16,,,,
最小值,0.13,0.1,0.3,-,-,-,0.2,0.06,0.008,0.008,0.008,Cu+Ni+Cr+Mo≤0.50；Cr+Mo≤0.16,,,,
最大值,0.18,0.35,0.6,0.02,0.02,0.2,,,,,,,,,,
牌号,C16R,,,,,,,,,,,,,,,
对应标准,ISO 683-3-2019 热处理钢、合金钢和易切削钢 -- 第3部分：表面硬化钢,,,,,,,,,,,,,,,
归类,碳钢,,,,,,,,,,,,,,,
成分,C,Si,Mn,P,S,Cr,,,,,,,,,,
最小值,0.12,0.15,0.6,-,0.02,-,,,,,,,,,,
最大值,0.18,0.4,0.9,0.025,0.04,0.4,Ni,Cu,Mo,Al,,,,,,
牌号,9S20,,,,,,-,-,-,-,,,,,,
对应标准,ISO 683-18-2014 热处理钢、合金钢和易切削钢 -- 第18部分：光面钢制品,,,,,,0.2,0.2,0.06,0.02,,,,,,
归类,碳钢,,,,,,,,,,,,,,,
成分,C,Si ①,Mn,P ②,S,,,,,,,,,,,
最小值,-,-,0.6,-,0.15,,,,,,,,,,,
最大值,0.13,0.05,1.2,0.11,0.25,,Ni,Cu,Mo,,,,,,,
厚度 t mm,热处理或状态,抗拉强度σb Mpa,硬度 HBW,,,,-,-,-,,,,,,,
t≤40,As-rolled + peeled (+SH),330~520,≤154,,,,0.4,0.3,0.1,,,,,,,
40＜t≤63,As-rolled + peeled (+SH),320~520,≤154,,,,,,,,,,,,,
63＜t≤100,As-rolled + peeled (+SH),310~470,≤140,,,,,,,,,,,,,
牌号,SWCH 16A,,,,,,,,,,,,,,,
对应标准,JIS G 3507-2-2005 冷镦碳钢 - 第2部分：线材,,,,,,,,,,,,,,,
归类,碳钢,,,,,,,,,,,,,,,
性能,锻压性,,,,,,,,,,,,,,,
标签,铝镇静钢,,,,,,,,,,,,,,,
说明,①本标准规定了冷镦用碳钢钢丝，用于制造各种类型的螺钉(如螺栓、螺母、铆钉、机螺钉、自攻螺钉等)和用冷镦制造的各种零件。 ②用于制造本标准钢丝的盘条应符合JIS G 3507-1的规定。,,,,,,,,,,,,,,,
条件,热处理或状态,抗拉强度σb Mpa,断面收缩率ψ %,硬度 HBW,,,,,,,,,,,,
线材,冷作前球化退火（DA）,≥370,≥55,HRB≤85,,,,,,,,,,,,
线材；t≤3,冷作（D）,≥690,-,-,,,,,,,,,,,,
线材；3<t≤4,冷作（D）,≥590,≥45,-,,,,,,,,,,,,
线材；4<t≤5,冷作（D）,≥490,≥45,-,,,,,,,,,,,,
线材；t>5,冷作（D）,≥410,≥45,≤92,,,,,,,,,,,,
牌号,DC04,,,,,,,,,,,,,,,
欧标钢号,1.0338,,,,,,,,,,,,,,,
对应标准,EN 10130-2006 冷成型冷轧低碳钢平板产品 - 交货技术条件,,,,,,,,,,,,,,,
归类,碳钢,,,,,,,,,,,,,,,
说明,①表面种类：A，B；②表面规格：b=特别光滑，g=光滑，m=无光泽，r=粗糙 板材命名示例：EN 10130+A1-DC03-B-g或EN 10130+A1-1.0347-B-g其中B为表面类型，g表示表面规格为光滑,,,,,,,,,,,,,,,
成分,C,Mn,P,S,,,,,,,,,,,,
最小值,-,-,-,-,,,,,,,,,,,,
最大值,0.08,0.4,0.03,0.03,,,,,,,,,,,,
条件,抗拉强度σb Mpa,屈服点σs Mpa,延伸率δ %,,,,,,,,,,,,,
冷轧扁平材; 平整; t≥0.35或w≥600,270~350,140~210,≥38,,,,,,,,,,,,,
牌号,C8C,,,,,,,,,,,,,,,
对应标准,ISO 4954-2018 冷镦和冷挤压用钢,,,,,,,,,,,,,,,
归类,碳钢,,,,,,,,,,,,,,,
成分,C,Si,Mn,P,S,Cr,,,,,,,,,,
最小值,0.06,-,0.25,-,-,-,,,,,,,,,,
最大值,0.1,0.1,0.45,0.02,0.025,0.3,,,,,,,,,,
牌号,1090,,,,,,,,,,,,,,,
美国UNS,G10900,,,,,,,,,,,,,,,
对应标准,SAE J403-2014 碳钢的化学成分,,,,,,,,,,,,,,,
归类,碳钢,,,,,,,,,,,,,,,
说明,•“Flat Rolled Products”适用于结构型材、板材、带材、薄板和焊管。 •“Long Products”适用于锻造、热轧和冷加工棒材、盘条和无缝管的半成品。,,,,,,,,,,,,,,,
Unnamed: 0,成分,C,Mn,P,S,,Ni,Cu,Mo,Al ①,更多,,,,,
Flat Rolled Products,最小值,0.85,0.6,-,-,,-,-,-,0.02,Cr+Ni+Mo≤0.50,,,,,
Flat Rolled Products,最大值,0.98,0.9,0.03,0.035,,0.3,0.3,0.1,0.06,Cr+Ni+Mo≤0.50,,,,,
牌号,38SMn28,,,,,,,,,,,,,,,
欧标钢号,1.076,,,,,,,,,,,,,,,
对应标准,EN 10277-2018 光亮产品-发货技术条件,,,,,,,,,,,,,,,
归类,碳钢,,,,,,,,,,,,,,,
性能,易切削性,,,,,,,,,,,,,,,
标签,易切削淬火和回火钢,,,,,,,,,,,,,,,
成分,C,Si,Mn,P,S,,,,,,,,,,,
最小值,0.35,-,1.2,-,0.24,,,,,,,,,,,
最大值,0.4,0.4,1.5,0.06,0.33,,,,,,,,,,,
厚度 t mm,热处理或状态,抗拉强度σb Mpa,屈服点σs Mpa,延伸率δ %,硬度 HBW,,,,,,,,,,,
5≤t≤10,冷拉（+C）,700~960,≥550,≥6,,,,,,,,,,,,
10<t≤16,冷拉（+C）,660~960,≥500,≥6,,,,,,,,,,,,
16<t≤40,冷拉（+C）,610~900,≥420,≥7,,,,,,,,,,,,
40<t≤63,冷拉（+C）,600~840,≥400,≥7,,,,,,,,,,,,
63<t≤100,冷拉（+C）,580~820,≥350,≥8,,,,,,,,,,,,
16<t≤40,轧制及去皮(+SH),560~730,,,≤213,,,,,,,,,,,
40<t≤63,轧制及去皮(+SH),560~730,,,≤213,,,,,,,,,,,
63<t≤100,轧制及去皮(+SH),550~700,,,≤204,,,,,,,,,,,
16<t≤40,"淬火及回火,剥皮(+QT+SH)",700~850,≥420,≥16,,,,,,,,,,,,
40<t≤63,"淬火及回火,剥皮(+QT+SH)",700~850,≥400,≥16,,,,,,,,,,,,
63<t≤100,"淬火及回火,剥皮(+QT+SH)",630~800,≥380,≥16,,,,,,,,,,,,
5≤t≤10,"淬火及回火,冷拉(+QT+C)",850~1000,≥595,≥9,,,,,,,,,,,,
10<t≤16,"淬火及回火,冷拉(+QT+C)",850~1000,≥595,≥9,,,,,,,,,,,,
16<t≤40,"淬火及回火,冷拉(+QT+C)",700~900,≥490,≥11,,,,,,,,,,,,
40<t≤63,"淬火及回火,冷拉(+QT+C)",700~900,≥490,≥12,,,,,,,,,,,,
63<t≤100,"淬火及回火,冷拉(+QT+C)",700~900,≥490,≥12,,,,,,,,,,,,
牌号,SWRCH50K,,,,,,,,,,,,,,,
对应标准,JIS G 3507-1-2010 冷镦用碳钢 盘条,,,,,,,,,,,,,,,
归类,碳钢,,,,,,,,,,,,,,,
性能,锻压性,,,,,,,,,,,,,,,
标签,镇静钢,,,,,,,,,,,,,,,
成分,C,Si,Mn,P,S,Cr,,,,,,,,,,
最小值,0.47,0.1,0.6,-,-,-,,,,,,,,,,
最大值,0.53,0.35,0.9,0.03,0.035,0.2,,,,,,,,,,
牌号,S355K2C,,,,,,,,,,,,,,,
欧标钢号,1.0594,,,,,,,,,,,,,,,
对应标准,EN 10025-2-2019 热轧结构钢产品 - 第2部分：非合金结构钢的交货技术条件,,,,,,,,,,,,,,,
归类,碳钢,,,,,,,,,,,,,,,
标签,镇静钢,,,,,,,,,,,,,,,
说明,该牌号适合冷翻边、冷弯成形和冷拔 ①本标准说明了扁长产品及半成品的技术供货条件，规定了明确的供货条款下，按照化学成分表及机械性能表中给出热轧非合金优质钢平板和长形产品的组别和等级。此标准也对三种工程类用钢做了补充说明。此标准不适用于中空型材结构和管材。 ②本技术供货条件适用于： ——对于S460JR、J0、J2、K2和S500J0的长形产品，厚度为≥3mm和≤150mm; ——对于质量级别JR、J0、J2和K2的板材产品，厚度≤400mm; ——对于其他强度等级和质量级别的板材和长形产品，厚度≤250mm。 ③除在+N(正火状态)条件下供货的产品外，此标准中说明的钢制品未经热处理。允许进行消除应力退火。在+N条件下供货的产品可进行热成形和/或供货后正火。 ④按照此标准要求转换成轧制品的半成品需要按照订货时的协议。化学成分需要在订货时协商确定，但是也应该在化学成分表的范围内。 ⑤对于特殊要求的等级和产品形式应在订货时做出说明。,,,,,,Ni,Cu,,,,,,,,
密度,7.85 g/cm3,,,,,,-,-,,,,,,,,
Unnamed: 0,成分,C,Si,Mn,P,S,0.2,0.3,,,,,,,,
d≤30,最小值,-,-,-,-,-,,,,,,,,,,
d≤30,最大值,0.2,0.55,1.6,0.025,0.025,,,,,,,,,,
条件,抗拉强度σb Mpa,屈服点σs Mpa,延伸率δ %,冲击吸收能量KV2 J,,,,,,,,,,,,
长材和扁平材; t≤1,510~680,≥355,≥14,-20°C≥40,,,,,,,,,,,,
长材和扁平材; 1<t≤1.5,510~680,≥355,≥15,≥40,,,,,,,,,,,,
长材和扁平材; 1.5<t≤2,510~680,≥355,≥16,≥40,,,,,,,,,,,,
长材和扁平材; 2<t≤2.5,510~680,≥355,≥17,≥40,,,,,,,,,,,,
长材和扁平材; 2.5<t<3,510~680,≥355,≥18,≥40,,,Cu,,,,,,,,,
长材和扁平材; 3≤t≤16,470~630,≥355,≥22,≥40,,,-,,,,,,,,,
长材和扁平材; 16<t≤40,470~630,≥345,≥22,≥40,,,0.55,,,,,,,,,
长材和扁平材; 40<t≤63,470~630,≥335,≥21,≥40,,,,,,,,,,,,
长材和扁平材; 63<t≤80,470~630,≥325,≥20,≥40,,,,,,,,,,,,
长材和扁平材; 80<t≤100,470~630,≥315,≥20,≥40,,,,,,,,,,,,
长材和扁平材; 100<t≤150,450~600,≥295,≥18,≥40,,,,,,,,,,,,
长材和扁平材; 150<t≤200,450~600,≥285,≥17,≥33,,,,,,,,,,,,
长材和扁平材; 200<t≤250,450~600,≥275,≥17,≥33,,,,,,,,,,,,
长材和扁平材; 250<t≤400,450~600,≥265,≥17,≥33,,,,,,,,,,,,
美国UNS,G10860,,,,,,,,,,,,,,,
ASTM  型号或牌号,1086,,,,,,,,,,,,,,,
对应标准,ASTM A29/A29M-2020 热锻碳素钢和合金钢棒材一般要求标准规范,,,,,,,,,,,,,,,
归类,碳钢,,,,,,,,,,,,,,,
性能,锻压性,,,,,,,,,,,,,,,
标签,非硫处理碳素钢,,,,,,,,,,,,,,,
成分,C,Mn,P,S,,,,,,,,,,,,
最小值,0.8,0.3,-,-,,,,,,,,,,,,
最大值,0.93,0.5,0.04,0.05,,,,,,,,,,,,
牌号,S38C,,,,,,,,,,,,,,,
对应标准,Q/BQB 517-2018 冷镦钢盘条,,,,,,,,,,,,,,,
归类,碳钢,,,,,,,,,,,,,,,
说明,①本标准规定了冷镦钢盘条的尺寸、 外形、 重量及允许偏差、 技术要求、 检验与试验、 包装、 标志和 检验文件等。 ②本标准适用于宝山钢铁股份有限公司生产的冷镦钢无扭控冷热轧盘条。 主要用于制造汽车、 电子、 机械等行业使用的高等级冷成型紧固件、 异形件等。 ③表面质量要求，B-系列冷镦钢严于冷镦钢。 ④非金属夹杂物检验，为必做项目，B-系列冷镦钢规定了更高的合格级别,,,,,,,,,,,,,,,
成分,C,Si,Mn,P,S,Cr,,,,,,,,,,
最小值,0.35,0.15,0.6,-,-,-,,,,,,,,,,
最大值,0.41,0.35,0.9,0.02,0.02,0.2,,,,,,,,,,
牌号,P250GH,,,,,,,,,,,,,,,
欧标钢号,1.046,,,,,,,,,,,,,,,
对应标准,EN 10222-2-2017 压力用途用钢制锻件 第2部分 具有高温特性的铁素体和马氏体钢,,,,,,,,,,,,,,,
归类,碳钢,,,,,,,,,,,,,,,
成分,C,Si,Mn,P,S,Cr,,,,,,,,,,
最小值,0.18,-,0.3,-,-,-,Ni,Cu,Mo,,,,,,,
最大值,0.23,0.4,0.9,0.025,0.015,0.3,-,-,-,,,,,,,
厚度 t mm,热处理或状态,抗拉强度σb Mpa,屈服点σs Mpa,延伸率δ %,冲击吸收能量KV2 J,,0.2,0.2,0.06,,,,,,,
t≤60,"奥氏体化或固溶退火,890~950℃,空冷",410~540,≥250,I：≥25，tr/t：≥20,I：≥44，tr/t：≥31,,,,,,,,,,,
60＜t≤105,"奥氏体化或固溶退火,890~950℃,空冷",410~540,≥240,I：≥25，tr/t：≥20,I：≥44，tr/t：≥31,,,,,,,,,,,
105＜t≤225,"奥氏体化或固溶退火,890~950℃,空冷",410~540,≥230,I：≥25，tr/t：≥19,I：≥44，tr/t：≥31,,,,,,,,,,,
225＜t≤375,"奥氏体化或固溶退火,890~950℃,空冷",400~520,≥210,I：≥25，tr/t：≥19,I：≥40，tr/t：≥27,,,,,,,,,,,
375＜t≤750,"奥氏体化或固溶退火,890~950℃,空冷",400~520,≥200,I：≥25，tr/t：≥19,I：≥40，tr/t：≥27,,Ni,Cu,Mo,Ti,V,Nb,更多,,,
牌号,T12,,,,,,-,-,-,-,-,-,Cr+Cu+Mo+Ni≤0.70；碳当量≤0.43,,,
对应标准,YB /T 5058-2005 弹簧钢、工具钢冷轧钢带,,,,,,0.3,0.3,0.08,0.03,0.02,0.01,Cr+Cu+Mo+Ni≤0.70；碳当量≤0.43,,,
归类,碳钢,,,,,,,,,,,,,,,
成分,C,Si,Mn,P,S,Cr,,,,,,,,,,
最小值,1.15,-,-,-,-,-,,,,,,,,,,
最大值,1.24,0.35,0.4,0.035,0.03,0.25,,,,,,,,,,
厚度 t mm,抗拉强度σb Mpa,延伸率δ %,,,,,,,,,,,,,,
0.10~3.00，退火钢带,≤735,≥10,,,,,,,,,,,,,,
0.10~3.00，冷硬钢带,735~1175,,,,,,,,,,,,,,,
牌号,1037,,,,,,,,,,,,,,,
美国UNS,G10370,,,,,,,,,,,,,,,
对应标准,SAE J403-2014 碳钢的化学成分,,,,,,Ni,Cu,,,,,,,,
归类,碳钢,,,,,,-,-,,,,,,,,
说明,•“Flat Rolled Products”适用于结构型材、板材、带材、薄板和焊管。 •“Long Products”适用于锻造、热轧和冷加工棒材、盘条和无缝管的半成品。,,,,,,0.2,0.3,,,,,,,,
Unnamed: 0,成分,C,Mn,P,S,,,,,,,,,,,
Flat Rolled Products,最小值,0.32,0.7,-,-,,,,,,,,,,,
Flat Rolled Products,最大值,0.38,1,0.03,0.035,,,,,,,,,,,
牌号,SWRCH10K,,,,,,,,,,,,,,,
对应标准,JIS G 3507-1-2010 冷镦用碳钢 盘条,,,,,,,,,,,,,,,
归类,碳钢,,,,,,,,,,,,,,,
标签,镇静钢,,,,,,,,,,,,,,,
成分,C,Si,Mn,P,S,Cr,,,,,,,,,,
最小值,0.08,0.1,0.3,-,-,-,,,,,,,,,,
最大值,0.13,0.35,0.6,0.03,0.035,0.2,,,,,,,,,,
牌号,S355K2C,,,,,,,,,,,,,,,
德国W-Nr.,1.0594,,,,,,,,,,,,,,,
对应标准,DIN EN 10025-2-2019 热轧结构钢产品 - 第2部分：非合金结构钢的交货技术条件,,,,,,,,,,,,,,,
归类,碳钢,,,,,,,,,,,,,,,
标签,镇静钢,,,,,,,,,,,,,,,
说明,该牌号适合冷翻边、冷弯成形和冷拔 ①本标准说明了扁长产品及半成品的技术供货条件，规定了明确的供货条款下，按照化学成分表及机械性能表中给出热轧非合金优质钢平板和长形产品的组别和等级。此标准也对三种工程类用钢做了补充说明。此标准不适用于中空型材结构和管材。 ②本技术供货条件适用于： ——对于S460JR、J0、J2、K2和S500J0的长形产品，厚度为≥3mm和≤150mm; ——对于质量级别JR、J0、J2和K2的板材产品，厚度≤400mm; ——对于其他强度等级和质量级别的板材和长形产品，厚度≤250mm。 ③除在+N(正火状态)条件下供货的产品外，此标准中说明的钢制品未经热处理。允许进行消除应力退火。在+N条件下供货的产品可进行热成形和/或供货后正火。 ④按照此标准要求转换成轧制品的半成品需要按照订货时的协议。化学成分需要在订货时协商确定，但是也应该在化学成分表的范围内。 ⑤对于特殊要求的等级和产品形式应在订货时做出说明。,,,,,,Ni,Cu,,,,,,,,
密度,7.85 g/cm3,,,,,,-,-,,,,,,,,
Unnamed: 0,成分,C,Si,Mn,P,S,0.2,0.3,,,,,,,,
d≤30,最小值,-,-,-,-,-,,,,,,,,,,
d≤30,最大值,0.2,0.55,1.6,0.025,0.025,,,,,,,,,,
条件,抗拉强度σb Mpa,屈服点σs Mpa,延伸率δ %,冲击吸收能量KV2 J,,,,,,,,,,,,
长材和扁平材; t≤1,510~680,≥355,≥14,-20°C≥40,,,,,,,,,,,,
长材和扁平材; 1<t≤1.5,510~680,≥355,≥15,≥40,,,,,,,,,,,,
长材和扁平材; 1.5<t≤2,510~680,≥355,≥16,≥40,,,,,,,,,,,,
长材和扁平材; 2<t≤2.5,510~680,≥355,≥17,≥40,,,,,,,,,,,,
长材和扁平材; 2.5<t<3,510~680,≥355,≥18,≥40,,,Cu,,,,,,,,,
长材和扁平材; 3≤t≤16,470~630,≥355,≥22,≥40,,,-,,,,,,,,,
长材和扁平材; 16<t≤40,470~630,≥345,≥22,≥40,,,0.55,,,,,,,,,
长材和扁平材; 40<t≤63,470~630,≥335,≥21,≥40,,,,,,,,,,,,
长材和扁平材; 63<t≤80,470~630,≥325,≥20,≥40,,,,,,,,,,,,
长材和扁平材; 80<t≤100,470~630,≥315,≥20,≥40,,,,,,,,,,,,
长材和扁平材; 100<t≤150,450~600,≥295,≥18,≥40,,,,,,,,,,,,
长材和扁平材; 150<t≤200,450~600,≥285,≥17,≥33,,,,,,,,,,,,
长材和扁平材; 200<t≤250,450~600,≥275,≥17,≥33,,,,,,,,,,,,
长材和扁平材; 250<t≤400,450~600,≥265,≥17,≥33,,,,,,,,,,,,
美国UNS,G10400,,,,,,,,,,,,,,,
ASTM  型号或牌号,1040,,,,,,,,,,,,,,,
对应标准,ASTM A29/A29M-2020 热锻碳素钢和合金钢棒材一般要求标准规范,,,,,,,,,,,,,,,
归类,碳钢,,,,,,,,,,,,,,,
标签,非硫处理碳素钢,,,,,,,,,,,,,,,
成分,C,Mn,P,S,,,,,,,,,,,,
最小值,0.37,0.6,-,-,,,,,,,,,,,,
最大值,0.44,0.9,0.04,0.05,,,,,,,,,,,,
美国UNS,G15260,,,,,,,,,,,,,,,
ASTM  型号或牌号,1526,,,,,,,,,,,,,,,
对应标准,ASTM A29/A29M-2020 热锻碳素钢和合金钢棒材一般要求标准规范,,,,,,,,,,,,,,,
归类,碳钢,,,,,,,,,,,,,,,
标签,高锰碳钢,,,,,,,,,,,,,,,
成分,C,Mn,P,S,,,,,,,,,,,,
最小值,0.22,1.1,-,-,,,,,,,,,,,,
最大值,0.29,1.4,0.04,0.05,,,,,,,,,,,,
牌号,C70U,,,,,,,,,,,,,,,
欧标钢号,1.152,,,,,,,,,,,,,,,
对应标准,EN ISO 4957-2018 工具钢,,,,,,,,,,,,,,,
归类,碳钢,,,,,,,,,,,,,,,
标签,冷作非合金工具钢,,,,,,,,,,,,,,,
成分,C,Si,Mn,P,S,,,,,,,,,,,
最小值,0.65,0.1,0.1,-,-,,,,,,,,,,,
最大值,0.75,0.3,0.4,0.03,0.03,,,,,,,,,,,
热处理,硬度 HBW,,,,,,,,,,,,,,,
退火 (+A),≤183,,,,,,,,,,,,,,,
淬火及回火,HRC≥57,,,,,,,,,,,,,,,
牌号,ML15Al,,,,,,,,,,,,,,,
对应标准,Q/BQB 517-2018 冷镦钢盘条,,,,,,,,,,,,,,,
归类,碳钢,,,,,,,,,,,,,,,
说明,①本标准规定了冷镦钢盘条的尺寸、 外形、 重量及允许偏差、 技术要求、 检验与试验、 包装、 标志和 检验文件等。 ②本标准适用于宝山钢铁股份有限公司生产的冷镦钢无扭控冷热轧盘条。 主要用于制造汽车、 电子、 机械等行业使用的高等级冷成型紧固件、 异形件等。 ③表面质量要求，B-系列冷镦钢严于冷镦钢。 ④非金属夹杂物检验，为必做项目，B-系列冷镦钢规定了更高的合格级别,,,,,,,,,,,,,,,
成分,C,Si,Mn,P,S,Cr,,,,,,,,,,
最小值,0.13,-,0.3,-,-,-,,,,,,,,,,
最大值,0.18,0.1,0.6,0.02,0.02,0.2,,,,,,,,,,
牌号,Fe 490,,,,,,,,,,,,,,,
对应标准,ISO 1052-1982 一般工程用钢,,,,,,,,,,,,,,,
归类,碳钢,,,,,,,,,,,,,,,
成分,P,S,,,,,,,,,,,,,,
最小值,-,-,,,,,,,,,,,,,,
最大值,0.05,0.05,,,,,Ni,Cu,Mo,Al,,,,,,
Unnamed: 0,抗拉强度σb Mpa,屈服点σs Mpa,冲击吸收能量KV2 J,,,,-,-,-,0.02,,,,,,
e≤16,490~640,≥295,≥20,,,,0.2,0.2,0.06,-,,,,,,
16＜e≤40,490~640,≥285,≥20,,,,,,,,,,,,,
40＜e≤63,490~640,≥275,≥20,,,,,,,,,,,,,
牌号,C30R,,,,,,,,,,,,,,,
对应标准,ISO 683-1-2016 淬火和回火用非合金钢,,,,,,,,,,,,,,,
归类,碳钢,,,,,,,,,,,,,,,
标签,特种钢,,,,,,,,,,,,,,,
成分,C,Si,Mn,P,S,Cr,,,,,,,,,,
最小值,0.27,0.1,0.5,-,0.02,-,,,,,,,,,,
最大值,0.34,0.4,0.8,0.025,0.04,0.4,,,,,,,,,,
直径d 或 厚度t mm,抗拉强度σb Mpa,屈服点σs Mpa,延伸率δ %,冲击吸收能量KV2 J,,,,,,,,,,,,
d≤16 or t≤8,600~750,≥400,≥18,≥30,,,,,,,,,,,,
16＜d≤40 or 8＜t≤20,550~700,≥350,≥20,≥30,,,,,,,,,,,,
圆形产品d≤63，扁平产品d≤35,500~650,≥300,≥21,≥30,,,,,,,,,,,,
牌号,10B29,,,,,,,,,,,,,,,
美国UNS,G10291,,,,,,Ni,Cu,Mo,更多,,,,,,
对应标准,SAE J403-2014 碳钢的化学成分,,,,,,-,-,-,Cr+Mo+Ni≤0.63,,,,,,
归类,碳钢,,,,,,0.4,0.3,0.1,Cr+Mo+Ni≤0.63,,,,,,
说明,•“Flat Rolled Products”适用于结构型材、板材、带材、薄板和焊管。 •“Long Products”适用于锻造、热轧和冷加工棒材、盘条和无缝管的半成品。,,,,,,,,,,,,,,,
密度,7.86 g/cm3,,,,,,,,,,,,,,,
Unnamed: 0,成分,C,Mn,P,B,,,,,,,,,,,
Flat Rolled Products,最小值,0.25,0.6,-,0.0005,,,,,,,,,,,
Flat Rolled Products,最大值,0.31,0.9,0.03,0.003,,,,,,,,,,,
牌号,A108 Grade 1151,,,,,,,,,,,,,,,
美国UNS,G11510,,,,,,,,,,,,,,,
对应标准,ASTM A108-1999 冷成形钢棒品质的标准规范,,,,,,,,,,,,,,,
归类,碳钢,,,,,,,,,,,,,,,
标签,易切削钢,,,,,,,,,,,,,,,
说明,本规范涵盖按化学成分生产的标准质量冷加工碳钢棒。标准质量的冷加工棒材适用于热处理，加工成部件，或在成品状态下使用，如轴系，或建筑应用，或用于其他类似用途。钢材的等级由等级编号或化学成分确定。,,,,,,,,,,,,,,,
成分,C,Mn,P,S,,,,,,,,,,,,
最小值,0.48,0.7,-,0.08,,,,,,,,,,,,
最大值,0.55,1,0.04,0.13,,,,,,,,,,,,
牌号,1008,,,,,,,,,,,,,,,
美国UNS,G10080,,,,,,,,,,,,,,,
对应标准,SAE J403-2014 碳钢的化学成分,,,,,,,,,,,,,,,
归类,碳钢,,,,,,,,,,,,,,,
说明,•“Flat Rolled Products”适用于结构型材、板材、带材、薄板和焊管。 •“Long Products”适用于锻造、热轧和冷加工棒材、盘条和无缝管的半成品。,,,,,,,,,,,,,,,
Unnamed: 0,成分,C,Mn,P,S,,,,,,,,,,,
Flat Rolled Products,最小值,-,-,-,-,,,,,,,,,,,
Flat Rolled Products,最大值,0.1,0.5,0.03,0.035,,,,,,,,,,,
对应标准,牌号,,,,,,,,,,,,,,,
SAE J 403-2001,牌号  1008  美国UNS  G10080,,,,,,,,,,,,,,,
SAE J403-2014,牌号  1008  美国UNS  G10080,,,,,,,,,,,,,,,
牌号,A210 Grade C,,,,,,,,,,,,,,,
对应标准,ASTM A210/A210M-2019 无缝中碳钢锅炉和过热器管,,,,,,,,,,,,,,,
归类,碳钢,,,,,,,,,,,,,,,
成分,C,Si,Mn,P,S,,,,,,,,,,,
最小值,-,-,0.29,-,-,,,,,,,,,,,
最大值,0.35,0.1,1.06,0.035,0.035,,,,,,,,,,,
抗拉强度σb Mpa,屈服点σs Mpa,延伸率δ %,,,,,,,,,,,,,,
≥485,≥275,≥30,,,,,,,,,,,,,,
牌号,Cm22,,,,,,,,,,,,,,,
德国W-Nr.,1.1149,,,,,,,,,,,,,,,
对应标准,DIN 17200-1987 调质钢材的供货技术条件,,,,,,,,,,,,,,,
归类,碳钢,,,,,,,,,,,,,,,
标签,高级优质非合金钢,,,,,,,,,,,,,,,
说明,本标准适用于： ——半成品，例如：初轧坯、扁钢坯、棒料坯。 ——热轧钢 ——热轧或锻造钢棒（圆钢、四方钢、六角钢、八角钢和扁钢） ——热轧宽钢带 ——热轧或冷轧钢板和钢带 ——自由锻锻件和模锻锻件,,,,,,,,,,,,,,,
成分,C,Si,Mn,P,S,,,,,,,,,,,
最小值,0.17,-,0.3,-,0.02,,,,,,,,,,,
最大值,0.24,0.4,0.6,0.035,0.035,,,,,,,,,,,
条件,热处理或状态,抗拉强度σb Mpa,屈服点σs Mpa,延伸率δ %,断面收缩率ψ %,硬度 HBW,,,,,,,,,,
钢材;所有尺寸,软化退火(G),,,,,≤156,,,,,,,,,,
钢材;d≤16,调质(V),550~700,≥350,≥20,≥50,,,,,,,,,,,
钢材;16<d≤40,调质(V),550~650,≥300,≥22,≥50,,,,,,,,,,,
扁钢;d≤100,正火(N),400~550,≥230,,纵向≥27,,,,,,,,,,,
扁钢;100<d≤160,正火(N),380~520,≥210,,≥25,,,,,,,,,,,
牌号,S275J2,,,,,,,,,,,,,,,
德国W-Nr.,1.0145,,,,,,,,,,,,,,,
对应标准,DIN EN 10025-2-2019 热轧结构钢产品 - 第2部分：非合金结构钢的交货技术条件,,,,,,冲击吸收能量KV2 J,,,,,,,,,
归类,碳钢,,,,,,,,,,,,,,,
标签,镇静钢,,,,,,ISO-V≥50,,,,,,,,,
说明,①本标准说明了扁长产品及半成品的技术供货条件，规定了明确的供货条款下，按照化学成分表及机械性能表中给出热轧非合金优质钢平板和长形产品的组别和等级。此标准也对三种工程类用钢做了补充说明。此标准不适用于中空型材结构和管材。 ②本技术供货条件适用于： ——对于S460JR、J0、J2、K2和S500J0的长形产品，厚度为≥3mm和≤150mm; ——对于质量级别JR、J0、J2和K2的板材产品，厚度≤400mm; ——对于其他强度等级和质量级别的板材和长形产品，厚度≤250mm。 ③除在+N(正火状态)条件下供货的产品外，此标准中说明的钢制品未经热处理。允许进行消除应力退火。在+N条件下供货的产品可进行热成形和/或供货后正火。 ④按照此标准要求转换成轧制品的半成品需要按照订货时的协议。化学成分需要在订货时协商确定，但是也应该在化学成分表的范围内。 ⑤对于特殊要求的等级和产品形式应在订货时做出说明。,,,,,,≥50,,,,,,,,,
密度,7.85 g/cm3,,,,,,,,,,,,,,,
Unnamed: 0,成分,C,Mn,P,S,Cr,,,,,,,,,,
t≤150,最小值,-,-,-,-,-,,,,,,,,,,
t≤150,最大值,0.18,1.5,0.025,0.025,0.29,,,,,,,,,,
条件,抗拉强度σb Mpa,屈服点σs Mpa,延伸率δ %,冲击吸收能量KV2 J,,,,,,,,,,,,
长材和扁平材; t≤1,430~580,≥275,≥15,-20°C≥27,,,,,,,,,,,,
长材和扁平材; 1<t≤1.5,430~580,≥275,≥16,≥27,,,,,,,,,,,,
长材和扁平材; 1.5<t≤2,430~580,≥275,≥17,≥27,,,,,,,,,,,,
长材和扁平材; 2<t≤2.5,430~580,≥275,≥18,≥27,,,,,,,,,,,,
长材和扁平材; 2.5<t<3,430~580,≥275,≥19,≥27,,,Ni,Cu,Mo,,,,,,,
长材和扁平材; 3≤t≤16,410~560,≥275,≥23,≥27,,,-,-,-,,,,,,,
长材和扁平材; 16<t≤40,410~560,≥265,≥23,≥27,,,0.42,0.55,0.11,,,,,,,
长材和扁平材; 40<t≤63,410~560,≥255,≥22,≥27,,,,,,,,,,,,
长材和扁平材; 63<t≤80,410~560,≥245,≥21,≥27,,,,,,,,,,,,
长材和扁平材; 80<t≤100,410~560,≥235,≥21,≥27,,,,,,,,,,,,
长材和扁平材; 100<t≤150,400~540,≥225,≥19,≥27,,,,,,,,,,,,
长材和扁平材; 150<t≤200,380~540,≥215,≥18,≥27,,,,,,,,,,,,
长材和扁平材; 200<t≤250,380~540,≥205,≥18,≥27,,,,,,,,,,,,
长材和扁平材; 250<t≤400,330~540,≥195,≥18,≥27,,,,,,,,,,,,
牌号,22Mn6,,,,,,,,,,,,,,,
对应标准,DIN EN ISO 683-3-2019 热处理钢、合金钢和易切削钢 -- 第3部分：表面硬化钢,,,,,,,,,,,,,,,
归类,碳钢,,,,,,,,,,,,,,,
标签,高级优质非合金钢,,,,,,,,,,,,,,,
成分,C,Si,Mn,P,S,Cr,,,,,,,,,,
最小值,0.18,0.1,1.3,-,-,-,,,,,,,,,,
最大值,0.25,0.4,1.65,0.025,0.035,0.4,,,,,,,,,,
条件,热处理或状态,硬度 HBW,,,,,,,,,,,,,,
所有产品形状,软化退火(+A),≤197,,,,,,,,,,,,,,
"棒材,线材,扁钢,锻件",处理到一定硬度(+TH),149~197,,,,,,,,,,,,,,
牌号,SWRH82A,,,,,,,,,,,,,,,
对应标准,JIS G 3506-2017 高碳钢线材,,,,,,,,,,,,,,,
归类,碳钢,,,,,,Ni,Cu,Mo,,,,,,,
说明,用于制造高碳钢丝、油回火钢丝、预应力混凝土用高碳钢丝、镀锌钢丝绳、钢缆等的线材。同时，钢琴线材也包括在其中,,,,,,-,-,-,,,,,,,
成分,C,Si,Mn,P,S,,0.4,0.3,0.1,,,,,,,
最小值,0.79,0.15,0.3,-,-,,,,,,,,,,,
最大值,0.86,0.35,0.6,0.03,0.03,,,,,,,,,,,
美国UNS,G10110,,,,,,,,,,,,,,,
ASTM  型号或牌号,1011,,,,,,,,,,,,,,,
对应标准,ASTM A29/A29M-2020 热锻碳素钢和合金钢棒材一般要求标准规范,,,,,,,,,,,,,,,
归类,碳钢,,,,,,,,,,,,,,,
性能,锻压性,,,,,,,,,,,,,,,
标签,非硫处理碳素钢,,,,,,,,,,,,,,,
成分,C,Mn,P,S,,,,,,,,,,,,
最小值,0.08,0.6,-,-,,,,,,,,,,,,
最大值,0.13,0.9,0.04,0.05,,,,,,,,,,,,
牌号,A686 Type W1-8 Grade C,,,,,,,,,,,,,,,
美国UNS,T72301,,,,,,,,,,,,,,,
对应标准,ASTM A 686-1992(R2004) 碳素工具钢,,,,,,,,,,,,,,,
归类,碳钢,,,,,,,,,,,,,,,
成分,C,Si,Mn,P,S,Cr,,,,,,,,,,
最小值,0.8,0.1,0.1,-,-,-,,,,,,,,,,
最大值,0.9,0.4,0.4,0.03,0.03,0.3,,,,,,,,,,
条件,热处理或状态,硬度 HBW,,,,,,,,,,,,,,
"棒材, 锻件, 厚板, 薄板, 线材;",冷拉,≤241,,,,,,,,,,,,,,
"棒材, 锻件, 厚板, 薄板, 线材;",退火,≤202,,,,,,,,,,,,,,
"棒材, 锻件, 厚板, 薄板, 线材;",热处理,HRC≥65,,,,,,,,,,,,,,
钻杆; d < 3.2,,37,,,,,,,,,,,,,,
钻杆; 3.2<d≤6.4,,28,,,,,Ni,Cu,Mo,W,V,,,,,
钻杆; 6.4<d≤12.7,,23,,,,,-,-,-,-,-,,,,,
钻杆; d>12.7,,96,,,,,0.2,0.2,0.1,0.15,0.1,,,,,
牌号,4,,,,,,,,,,,,,,,
对应标准,ISO 5950-2012 工业级和拉伸级电解镀锡冷还原碳钢板,,,,,,,,,,,,,,,
归类,碳钢,,,,,,,,,,,,,,,
成分,C,Mn,P,S,Cr,Ni,,,,,,,,,,
最小值,-,-,-,-,-,-,,,,,,,,,,
最大值,0.06,0.45,0.02,0.03,0.15,0.2,,,,,,,,,,
抗拉强度σb Mpa,延伸率δ %,,,,,,,,,,,,,,,
≥340,标称长度=50mm≥37,,,,,,,,,,,,,,,
牌号,A229,,,,,,,,,,,,,,,
对应标准,ASTM A229/A229M-2018 机械弹簧用淬火和回火钢丝,,,,,,,,,,,,,,,
归类,碳钢,,,,,,,,,,,,,,,
成分,C,Si,Mn,P,S,,Cu,Mo,Ti ①,V ①,Nb ①,更多,,,,
最小值,0.55,0.15,0.3,-,-,,-,-,-,-,-,Cu+Ni+Cr+Mo≤0.50；Cr+Mo≤0.16,,,,
最大值,0.85,0.35,1.2,0.04,0.05,,0.2,0.06,0.008,0.008,0.008,Cu+Ni+Cr+Mo≤0.50；Cr+Mo≤0.16,,,,
牌号,36SMnPb14,,,,,,,,,,,,,,,
对应标准,ISO 683-18-2014 热处理钢、合金钢和易切削钢 -- 第18部分：光面钢制品,,,,,,,,,,,,,,,
归类,碳钢,,,,,,,,,,,,,,,
成分,C,Si,Mn,P,S,Pb,,,,,,,,,,
最小值,0.32,-,1.3,-,0.1,0.15,,,,,,,,,,
最大值,0.39,0.4,1.7,0.06,0.18,0.35,,,,,,,,,,
厚度 t mm,热处理或状态,抗拉强度σb Mpa,屈服点σs Mpa,延伸率δ %,硬度 HBW,,,,,,,,,,,
5≤t≤10,Cold drawn (+C),660~960,≥500,≥6,,,,,,,,,,,,
10＜t≤16,Cold drawn (+C),620~920,≥440,≥6,,,,,,,,,,,,
16＜t≤40,Cold drawn (+C),600~900,≥390,≥7,,,,,,,,,,,,
40＜t≤63,Cold drawn (+C),580~840,≥360,≥8,,,,,,,,,,,,
63＜t≤100,Cold drawn (+C),560~820,≥340,≥9,,,,,,,,,,,,
16＜t≤40,As-rolled + peeled (+SH),560~750,,,≤219,,,,,,,,,,,
40＜t≤63,As-rolled + peeled (+SH),560~740,,,≤216,,,,,,,,,,,
63＜t≤100,As-rolled + peeled (+SH),550~740,,,≤216,,,,,,,,,,,
5≤t≤10,Quenched and tempered and peeled (+QT+SH),700~850,≥480,,,,,,,,,,,,,
10＜t≤16,Quenched and tempered and peeled (+QT+SH),700~850,≥460,,,,,,,,,,,,,
16＜t≤40,Quenched and tempered and peeled (+QT+SH),670~820,≥420,≥15,,,,,,,,,,,,
40＜t≤63,Quenched and tempered and peeled (+QT+SH),640~790,≥400,≥16,,,,,,,,,,,,
63＜t≤100,Quenched and tempered and peeled (+QT+SH),570~720,≥360,≥17,,,,,,,,,,,,
5≤t≤10,Quenched and tempered +Cold drawn (+QT+C),750~1000,≥525,≥6,,,,,,,,,,,,
10＜t≤16,Quenched and tempered +Cold drawn (+QT+C),740~990,≥520,≥6,,,,,,,,,,,,
16＜t≤40,Quenched and tempered +Cold drawn (+QT+C),720~970,≥505,≥8,,,,,,,,,,,,
40＜t≤63,Quenched and tempered +Cold drawn (+QT+C),680~930,≥475,≥9,,,,,,,,,,,,
63＜t≤100,Quenched and tempered +Cold drawn (+QT+C),580~840,≥405,≥9,,,,,,,,,,,,
牌号,SWCH 25A,,,,,,,,,,,,,,,
对应标准,JIS G 3507-2-2005 冷镦碳钢 - 第2部分：线材,,,,,,,,,,,,,,,
归类,碳钢,,,,,,,,,,,,,,,
性能,锻压性,,,,,,,,,,,,,,,
标签,铝镇静钢,,,,,,,,,,,,,,,
说明,①本标准规定了冷镦用碳钢钢丝，用于制造各种类型的螺钉(如螺栓、螺母、铆钉、机螺钉、自攻螺钉等)和用冷镦制造的各种零件。 ②用于制造本标准钢丝的盘条应符合JIS G 3507-1的规定。,,,,,,,,,,,,,,,
条件,热处理或状态,抗拉强度σb Mpa,断面收缩率ψ %,硬度 HBW,,,,,,,,,,,,
线材,冷作前球化退火（DA）,≥440,≥55,HRB≤88,,,,,,,,,,,,
线材；3<t≤4,冷作（D）,≥690,-,-,,,,,,,,,,,,
线材；4<t≤5,冷作（D）,≥570,≥45,-,,,,,,,,,,,,
线材；t>5,冷作（D）,≥470,≥45,#NAME?,,,,,,,,,,,,
牌号,C45EC,,,,,,,,,,,,,,,
欧标钢号,1.1192,,,,,,,,,,,,,,,
对应标准,EN 10263-4-2017 钢棒，冷镦和冷挤压棒材和线材 - 第4部分：交货技术条件：淬火和回火钢,,,,,,,,,,,,,,,
归类,碳钢,,,,,,,,,,,,,,,
性能,锻压性,,,,,,,,,,,,,,,
说明,本标准代替DIN 1654-4-1989；Cq 45是DIN 1654-4的牌号 1.本部分EN 10263适用于直径不超过100mm的非合金和合金钢的圆棒、圆棒和线材，用于冷镦、冷挤压、随后的淬火和回火或感应淬火或火焰淬火。 2.EN 10263- 1:2017 对于EN 10263的这个部分是必不可少的。,,,,,,,,,,,,,,,
成分,C ⓓ,Si ⓔ,Mn,P,S,Cu,,,,,,,,,,
最小值,0.42,-,0.5,-,-,-,,,,,,,,,,
最大值,0.5,0.3,0.8,0.025,0.025,0.25,,,,,,,,,,
条件,热处理或状态,抗拉强度σb Mpa,断面收缩率ψ %,,,,,,,,,,,,,
"棒材,线材;2<d≤5",未经处理及冷拔及球化处理 (+U+C+AC),≤590,≥62,,,,,,,,,,,,,
"棒材,线材;5<d≤40",未经处理及冷拔及球化处理 (+U+C+AC),≤580,≥62,,,,,,,,,,,,,
"棒材,线材;2<d≤5",未经处理及冷拔及球化处理及调质轧制 (+U+C+AC+LC),≤630,≥60,,,,,,,,,,,,,
"棒材,线材;5<d≤40",未经处理及冷拔及球化处理及调质轧制 (+U+C+AC+LC),≤630,≥60,,,,,,,,,,,,,
"棒材,杆材;5<d≤40",球化处理或球化处理及旋剥 (+AC或+AC+PE),≤600,≥60,,,,,,,,,,,,,
"棒材,线材;5＜d≤10",球化处理及冷拔 (+AC+C),≤720,,,,,,,,,,,,,,
"棒材,线材;10<d≤40",球化处理及冷拔 (+AC+C),≤710,,,,,,,,,,,,,,
牌号,10,,,,,,,,,,,,,,,
对应标准,AS 1442-2007 碳素钢和碳锰钢 - 热轧棒材和半成品,,,,,,,,,,,,,,,
归类,碳钢,,,,,,,,,,,,,,,
标签,碳锰钢,,,,,,,,,,,,,,,
说明,本标准规定了用于锻造和一般工程用途的在轧制或正火状态下交付的碳钢和碳锰钢棒材、棒材、坯料和板坯的要求。它规定了所有牌号的化学成分要求，以及满足机械性能要求的牌号的抗拉强度要求。该标准允许添加硼和微合金元素来实现特殊性能。,,,,,,,,,,,,,,,
成分,C,Si,Mn,P,S,Cr,,,,,,,,,,
最小值,0.2,0.1,1.3,-,-,-,,,,,,,,,,
最大值,0.3,0.4,1.7,0.04,0.04,0.3,,,,,,,,,,
条件,热处理或状态,抗拉强度σb Mpa,屈服点σs Mpa,延伸率δ %,,,,,,,,,,,,
棒材；d≤215,轧制或正火,≥580,≥330,≥16,,,,,,,,,,,,
光亮产品、坯料、厚板；d≤215,轧制或正火,≥580,≥330,≥16,,,,,,,,,,,,
牌号,C20GC,,,,,,,,,,,,,,,
对应标准,ISO 4954-2018 冷镦和冷挤压用钢,,,,,,,,,,,,,,,
归类,碳钢,,,,,,Ni,Cu,Mo,,,,,,,
成分,C,Si ①,Mn,P,S,Cr,-,-,-,,,,,,,
最小值,0.18,0.15,0.7,-,-,-,0.35,0.35,0.1,,,,,,,
最大值,0.22,0.25,0.9,0.025,0.025,0.3,,,,,,,,,,
牌号,1552,,,,,,,,,,,,,,,
美国UNS,G15520,,,,,,,,,,,,,,,
对应标准,SAE J403-2014 碳钢的化学成分,,,,,,,,,,,,,,,
归类,碳钢,,,,,,,,,,,,,,,
说明,•“Flat Rolled Products”适用于结构型材、板材、带材、薄板和焊管。 •“Long Products”适用于锻造、热轧和冷加工棒材、盘条和无缝管的半成品。,,,,,,,,,,,,,,,
Unnamed: 0,成分,C,Mn,P,S,,Ni,Cu,Mo,Al ①,更多,,,,,
Flat Rolled Products,最小值,0.47,1.2,-,-,,-,-,-,-,Cr+Ni+Mo≤0.50,,,,,
Flat Rolled Products,最大值,0.55,1.5,0.03,0.035,,0.3,0.3,0.1,0.015,Cr+Ni+Mo≤0.50,,,,,
牌号,A516 Grade 60,,,,,,,,,,,,,,,
其他名称,A516 Grade 415,,,,,,,,,,,,,,,
对应标准,ASTM A516/A516M-2017 中低温用碳钢压力容器板,,,,,,,,,,,,,,,
归类,碳钢,,,,,,,,,,,,,,,
Unnamed: 0,成分,C ①,Si,Mn ①,P,S,,,,,,,,,,
t≤12.5mm,最小值,-,0.15,0.6,-,-,,,,,,,,,,
t≤12.5mm,最大值,0.21,0.4,0.9,0.025,0.025,,,,,,,,,,
Unnamed: 0,抗拉强度σb Mpa,屈服点σs Mpa,延伸率δ %,,,,,,,,,,,,,
50mm＜t≤200mm,415~550,≥220,≥21,,,,,,,,,,,,,
t≤50mm,415~550,≥220,≥25,,,,,,,,,,,,,
牌号,C40R,,,,,,,,,,,,,,,
对应标准,DIN EN ISO 683-1-2018 热处理钢、合金钢和易切削钢 -- 第1部分：调质非合金钢,,,,,,,,,,,,,,,
归类,碳钢,,,,,,,,,,,,,,,
标签,高级优质非合金钢,,,,,,,,,,,,,,,
成分,C,Si,Mn,P,S,Cr,,,,,,,,,,
最小值,0.37,0.1,0.5,-,0.02,-,,,,,,,,,,
最大值,0.44,0.4,0.8,0.025,0.04,0.4,,,,,,,,,,
直径d 或 厚度t mm,热处理或状态,抗拉强度σb Mpa,屈服点σs Mpa,延伸率δ %,断面收缩率ψ %,冲击吸收能量KV2 J,,,,,,,,,,
d≤16; t≤8,调质（QT）,650~800,≥460,≥16,≥35,≥20,,,,,,,,,,
16＜d≤40；8＜t≤20,调质（QT）,630~780,≥400,≥18,≥40,≥20,,,,,,,,,,
40＜d≤100；20＜t≤60,调质（QT）,600~750,≥350,≥19,≥45,≥20,,,,,,,,,,
d≤16；t≤16,正火（N）,≥580,≥320,≥16,,,,,,,,,,,,
16<d≤100；16＜t≤100,正火（N）,≥550,≥290,≥17,,,Ni,Cu,Mo,更多,,,,,,
100<d≤250；100＜t≤250,正火（N）,≥530,≥260,≥17,,,-,-,-,Cr+Mo+Ni≤0.63,,,,,,
牌号,SUM12,,,,,,0.4,0.3,0.1,Cr+Mo+Ni≤0.63,,,,,,
对应标准,JIS G 4804-1999 易切削碳钢,,,,,,,,,,,,,,,
归类,碳钢,,,,,,,,,,,,,,,
性能,易切削性,,,,,,,,,,,,,,,
成分,C,Si,Mn,P,S,,,,,,,,,,,
最小值,0.08,0.1,0.6,-,0.08,,,,,,,,,,,
最大值,0.13,0.35,0.9,0.04,0.13,,,,,,,,,,,
牌号,C16E,,,,,,,,,,,,,,,
德国W-Nr.,1.1148,,,,,,,,,,,,,,,
对应标准,DIN EN 10084-2008 表面硬化钢—技术交货条件,,,,,,,,,,,,,,,
归类,碳钢,,,,,,,,,,,,,,,
成分,C,Si,Mn,P,S,,,,,,,,,,,
最小值,0.12,-,0.6,-,-,,,,,,,,,,,
最大值,0.18,0.4,0.9,0.035,0.035,,,,,,,,,,,
条件,热处理或状态,硬度 HBW,,,,,,,,,,,,,,
所有产品形状,软化退火(+A),≤156,,,,,,,,,,,,,,
扁钢,正火(+N),100~155,,,,,,,,,,,,,,
美国UNS,G11190,,,,,,,,,,,,,,,
ASTM  型号或牌号,1119,,,,,,,,,,,,,,,
对应标准,ASTM A29/A29M-2020 热锻碳素钢和合金钢棒材一般要求标准规范,,,,,,,,,,,,,,,
归类,碳钢,,,,,,,,,,,,,,,
性能,易切削性,,,,,,,,,,,,,,,
标签,硫处理碳素钢  易切削钢,,,,,,,,,,,,,,,
成分,C,Mn,P,S,,,,,,,,,,,,
最小值,0.14,1,-,0.24,,,,,,,,,,,,
最大值,0.2,1.3,0.04,0.33,,,,,,,,,,,,
牌号,CR220,,,,,,,,,,,,,,,
对应标准,ISO 4997-2015 结构用冷轧碳钢板,,,,,,,,,,,,,,,
归类,碳钢,,,,,,,,,,,,,,,
成分,C,Mn,P,S,Cr,Ni,,,,,,,,,,
最小值,-,-,-,-,-,-,,,,,,,,,,
最大值,0.15,1.2,0.035,0.035,0.15,0.2,,,,,,,,,,
抗拉强度σb Mpa,屈服点σs Mpa,延伸率δ %,,,,,,,,,,,,,,
≥300,≥220,标距长度=50mm≥22,,,,,,,,,,,,,,
牌号,23B2,,,,,,,,,,,,,,,
德国W-Nr.,1.5508,,,,,,,,,,,,,,,
旧牌号,22B2,,,,,,,,,,,,,,,
对应标准,DIN EN 10263-4-2018 钢棒，冷镦和冷挤压棒材和线材 - 第4部分：交货技术条件：淬火和回火钢,,,,,,Cu,Mo,Ti ①,V ①,Nb ①,更多,,,,
归类,碳钢,,,,,,-,-,-,-,-,Cu+Ni+Cr+Mo≤0.50；Cr+Mo≤0.16,,,,
说明,①本标准适用于直径不超过100mm的非合金和合金钢圆棒、圆杆和圆线材，用于冷镦、冷挤压及随后的淬火和回火 ②本标准代替DIN 1654-4-1989,,,,,,0.2,0.06,0.008,0.008,0.008,Cu+Ni+Cr+Mo≤0.50；Cr+Mo≤0.16,,,,
成分,C,Si ⓔ,Mn,P,S,Cr ⓕ,,,,,,,,,,
最小值,0.2,-,0.6,-,-,-,,,,,,,,,,
最大值,0.25,0.3,0.9,0.025,0.025,0.3,,,,,,,,,,
条件,热处理或状态,抗拉强度σb Mpa,断面收缩率ψ %,,,,,,,,,,,,,
"棒材,杆材,线材;5<d≤25",未经热处理或去皮(+U或+PE),≤600,≥60,,,,,,,,,,,,,
"棒材,杆材,线材;5<d≤25",球化处理或球化处理及去皮(+AC或+AC+PE),≤490,≥66,,,,,,,,,,,,,
线材;5<d≤10,未经热处理及冷拔(+U+C),≤690,≥55,,,,,,,,,,,,,
线材;10<d≤25,未经热处理及冷拔(+U+C),≤680,≥55,,,,,,,,,,,,,
线材;2<d≤5,未经热处理及冷拔及球化处理(+U+C+AC),≤480,≥68,,,,Cu,B,,,,,,,,
线材;5<d≤25,未经热处理及冷拔及球化处理(+U+C+AC),≤470,≥68,,,,-,0.0008,,,,,,,,
线材;2<d≤5,未经热处理及冷拔及球化处理及调质轧制(+U+C+AC+LC),≤520,≥66,,,,0.25,0.005,,,,,,,,
线材;5<d≤25,未经热处理及冷拔及球化处理及调质轧制(+U+C+AC+LC),≤510,≥66,,,,,,,,,,,,,
线材;5<d≤10,球化处理及冷拔(+AC+C),≤580,≥61,,,,,,,,,,,,,
线材;10<d≤25,球化处理及冷拔(+AC+C),≤570,≥61,,,,,,,,,,,,,
牌号,SWCH 10R,,,,,,,,,,,,,,,
对应标准,JIS G 3507-2-2005 冷镦碳钢 - 第2部分：线材,,,,,,,,,,,,,,,
归类,碳钢,,,,,,,,,,,,,,,
性能,锻压性,,,,,,,,,,,,,,,
标签,沸腾钢,,,,,,,,,,,,,,,
说明,①本标准规定了冷镦用碳钢钢丝，用于制造各种类型的螺钉(如螺栓、螺母、铆钉、机螺钉、自攻螺钉等)和用冷镦制造的各种零件。 ②用于制造本标准钢丝的盘条应符合JIS G 3507-1的规定。,,,,,,,,,,,,,,,
条件,热处理或状态,抗拉强度σb Mpa,断面收缩率ψ %,硬度 HBW,,,,,,,,,,,,
线材,冷作前球化退火（DA）,≥290,≥55,HRB≤80,,,,,,,,,,,,
线材；t≤3,冷作（D）,≥540,-,-,,,,,,,,,,,,
线材；3<t≤4,冷作（D）,≥440,≥45,-,,,,,,,,,,,,
线材；4<t≤5,冷作（D）,≥390,≥45,-,,,,,,,,,,,,
线材；t>5,冷作（D）,≥340,≥45,≤85,,,,,,,,,,,,
牌号,10B80,,,,,,,,,,,,,,,
美国UNS,G10801,,,,,,,,,,,,,,,
对应标准,SAE J403-2014 碳钢的化学成分,,,,,,,,,,,,,,,
归类,碳钢,,,,,,,,,,,,,,,
说明,•“Flat Rolled Products”适用于结构型材、板材、带材、薄板和焊管。 •“Long Products”适用于锻造、热轧和冷加工棒材、盘条和无缝管的半成品。,,,,,,,,,,,,,,,
Unnamed: 0,成分,C,Mn,P,S,,,,,,,,,,,
Flat Rolled Products,最小值,0.75,0.6,-,-,,,,,,,,,,,
Flat Rolled Products,最大值,0.88,0.9,0.03,0.035,,,,,,,,,,,
牌号,F563M Class 10S,,,,,,,,,,,,,,,
对应标准,ASTM F563M-2007(R2013) 米制碳钢和合金钢螺母标准规范,,,,,,,,,,,,,,,
归类,碳钢,,,,,,,,,,,,,,,
Unnamed: 0,成分,C,Mn,P,S,,,,,,,,,,,
heat Analysis,最小值,-,0.3,-,-,,,,,,,,,,,
heat Analysis,最大值,0.55,-,0.04,0.05,,,,,,,,,,,
公称直径,硬度 HBW,,,,,,,,,,,,,,,
M12~M36,HRC26~38,,,,,,,,,,,,,,,
牌号,1055,,,,,,,,,,,,,,,
美国UNS,G10550,,,,,,,,,,,,,,,
对应标准,SAE J403-2014 碳钢的化学成分,,,,,,,,,,,,,,,
归类,碳钢,,,,,,,,,,,,,,,
说明,•“Flat Rolled Products”适用于结构型材、板材、带材、薄板和焊管。 •“Long Products”适用于锻造、热轧和冷加工棒材、盘条和无缝管的半成品。,,,,,,,,,,,,,,,
Unnamed: 0,成分,C,Mn,P,S,,,,,,,,,,,
Flat Rolled Products,最小值,0.5,0.6,-,-,,,,,,,,,,,
Flat Rolled Products,最大值,0.6,0.9,0.03,0.035,,,,,,,,,,,
牌号,12CD 4,,,,,,,,,,,,,,,
对应标准,NF A 35-564-1983 钢铁制品冷成型用特殊钢棒和盘条,,,,,,,,,,,,,,,
归类,碳钢,,,,,,,,,,,,,,,
成分,Si,P,S,Cu,Al,,,,,,,,,,,
最小值,-,-,-,-,0.02,,,,,,,,,,,
最大值,0.35,0.03,0.03,0.3,-,,,,,,,,,,,
条件,热处理或状态,抗拉强度σb Mpa,硬度 HBW,,,,,,,,,,,,,
"棒材, 盘条",软化退火,≤490,-,,,,,,,,,,,,,
"棒材, 盘条",软化退火,-,≤197,,,,,,,,,,,,,
"棒材, 盘条",等温退火,-,HR159~201,,,,,,,,,,,,,
牌号,S275J0C,,,,,,,,,,,,,,,
欧标钢号,1.014,,,,,,,,,,,,,,,
对应标准,EN 10025-2-2019 热轧结构钢产品 - 第2部分：非合金结构钢的交货技术条件,,,,,,,,,,,,,,,
归类,碳钢,,,,,,,,,,,,,,,
标签,不允许沸腾钢,,,,,,,,,,,,,,,
说明,①本标准说明了扁长产品及半成品的技术供货条件，规定了明确的供货条款下，按照化学成分表及机械性能表中给出热轧非合金优质钢平板和长形产品的组别和等级。此标准也对三种工程类用钢做了补充说明。此标准不适用于中空型材结构和管材。 ②本技术供货条件适用于： ——对于S460JR、J0、J2、K2和S500J0的长形产品，厚度为≥3mm和≤150mm; ——对于质量级别JR、J0、J2和K2的板材产品，厚度≤400mm; ——对于其他强度等级和质量级别的板材和长形产品，厚度≤250mm。 ③除在+N(正火状态)条件下供货的产品外，此标准中说明的钢制品未经热处理。允许进行消除应力退火。在+N条件下供货的产品可进行热成形和/或供货后正火。 ④按照此标准要求转换成轧制品的半成品需要按照订货时的协议。化学成分需要在订货时协商确定，但是也应该在化学成分表的范围内。 ⑤对于特殊要求的等级和产品形式应在订货时做出说明。,,,,,,,,,,,,,,,
密度,7.85 g/cm3,,,,,,,,,,,,,,,
Unnamed: 0,成分,C,Mn,P,S,Cr,,,,,,,,,,
t≤150,最小值,-,-,-,-,-,,,,,,,,,,
t≤150,最大值,0.18,1.5,0.03,0.03,0.29,,,,,,,,,,
条件,抗拉强度σb Mpa,屈服点σs Mpa,延伸率δ %,冲击吸收能量KV2 J,,,,,,,,,,,,
长材和扁平材; t≤1,430~580,≥275,≥15,0°C≥27,,,,,,,,,,,,
长材和扁平材; 1<t≤1.5,430~580,≥275,≥16,≥27,,,,,,,,,,,,
长材和扁平材; 1.5<t≤2,430~580,≥275,≥17,≥27,,,,,,,,,,,,
长材和扁平材; 2<t≤2.5,430~580,≥275,≥18,≥27,,,,,,,,,,,,
长材和扁平材; 2.5<t<3,430~580,≥275,≥19,≥27,,,Ni,Cu,Mo,N,,,,,,
长材和扁平材; 3≤t≤16,410~560,≥275,≥23,≥27,,,-,-,-,-,,,,,,
长材和扁平材; 16<t≤40,410~560,≥265,≥23,≥27,,,0.42,0.55,0.11,0.012,,,,,,
长材和扁平材; 40<t≤63,410~560,≥255,≥22,≥27,,,,,,,,,,,,
长材和扁平材; 63<t≤80,410~560,≥245,≥21,≥27,,,,,,,,,,,,
长材和扁平材; 80<t≤100,410~560,≥235,≥21,≥27,,,,,,,,,,,,
长材和扁平材; 100<t≤150,400~540,≥225,≥19,≥27,,,,,,,,,,,,
长材和扁平材; 150<t≤200,380~540,≥215,≥18,≥27,,,,,,,,,,,,
长材和扁平材; 200<t≤250,380~540,≥205,≥18,≥27,,,,,,,,,,,,
长材和扁平材; 250<t≤400,330~540,≥195,≥18,≥27,,,,,,,,,,,,
牌号,SWRCH27K,,,,,,,,,,,,,,,
对应标准,JIS G 3507-1-2010 冷镦用碳钢 盘条,,,,,,,,,,,,,,,
归类,碳钢,,,,,,,,,,,,,,,
性能,锻压性,,,,,,,,,,,,,,,
标签,镇静钢,,,,,,,,,,,,,,,
成分,C,Si,Mn,P,S,Cr,,,,,,,,,,
最小值,0.22,0.1,1.2,-,-,-,,,,,,,,,,
最大值,0.29,0.35,1.5,0.03,0.035,0.2,,,,,,,,,,
美国UNS,G10600,,,,,,,,,,,,,,,
ASTM  型号或牌号,1060,,,,,,,,,,,,,,,
对应标准,ASTM A29/A29M-2020 热锻碳素钢和合金钢棒材一般要求标准规范,,,,,,,,,,,,,,,
归类,碳钢,,,,,,,,,,,,,,,
标签,非硫处理碳素钢,,,,,,,,,,,,,,,
说明,可用于制造弹性锁紧垫圈,,,,,,Ni,Cu,,,,,,,,
成分,C,Mn,P,S,,,-,-,,,,,,,,
最小值,0.55,0.6,-,-,,,0.2,0.3,,,,,,,,
最大值,0.65,0.9,0.04,0.05,,,,,,,,,,,,
美国UNS,G10080,,,,,,,,,,,,,,,
ASTM  型号或牌号,M1008,,,,,,,,,,,,,,,
对应标准,ASTM A29/A29M-2020 热锻碳素钢和合金钢棒材一般要求标准规范,,,,,,,,,,,,,,,
归类,碳钢,,,,,,,,,,,,,,,
标签,M系列碳素钢,,,,,,,,,,,,,,,
成分,C,Mn,P,S,,,,,,,,,,,,
最小值,-,0.25,-,-,,,,,,,,,,,,
最大值,0.1,0.6,0.04,0.05,,,,,,,,,,,,
牌号,SWRCH15A,,,,,,,,,,,,,,,
对应标准,Q/BQB 517-2018 冷镦钢盘条,,,,,,,,,,,,,,,
归类,碳钢,,,,,,,,,,,,,,,
性能,锻压性,,,,,,,,,,,,,,,
标签,铝镇静钢,,,,,,,,,,,,,,,
说明,①本标准规定了冷镦钢盘条的尺寸、 外形、 重量及允许偏差、 技术要求、 检验与试验、 包装、 标志和 检验文件等。 ②本标准适用于宝山钢铁股份有限公司生产的冷镦钢无扭控冷热轧盘条。 主要用于制造汽车、 电子、 机械等行业使用的高等级冷成型紧固件、 异形件等。 ③表面质量要求，B-系列冷镦钢严于冷镦钢。 ④非金属夹杂物检验，为必做项目，B-系列冷镦钢规定了更高的合格级别,,,,,,,,,,,,,,,
成分,C,Si,Mn,P,S,Cr,,,,,,,,,,
最小值,0.13,-,0.3,-,-,-,,,,,,,,,,
最大值,0.18,0.1,0.6,0.02,0.02,0.2,,,,,,,,,,
牌号,SAE1020,,,,,,,,,,,,,,,
对应标准,Q/BQB 517-2018 冷镦钢盘条,,,,,,,,,,,,,,,
归类,碳钢,,,,,,,,,,,,,,,
说明,①本标准规定了冷镦钢盘条的尺寸、 外形、 重量及允许偏差、 技术要求、 检验与试验、 包装、 标志和 检验文件等。 ②本标准适用于宝山钢铁股份有限公司生产的冷镦钢无扭控冷热轧盘条。 主要用于制造汽车、 电子、 机械等行业使用的高等级冷成型紧固件、 异形件等。 ③表面质量要求，B-系列冷镦钢严于冷镦钢。 ④非金属夹杂物检验，为必做项目，B-系列冷镦钢规定了更高的合格级别,,,,,,,,,,,,,,,
成分,C,Si,Mn,P,S,Cr,,,,,,,,,,
最小值,0.18,0.1,0.3,-,-,-,Ni,Cu,Mo,Al,,,,,,
最大值,0.23,0.35,0.6,0.02,0.02,0.2,-,-,-,0.02,,,,,,
牌号,C45R,,,,,,0.2,0.2,0.06,-,,,,,,
对应标准,ISO 683-18-2014 热处理钢、合金钢和易切削钢 -- 第18部分：光面钢制品,,,,,,,,,,,,,,,
归类,碳钢,,,,,,,,,,,,,,,
成分,C,Si,Mn,P,S,Cr,,,,,,,,,,
最小值,0.42,0.1,0.5,-,0.02,-,,,,,,,,,,
最大值,0.5,0.4,0.8,0.025,0.04,0.4,Ni,Cu,Mo,,,,,,,
厚度 t mm,热处理或状态,抗拉强度σb Mpa,屈服点σs Mpa,延伸率δ %,硬度 HBW,冲击吸收能量KV2 J,-,-,-,,,,,,,
5≤t≤10,Cold drawn (+C),750~1050,≥565,≥5,,,0.2,0.2,0.06,,,,,,,
10＜t≤16,Cold drawn (+C),710~1030,≥500,≥6,,,,,,,,,,,,
16＜t≤40,Cold drawn (+C),650~1000,≥410,≥7,,,,,,,,,,,,
40＜t≤63,Cold drawn (+C),630~900,≥360,≥8,,,,,,,,,,,,
63＜t≤100,Cold drawn (+C),580~850,≥310,≥8,,,Ni,Cu,Mo,更多,,,,,,
16＜t≤100,As-rolled + peeled (+SH),580~820,,,172~241,,-,-,-,Cr+Mo+Ni≤0.63,,,,,,
16＜t≤40,Quenched and tempered and peeled (+QT+SH),650~800,≥430,≥16,,≥25,0.4,0.3,0.1,Cr+Mo+Ni≤0.63,,,,,,
40＜t≤100,Quenched and tempered and peeled (+QT+SH),630~780,≥370,≥17,,≥25,,,,,,,,,,
5≤t≤10,Quenched and tempered + cold drawn (+QT +C),850~1050,≥595,≥8,,,,,,,,,,,,
10＜t≤16,Quenched and tempered + cold drawn (+QT +C),810~1010,≥565,≥8,,,,,,,,,,,,
16＜t≤40,Quenched and tempered + cold drawn (+QT +C),700~900,≥525,≥9,,,,,,,,,,,,
40＜t≤63,Quenched and tempered + cold drawn (+QT +C),650~850,≥455,≥10,,,,,,,,,,,,
63＜t≤100,Quenched and tempered + cold drawn (+QT +C),650~850,≥455,≥11,,,,,,,,,,,,
牌号,C55R,,,,,,,,,,,,,,,
对应标准,ISO 683-1-2016 淬火和回火用非合金钢,,,,,,,,,,,,,,,
归类,碳钢,,,,,,,,,,,,,,,
标签,特种钢,,,,,,,,,,,,,,,
成分,C,Si,Mn,P,S,Cr,,,,,,,,,,
最小值,0.52,0.1,0.6,-,0.02,-,,,,,,,,,,
最大值,0.6,0.4,0.9,0.025,0.04,0.4,,,,,,,,,,
直径d 或 厚度t mm,抗拉强度σb Mpa,屈服点σs Mpa,延伸率δ %,断面收缩率ψ %,,,,,,,,,,,,
d≤16 or t≤8,800~950,≥550,≥12,≥30,,,,,,,,,,,,
16＜d≤40 or 8＜t≤20,750~900,≥490,≥14,≥35,,,,,,,,,,,,
40＜d≤100 or 20＜t≤60,700~850,≥420,≥15,≥40,,,,,,,,,,,,
牌号,C35RC,,,,,,,,,,,,,,,
德国W-Nr.,1.106,,,,,,Ni,Cu,Mo,更多,,,,,,
对应标准,DIN EN 10263-4-2018 钢棒，冷镦和冷挤压棒材和线材 - 第4部分：交货技术条件：淬火和回火钢,,,,,,-,-,-,Cr+Mo+Ni≤0.63,,,,,,
归类,碳钢,,,,,,0.4,0.3,0.1,Cr+Mo+Ni≤0.63,,,,,,
性能,锻压性,,,,,,,,,,,,,,,
说明,本标准代替DIN 1654-4-1989；Cq 35是DIN 1654-4的牌号 ①本标准适用于直径不超过100mm的非合金和合金钢圆棒、圆杆和圆线材，用于冷镦、冷挤压及随后的淬火和回火 ②本标准代替DIN 1654-4-1989,,,,,,,,,,,,,,,
成分,C ⓓ,Si ⓔ,Mn,P,S,Cu,,,,,,,,,,
最小值,0.32,-,0.5,-,0.02,-,,,,,,,,,,
最大值,0.39,0.3,0.8,0.025,0.035,0.25,,,,,,,,,,
条件,热处理或状态,抗拉强度σb Mpa,断面收缩率ψ %,,,,,,,,,,,,,
"棒材,线材;2<d≤5",未经处理及冷拔及球化处理 (+U+C+AC),≤550,≥62,,,,,,,,,,,,,
"棒材,线材;5<d≤40",未经处理及冷拔及球化处理 (+U+C+AC),≤540,≥62,,,,,,,,,,,,,
"棒材,线材;2<d≤5",未经处理及冷拔及球化处理及调质轧制 (+U+C+AC+LC),≤590,≥60,,,,,,,,,,,,,
"棒材,线材;5<d≤40",未经处理及冷拔及球化处理及调质轧制 (+U+C+AC+LC),≤580,≥60,,,,,,,,,,,,,
"棒材,杆材;5<d≤40",球化处理或球化处理及旋剥 (+AC或+AC+PE),≤560,≥60,,,,,,,,,,,,,
"棒材,线材;5＜d≤10",球化处理及冷拔 (+AC+C),≤670,,,,,,,,,,,,,,
"棒材,线材;10<d≤40",球化处理及冷拔 (+AC+C),≤660,,,,,,,,,,,,,,
牌号,SWCH 33K,,,,,,,,,,,,,,,
对应标准,JIS G 3507-2-2005 冷镦碳钢 - 第2部分：线材,,,,,,,,,,,,,,,
归类,碳钢,,,,,,,,,,,,,,,
性能,锻压性,,,,,,,,,,,,,,,
标签,镇静钢,,,,,,,,,,,,,,,
说明,①本标准规定了冷镦用碳钢钢丝，用于制造各种类型的螺钉(如螺栓、螺母、铆钉、机螺钉、自攻螺钉等)和用冷镦制造的各种零件。 ②用于制造本标准钢丝的盘条应符合JIS G 3507-1的规定。,,,,,,,,,,,,,,,
条件,热处理或状态,抗拉强度σb Mpa,断面收缩率ψ %,硬度 HBW,,,,,,,,,,,,
线材,冷作前球化退火（DA）,≤620,≥55,HRB≤92,,,,,,,,,,,,
牌号,22MnB4,,,,,,,,,,,,,,,
德国W-Nr.,1.5522,,,,,,,,,,,,,,,
对应标准,DIN EN 10263-3-2018 冷镦和冷挤压用棒、杆、线材-第3部分：交货条件表面硬化钢,,,,,,,,,,,,,,,
归类,碳钢,,,,,,,,,,,,,,,
标签,渗碳钢,,,,,,,,,,,,,,,
说明,1.本标准适用于直径不超过100mm的非合金和合金钢圆棒、圆杆和线材，用于冷镦、冷挤压和表面硬化钢 2.DIN EN 10263-1 对于本标准是必不可少的。,,,,,,,,,,,,,,,
成分,C,Si,Mn,P,S,Cu,,,,,,,,,,
最小值,0.2,-,0.9,-,-,-,,,,,,,,,,
最大值,0.24,0.3,1.2,0.025,0.025,0.25,,,,,,,,,,
条件,热处理或状态,抗拉强度σb Mpa,断面收缩率ψ %,,,,,,,,,,,,,
"棒材, 杆材, 线材;5<d≤40",未经处理 (+U),≤600,≥55,,,,,,,,,,,,,
"棒材, 杆材, 线材;5<d≤40",球化处理或球化处理及旋剥 (+AC或+AC+PE),≤520,≥62,,,,,,,,,,,,,
"棒材, 线材;5<d≤10",未经处理及冷拔(+U+C),≤720,≥53,,,,,,,,,,,,,
"棒材, 线材;10<d≤40",未经处理及冷拔(+U+C),≤710,≥53,,,,,,,,,,,,,
"棒材, 线材;2<d≤5",未经处理及冷拔及球化处理(+U+C+AC),≤520,≥64,,,,B,,,,,,,,,
"棒材, 线材;5<d≤40",未经处理及冷拔及球化处理(+U+C+AC),≤500,≥64,,,,0.0008,,,,,,,,,
"棒材, 线材;2<d≤5",未经处理及冷拔及球化处理及调质轧制(+U+C+AC+LC),≤560,≥62,,,,0.005,,,,,,,,,
"棒材, 线材;5<d≤40",未经处理及冷拔及球化处理及调质轧制(+U+C+AC+LC),≤540,≥62,,,,,,,,,,,,,
"棒材, 线材;5<d≤10",球化处理及冷拔 (+AC+C),≤630,≥59,,,,,,,,,,,,,
"棒材, 线材;10<d≤40",球化处理及冷拔 (+AC+C),≤620,≥59,,,,,,,,,,,,,
牌号,C45E,,,,,,,,,,,,,,,
德国W-Nr.,1.1191,,,,,,,,,,,,,,,
对应标准,DIN EN 10269-2014 规定高温和/或低温性能的紧固件用钢和镍合金,,,,,,,,,,,,,,,
归类,碳钢,,,,,,,,,,,,,,,
标签,调质型钢,,,,,,,,,,,,,,,
说明,—本欧洲标准规定了非合金和合金(包括不锈钢)钢和镍合金制成的在高温和/或低温下具有指定性能的紧固件的半成品、棒材的要求。 —本标准的要求也适用于成品紧固件 —EN 10021中的一般交货技术条件也适用于按照本标准提供的产品。,,,,,,,,,,,,,,,
密度,7.85 g/cm3,,,,,,,,,,,,,,,
成分,C,Si,Mn,P,S *,Cr,,,,,,,,,,
最小值,0.42,-,0.5,-,-,-,,,,,,,,,,
最大值,0.5,0.4,0.8,0.03,0.015,0.4,,,,,,,,,,
直径 d mm,热处理或状态,抗拉强度σb Mpa,屈服点σs Mpa,延伸率δ %,断面收缩率ψ %,冲击吸收能量KV2 J,,,,,,,,,,
d≤60,#NAME?,560~710,≥340,≥17,-,≥27,,,,,,,,,,
d≤60,#NAME?,560~710,≥340,≥19,≥40,≥50,,,,,,,,,,
60<d≤150,#NAME?,560~710,≥340,≥19,≥40,≥35,,,,,,,,,,
美国UNS,H15410,,,,,,,,,,,,,,,
SAE  钢号,1541H,,,,,,Ni,Mo,更多,,,,,,,
对应标准,SAE J 1268-2010 碳素和合金工字钢用保证淬透性钢带,,,,,,-,-,Cr+Mo+Ni ≤0.63,,,,,,,
归类,碳钢,,,,,,0.4,0.1,Cr+Mo+Ni ≤0.63,,,,,,,
成分,C,Si,Mn,P,S,,,,,,,,,,,
最小值,0.35,0.15,1.25,-,-,,,,,,,,,,,
最大值,0.45,0.35,1.75,0.03,0.05,,,,,,,,,,,
牌号,1019,,,,,,,,,,,,,,,
美国UNS,G10190,,,,,,,,,,,,,,,
对应标准,SAE J403-2014 碳钢的化学成分,,,,,,,,,,,,,,,
归类,碳钢,,,,,,,,,,,,,,,
说明,•“Flat Rolled Products”适用于结构型材、板材、带材、薄板和焊管。 •“Long Products”适用于锻造、热轧和冷加工棒材、盘条和无缝管的半成品。,,,,,,,,,,,,,,,
Unnamed: 0,成分,C,Mn,P,S,,,,,,,,,,,
Flat Rolled Products,最小值,0.15,0.7,-,-,,,,,,,,,,,
Flat Rolled Products,最大值,0.2,1,0.03,0.035,,,,,,,,,,,
牌号,T7A,,,,,,,,,,,,,,,
对应标准,YB /T 5058-2005 弹簧钢、工具钢冷轧钢带,,,,,,,,,,,,,,,
归类,碳钢,,,,,,,,,,,,,,,
成分,C,Si,Mn,P,S,Cr,,,,,,,,,,
最小值,0.65,-,-,-,-,-,,,,,,,,,,
最大值,0.74,0.35,0.4,0.03,0.02,0.25,,,,,,,,,,
厚度 t mm,抗拉强度σb Mpa,延伸率δ %,,,,,,,,,,,,,,
t≤1.5，退火钢带,≤635,≥20,,,,,,,,,,,,,,
t＞1.5，退火钢带,≤735,≥15,,,,,,,,,,,,,,
冷硬钢带,735~1175,,,,,,,,,,,,,,,
牌号,Cm50,,,,,,,,,,,,,,,
德国W-Nr.,1.1241,,,,,,Ni,Cu,,,,,,,,
对应标准,DIN 17200-1987 调质钢材的供货技术条件,,,,,,-,-,,,,,,,,
归类,碳钢,,,,,,0.2,0.3,,,,,,,,
标签,高级优质非合金钢,,,,,,,,,,,,,,,
说明,本标准适用于： ——半成品，例如：初轧坯、扁钢坯、棒料坯。 ——热轧钢 ——热轧或锻造钢棒（圆钢、四方钢、六角钢、八角钢和扁钢） ——热轧宽钢带 ——热轧或冷轧钢板和钢带 ——自由锻锻件和模锻锻件,,,,,,,,,,,,,,,
成分,C,Si,Mn,P,S,,,,,,,,,,,
最小值,0.47,-,0.6,-,0.02,,,,,,,,,,,
最大值,0.55,0.4,0.9,0.035,0.035,,,,,,,,,,,
条件,热处理或状态,抗拉强度σb Mpa,屈服点σs Mpa,延伸率δ %,断面收缩率ψ %,硬度 HBW,,,,,,,,,,
钢材;所有尺寸,可剪切状态（C）,,,,,≤255,,,,,,,,,,
钢材;所有尺寸,软化退火(G),,,,,≤217,,,,,,,,,,
钢材;d≤16,调质(V),750~900,≥520,≥13,≥30,,,,,,,,,,,
钢材;16<d≤40,调质(V),700~850,≥460,≥15,≥35,,,,,,,,,,,
钢材;40<d≤100,调质(V),650~800,≥400,≥16,≥40,,,,,,,,,,,
扁钢;d≤16,正火(N),600~820,≥355,,纵向≥16,,,,,,,,,,,
扁钢;16<d≤100,正火(N),600~820,≥320,,≥16,,,,,,,,,,,
扁钢;100<d≤160,正火(N),580~800,≥290,,≥14,,,,,,,,,,,
牌号,E335,,,,,,,,,,,,,,,
德国W-Nr.,1.006,,,,,,,,,,,,,,,
对应标准,DIN EN 10025-2-2019 热轧结构钢产品 - 第2部分：非合金结构钢的交货技术条件,,,,,,,,,,,,,,,
归类,碳钢,,,,,,,,,,,,,,,
标签,不允许沸腾钢,,,,,,,,,,,,,,,
说明,①本标准说明了扁长产品及半成品的技术供货条件，规定了明确的供货条款下，按照化学成分表及机械性能表中给出热轧非合金优质钢平板和长形产品的组别和等级。此标准也对三种工程类用钢做了补充说明。此标准不适用于中空型材结构和管材。 ②本技术供货条件适用于： ——对于S460JR、J0、J2、K2和S500J0的长形产品，厚度为≥3mm和≤150mm; ——对于质量级别JR、J0、J2和K2的板材产品，厚度≤400mm; ——对于其他强度等级和质量级别的板材和长形产品，厚度≤250mm。 ③除在+N(正火状态)条件下供货的产品外，此标准中说明的钢制品未经热处理。允许进行消除应力退火。在+N条件下供货的产品可进行热成形和/或供货后正火。 ④按照此标准要求转换成轧制品的半成品需要按照订货时的协议。化学成分需要在订货时协商确定，但是也应该在化学成分表的范围内。 ⑤对于特殊要求的等级和产品形式应在订货时做出说明。,,,,,,,,,,,,,,,
密度,7.85 g/cm3,,,,,,,,,,,,,,,
成分,P,S,N,,,,,,,,,,,,,
最小值,-,-,-,,,,,,,,,,,,,
最大值,0.045,0.045,0.012,,,,,,,,,,,,,
条件,抗拉强度σb Mpa,屈服点σs Mpa,延伸率δ %,,,,,,,,,,,,,
长材和扁平材; 1<t≤1.5,590~770,≥335,≥9,,,,,,,,,,,,,
长材和扁平材; 1.5<t≤2,590~770,≥335,≥10,,,,,,,,,,,,,
