Repository: chen-snow/DataToNeo4j

# DataToNeo4j
get steel grade data and import to neo4j

File: data/碳钢最终数据.csv (part 22 of 23)
牌号,E5518-N2,,,,,,,,,,,,,,,
长材和扁平材; 2<t≤2.5,590~770,≥335,≥11,,,,,,,,,,,,,
长材和扁平材; 2.5<t<3,590~770,≥335,≥12,,,,,,,,,,,,,
长材和扁平材; 3≤t≤16,570~710,≥335,≥16,,,,,,,,,,,,,
长材和扁平材; 16<t≤40,570~710,≥325,≥16,,,,,,,,,,,,,
长材和扁平材; 40<t≤63,570~710,≥315,≥15,,,,,,,,,,,,,
长材和扁平材; 63<t≤80,570~710,≥305,≥14,,,,,,,,,,,,,
长材和扁平材; 80<t≤100,570~710,≥295,≥14,,,,,,,,,,,,,
长材和扁平材; 100<t≤150,550~710,≥275,≥12,,,,,,,,,,,,,
长材和扁平材; 150<t≤200,540~710,≥265,≥11,,,,,,,,,,,,,
长材和扁平材; 200<t≤250,540~710,≥255,≥11,,,,,,,,,,,,,
长材和扁平材; t≤1,590~770,≥335,≥8,,,,,,,,,,,,,
牌号,P275NH,,,,,,,,,,,,,,,
欧标钢号,1.0487,,,,,,,,,,,,,,,
对应标准,EN 10028-3-2017 压力平板钢产品-第3部分:可焊接细晶粒钢，正火,,,,,,,,,,,,,,,
归类,碳钢,,,,,,,,,,,,,,,
说明,本标准所涵盖的钢种有四种质量等级（原件6.1.1）： ①室温等级（P ... N） ②高温等级(P...NH) ③低温等级 (P...NL1) ④特殊低温等级(P...NL2) P275NH~P355NH是优质合金钢，P275NL2、P420NH~P460NL2是特殊合金钢（见原件6.1.2）,,,,,,,,,,,,,,,
成分,C,Si,Mn ⓑ,P,S,Cr,,,,,,,,,,
最小值,-,-,0.8,-,-,-,,,,,,,,,,
最大值,0.16,0.4,1.5,0.025,0.01,0.3,,,,,,,,,,
厚度 t mm,热处理或状态,抗拉强度σb Mpa,屈服点σs Mpa,延伸率δ %,,,,,,,,,,,,
t≤16,正火（+N）,390~510,≥275,≥24,,,,,,,,,,,,
16＜t≤40,正火（+N）,390~510,≥265,≥24,,,,,,,,,,,,
40＜t≤60,正火（+N）,390~510,≥255,≥24,,,,,,,,,,,,
60＜t≤100,正火（+N）,370~490,≥235,≥23,,,,,,,,,,,,
100＜t≤150,正火（+N）,360~480,≥225,≥23,,,Ni,Cu ⓕ,Mo,N,Ti,V,Nb,Al ⓒ ⓓ,更多,
150＜t≤250,正火（+N）,350~470,≥215,≥23,,,-,-,-,-,-,-,-,0.02,Nb+Ti+V ≤0.05；Cr+Cu+Mo≤0.45,
牌号,SWRH37,,,,,,0.5,0.3,0.08,0.012,0.03,0.05,0.05,-,Nb+Ti+V ≤0.05；Cr+Cu+Mo≤0.45,
对应标准,JIS G 3506-2017 高碳钢线材,,,,,,,,,,,,,,,
归类,碳钢,,,,,,,,,,,,,,,
说明,用于制造高碳钢丝、油回火钢丝、预应力混凝土用高碳钢丝、镀锌钢丝绳、钢缆等的线材。同时，钢琴线材也包括在其中,,,,,,,,,,,,,,,
成分,C,Si,Mn,P,S,,,,,,,,,,,
最小值,0.34,0.15,0.3,-,-,,,,,,,,,,,
最大值,0.41,0.35,0.6,0.03,0.03,,,,,,,,,,,
牌号,C30RC,,,,,,,,,,,,,,,
对应标准,ISO 4954-2018 冷镦和冷挤压用钢,,,,,,,,,,,,,,,
归类,碳钢,,,,,,,,,,,,,,,
成分,C,Si,Mn,P,S,Cu,,,,,,,,,,
最小值,0.27,-,0.5,-,0.02,-,,,,,,,,,,
最大值,0.33,0.3,0.8,0.025,0.035,0.25,,,,,,,,,,
牌号,C16E,,,,,,,,,,,,,,,
欧标钢号,1.1208,,,,,,,,,,,,,,,
对应标准,EN 10277-2018 光亮产品-发货技术条件,,,,,,,,,,,,,,,
归类,碳钢,,,,,,,,,,,,,,,
标签,非合金钢表面硬化钢,,,,,,,,,,,,,,,
成分,C,Si,Mn,P,S,Cr,,,,,,,,,,
最小值,0.12,0.15,0.6,-,0.02,-,,,,,,,,,,
最大值,0.18,0.4,0.9,0.025,0.04,0.4,,,,,,,,,,
厚度 t mm,热处理或状态,抗拉强度σb Mpa,屈服点σs Mpa,延伸率δ %,硬度 HBW,,,,,,,,,,,
5≤t≤10,冷拉（+C）,520~820,≥400,≥7,,,,,,,,,,,,
10<t≤16,冷拉（+C）,500~800,≥360,≥8,,,,,,,,,,,,
16<t≤40,冷拉（+C）,450~750,≥300,≥9,,,,,,,,,,,,
40<t≤63,冷拉（+C）,400~690,≥260,≥11,,,,,,,,,,,,
63<t≤100,冷拉（+C）,360~620,≥235,≥12,,,Ni,Cu,Mo,,,,,,,
16<t≤100,轧制及去皮(+SH),350~620,,,105~184,,-,-,-,,,,,,,
16<t≤100,软化退火及去皮(+A+SH),,,,≤156,,0.4,0.3,0.1,,,,,,,
5≤t≤10,软化退火及冷拉(+A+C),,,,≤242,,,,,,,,,,,
10<t≤16,软化退火及冷拉(+A+C),,,,≤238,,,,,,,,,,,
16<t≤40,软化退火及冷拉(+A+C),,,,≤222,,,,,,,,,,,
40<t≤63,软化退火及冷拉(+A+C),,,,≤204,,,,,,,,,,,
63<t≤100,软化退火及冷拉(+A+C),,,,≤184,,,,,,,,,,,
美国UNS,G10230,,,,,,,,,,,,,,,
ASTM  型号或牌号,1023,,,,,,,,,,,,,,,
对应标准,ASTM A29/A29M-2020 热锻碳素钢和合金钢棒材一般要求标准规范,,,,,,,,,,,,,,,
归类,碳钢,,,,,,,,,,,,,,,
性能,锻压性,,,,,,,,,,,,,,,
标签,非硫处理碳素钢,,,,,,,,,,,,,,,
成分,C,Mn,P,S,,,,,,,,,,,,
最小值,0.2,0.3,-,-,,,,,,,,,,,,
最大值,0.25,0.6,0.04,0.05,,,,,,,,,,,,
牌号,A686 Type W2-9 Grade A,,,,,,,,,,,,,,,
美国UNS,T72302,,,,,,,,,,,,,,,
对应标准,ASTM A 686-1992(R2004) 碳素工具钢,,,,,,,,,,,,,,,
归类,碳钢,,,,,,,,,,,,,,,
成分,C,Si,Mn,P,S,Cr,,,,,,,,,,
最小值,0.9,0.1,0.1,-,-,-,,,,,,,,,,
最大值,1,0.4,0.4,0.03,0.03,0.15,,,,,,,,,,
条件,热处理或状态,硬度 HBW,,,,,,,,,,,,,,
"棒材, 锻件, 厚板, 薄板, 线材;",冷拉,≤241,,,,,,,,,,,,,,
"棒材, 锻件, 厚板, 薄板, 线材;",退火,≤202,,,,,,,,,,,,,,
"棒材, 锻件, 厚板, 薄板, 线材;",热处理,HRC≥65,,,,,,,,,,,,,,
钻杆; d < 3.2,,37,,,,,,,,,,,,,,
钻杆; 3.2<d≤6.4,,28,,,,,Ni,Cu,Mo,W,V,,,,,
钻杆; 6.4<d≤12.7,,23,,,,,-,-,-,-,0.15,,,,,
钻杆; d>12.7,,96,,,,,0.2,0.2,0.1,0.15,0.35,,,,,
牌号,SWRCH10A,,,,,,,,,,,,,,,
对应标准,JIS G 3507-1-2010 冷镦用碳钢 盘条,,,,,,,,,,,,,,,
归类,碳钢,,,,,,,,,,,,,,,
标签,铝镇静钢,,,,,,,,,,,,,,,
成分,C,Si,Mn,P,S,Cr,,,,,,,,,,
最小值,0.08,-,0.3,-,-,-,,,,,,,,,,
最大值,0.13,0.1,0.6,0.03,0.035,0.2,,,,,,,,,,
牌号,2,,,,,,,,,,,,,,,
对应标准,ISO 5000-2011 工业级和拉伸级连续热浸镀铝硅冷还原碳钢板,,,,,,,,,,,,,,,
归类,碳钢,,,,,,,,,,,,,,,
成分,C,Mn,P,S,Cr,Ni,,,,,,,,,,
最小值,-,-,-,-,-,-,,,,,,,,,,
最大值,0.1,0.5,0.04,0.035,0.15,0.2,Ni,Cu,Al,,,,,,,
抗拉强度σb Mpa,屈服点σs Mpa,延伸率δ %,,,,,-,-,0.02,,,,,,,
≤430,≤340,标称长度=50mm≥31,,,,,0.2,0.3,-,,,,,,,
牌号,C15R,,,,,,,,,,,,,,,
对应标准,ISO 683-18-2014 热处理钢、合金钢和易切削钢 -- 第18部分：光面钢制品,,,,,,,,,,,,,,,
归类,碳钢,,,,,,,,,,,,,,,
成分,C,Si,Mn,P,S,Cr,Cu,Mo,Ti,V ①,Nb,更多,,,,
最小值,0.12,0.15,0.3,-,0.02,-,-,-,-,-,-,Cu+Ni+Cr+Mo≤0.50；Cr+Mo≤0.16,,,,
最大值,0.18,0.4,0.6,0.025,0.04,0.4,0.2,0.06,0.008,0.008,0.008,Cu+Ni+Cr+Mo≤0.50；Cr+Mo≤0.16,,,,
厚度 t mm,热处理或状态,抗拉强度σb Mpa,屈服点σs Mpa,延伸率δ %,硬度 HBW,,,,,,,,,,,
5≤t≤10,Cold drawn (+C),500~800,≥380,≥7,,,,,,,,,,,,
10＜t≤16,Cold drawn (+C),480~780,≥340,≥8,,,,,,,,,,,,
16＜t≤40,Cold drawn (+C),430~730,≥280,≥9,,,,,,,,,,,,
40＜t≤63,Cold drawn (+C),380~670,≥240,≥11,,,,,,,,,,,,
63＜t≤100,Cold drawn (+C),340~600,≥215,≥12,,,Ni,Cu,Mo,,,,,,,
16＜t≤100,As-rolled + peeled (+SH),330~600,,,98~178,,-,-,-,,,,,,,
16＜t≤100,+A+ peeled (+A +SH),,,,≤143,,0.4,0.3,0.1,,,,,,,
5≤t≤10,+A+ cold drawn (+A +C),,,,≤238,,,,,,,,,,,
10＜t≤16,+A+ cold drawn (+A +C),,,,≤231,,,,,,,,,,,
16＜t≤40,+A+ cold drawn (+A +C),,,,≤216,,,,,,,,,,,
40＜t≤63,+A+ cold drawn (+A +C),,,,≤198,,,,,,,,,,,
63＜t≤100,+A+ cold drawn (+A +C),,,,≤178,,,,,,,,,,,
牌号,PH 26,,,,,,,,,,,,,,,
对应标准,ISO 9330-2-1997 具有特定高温性能的电阻和感应焊接非合金和合金钢管,,,,,,,,,,,,,,,
归类,碳钢,,,,,,,,,,,,,,,
成分,C,Si,Mn,P,S,,,,,,,,,,,
最小值,-,-,0.5,-,-,,,,,,,,,,,
最大值,0.2,0.35,1.4,0.035,0.03,,,,,,,,,,,
条件,抗拉强度σb Mpa,屈服点σs Mpa,延伸率δ %,,,,,,,,,,,,,
正火,410~510,≥265,,,,,,,,,,,,,,
纵向,,,≥23,,,,,,,,,,,,,
横向,,,≥21,,,,,,,,,,,,,
牌号,TS 500,,,,,,,,,,,,,,,
对应标准,ISO 9329-1-1989 具有规定室温性能的非合金钢,,,,,,,,,,,,,,,
归类,碳钢,,,,,,,,,,,,,,,
成分,C,Si,Mn,P,S,Cu ①,,,,,,,,,,
最小值,-,-,-,-,-,-,,,,,,,,,,
最大值,0.22,0.55,1.6,0.04,0.04,0.25,,,,,,,,,,
厚度 t mm,抗拉强度σb Mpa,屈服点σs Mpa,延伸率δ %,,,,,,,,,,,,,
t≤16,500~650,≥355,纵向 ≥21，横向 ≥19,,,,,,,,,,,,,
16＜t≤40,500~650,≥345,纵向 ≥21，横向 ≥19,,,,,,,,,,,,,
牌号,A108 Grade 1035,,,,,,,,,,,,,,,
美国UNS,G10350,,,,,,,,,,,,,,,
对应标准,ASTM A108-1999 冷成形钢棒品质的标准规范,,,,,,,,,,,,,,,
归类,碳钢,,,,,,,,,,,,,,,
说明,本规范涵盖按化学成分生产的标准质量冷加工碳钢棒。标准质量的冷加工棒材适用于热处理，加工成部件，或在成品状态下使用，如轴系，或建筑应用，或用于其他类似用途。钢材的等级由等级编号或化学成分确定。,,,,,,,,,,,,,,,
成分,C,Mn,P,S,,,,,,,,,,,,
最小值,0.32,0.6,-,-,,,,,,,,,,,,
最大值,0.38,0.9,0.04,0.05,,,,,,,,,,,,
牌号,C70U,,,,,,,,,,,,,,,
德国W-Nr.,1.152,,,,,,,,,,,,,,,
对应标准,DIN EN ISO 4957-2018 工具钢,,,,,,,,,,,,,,,
归类,碳钢,,,,,,,,,,,,,,,
标签,冷作非合金工具钢,,,,,,,,,,,,,,,
密度,7.85 g/cm3,,,,,,,,,,,,,,,
成分,C,Si,Mn,P,S,,,,,,,,,,,
最小值,0.65,0.1,0.1,-,-,,,,,,,,,,,
最大值,0.75,0.3,0.4,0.03,0.03,,,,,,,,,,,
热处理,硬度 HBW,,,,,,,,,,,,,,,
退火 (+A),≤183,,,,,,,,,,,,,,,
淬火及回火,HRC≥57,,,,,,,,,,,,,,,
牌号,18B2,,,,,,,,,,,,,,,
欧标钢号,1.5503,,,,,,,,,,,,,,,
对应标准,EN 10263-3-2017 冷镦和冷挤压用棒、杆、线材-第3部分：交货条件表面硬化钢,,,,,,,,,,,,,,,
归类,碳钢,,,,,,,,,,,,,,,
标签,渗碳钢,,,,,,,,,,,,,,,
说明,1.本标准适用于直径不超过100mm的非合金和合金钢圆棒、圆杆和线材，用于冷镦、冷挤压和表面硬化钢 2. EN 10263- 1:2017 对于本标准是必不可少的。,,,,,,,,,,,,,,,
成分,C,Si,Mn,P,S,Cu,,,,,,,,,,
最小值,0.16,-,0.6,-,-,-,,,,,,,,,,
最大值,0.2,0.3,0.8,0.025,0.025,0.25,,,,,,,,,,
条件,热处理或状态,抗拉强度σb Mpa,断面收缩率ψ %,,,,,,,,,,,,,
"棒材, 杆材, 线材;5<d≤40",未经处理 (+U),≤520,≥58,,,,,,,,,,,,,
"棒材, 杆材, 线材;5<d≤40",球化处理或球化处理及旋剥 (+AC或+AC+PE),≤460,≥64,,,,,,,,,,,,,
"棒材, 线材;5<d≤10",未经处理及冷拔(+U+C),≤610,≥56,,,,,,,,,,,,,
"棒材, 线材;10<d≤40",未经处理及冷拔(+U+C),≤600,≥56,,,,,,,,,,,,,
"棒材, 线材;2<d≤5",未经处理及冷拔及球化处理(+U+C+AC),≤450,≥67,,,,B,,,,,,,,,
"棒材, 线材;5<d≤40",未经处理及冷拔及球化处理(+U+C+AC),≤440,≥67,,,,0.0008,,,,,,,,,
"棒材, 线材;2<d≤5",未经处理及冷拔及球化处理及调质轧制(+U+C+AC+LC),≤490,≥65,,,,0.005,,,,,,,,,
"棒材, 线材;5<d≤40",未经处理及冷拔及球化处理及调质轧制(+U+C+AC+LC),≤480,≥65,,,,,,,,,,,,,
"棒材, 线材;5<d≤10",球化处理及冷拔 (+AC+C),≤550,≥62,,,,,,,,,,,,,
"棒材, 线材;10<d≤40",球化处理及冷拔 (+AC+C),≤540,≥62,,,,,,,,,,,,,
牌号,M1040,,,,,,,,,,,,,,,
对应标准,AS 1442-2007 碳素钢和碳锰钢 - 热轧棒材和半成品,,,,,,,,,,,,,,,
归类,碳钢,,,,,,,,,,,,,,,
标签,商用优质钢,,,,,,,,,,,,,,,
说明,用于锻造和一般工程. 本标准未规定该牌号的机械性能 本标准规定了用于锻造和一般工程用途的在轧制或正火状态下交付的碳钢和碳锰钢棒材、棒材、坯料和板坯的要求。它规定了所有牌号的化学成分要求，以及满足机械性能要求的牌号的抗拉强度要求。该标准允许添加硼和微合金元素来实现特殊性能。,,,,,,,,,,,,,,,
成分,C,Si,Mn,P,S,Cr,,,,,,,,,,
最小值,0.35,-,0.4,-,-,-,,,,,,,,,,
最大值,0.45,0.35,0.9,0.05,0.05,0.3,,,,,,,,,,
牌号,U7S 6,,,,,,,,,,,,,,,
德国W-Nr.,1.0708,,,,,,,,,,,,,,,
对应标准,DIN 17111-1980 螺栓、螺母和铆钉用低碳非合金钢,,,,,,,,,,,,,,,
归类,碳钢,,,,,,,,,,,,,,,
标签,非镇静钢,,,,,,,,,,,,,,,
说明,1、本标准适用于产品厚度最大不超过40mm，不进行热处理(淬火和回火)和表面硬化，并用于热或冷成形的螺栓，螺母和铆钉的非合金低碳钢，与之相关的是强度要求或切削性能。 2、举例：钢UQSt 36，数字代号1.0204，条件未经处理轧制表面（U或00）表示为 UQSt 36U或1.2040.00,,,,,,Ni,Cu,Mo,,,,,,,
密度,7.85 g/cm3,,,,,,-,-,-,,,,,,,
成分,C,Mn,P,S,,,0.35,0.3,0.1,,,,,,,
最小值,-,0.3,-,0.04,,,,,,,,,,,,
最大值,0.1,0.6,0.05,0.08,,,,,,,,,,,,
条件,抗拉强度σb Mpa,屈服点σs Mpa,,,,,,,,,,,,,,
d≤16,310~440,≥205,,,,,,,,,,,,,,
16<d≤40,310~440,≥195,,,,,,,,,,,,,,
牌号,1146,,,,,,,,,,,,,,,
美国UNS,G11460,,,,,,,,,,,,,,,
对应标准,SAE J403-2014 碳钢的化学成分,,,,,,,,,,,,,,,
归类,碳钢,,,,,,,,,,,,,,,
成分,C,Mn,P,S,,,,,,,,,,,,
最小值,0.42,0.7,-,0.08,,,,,,,,,,,,
最大值,0.49,1,0.03,0.13,,,,,,,,,,,,
牌号,5,,,,,,,,,,,,,,,
对应标准,ISO 5000-2019 工业级和拉伸级连续热浸镀铝硅合金薄钢板,,,,,,,,,,,,,,,
归类,碳钢,,,,,,,,,,,,,,,
成分,C,Mn,P,S,Cr,Ni,,,,,,,,,,
最小值,-,-,-,-,-,-,,,,,,,,,,
最大值,0.02,0.25,0.02,0.02,0.15,0.2,,,,,,,,,,
抗拉强度σb Mpa,屈服点σs Mpa,延伸率δ %,,,,,,,,,,,,,,
≤380,≤250,标称长度=50mm≥38,,,,,,,,,,,,,,
牌号,C60R,,,,,,,,,,,,,,,
对应标准,DIN EN ISO 683-1-2018 热处理钢、合金钢和易切削钢 -- 第1部分：调质非合金钢,,,,,,,,,,,,,,,
归类,碳钢,,,,,,,,,,,,,,,
标签,高级优质非合金钢,,,,,,Cu,Mo,Ti,V ①,Nb,更多,,,,
成分,C,Si,Mn,P,S,Cr,-,-,-,-,-,Cu+Ni+Cr+Mo≤0.50；Cr+Mo≤0.16,,,,
最小值,0.57,0.1,0.6,-,0.02,-,0.2,0.06,0.15,0.008,0.008,Cu+Ni+Cr+Mo≤0.50；Cr+Mo≤0.16,,,,
最大值,0.65,0.4,0.9,0.025,0.04,0.4,,,,,,,,,,
直径d 或 厚度t mm,热处理或状态,抗拉强度σb Mpa,屈服点σs Mpa,延伸率δ %,断面收缩率ψ %,硬度 HBW,,,,,,,,,,
d≤16; t≤8,调质（QT）,850~1000,≥580,≥11,≥25,,,,,,,,,,,
16＜d≤40；8＜t≤20,调质（QT）,800~950,≥520,≥13,≥30,,,,,,,,,,,
40＜d≤100；20＜t≤60,调质（QT）,750~900,≥450,≥14,≥35,,,,,,,,,,,
d≤16；t≤16,正火（N）,≥710,≥380,≥10,,,,,,,,,,,,
16<d≤100；16＜t≤100,正火（N）,≥670,≥340,≥11,,,Ni,Cu,Mo,更多,,,,,,
100<d≤250；100＜t≤250,正火（N）,≥650,≥310,≥11,,,-,-,-,Cr+Mo+Ni≤0.63,,,,,,
所有尺寸,可剪切状态（+S）,,,,,≤255,0.4,0.3,0.1,Cr+Mo+Ni≤0.63,,,,,,
所有尺寸,软化退火（+A）,,,,,≤241,,,,,,,,,,
牌号,A194 Grade 2,,,,,,,,,,,,,,,
对应标准,ASTM A194/194M-2016 高温、高压或高温高压环境用螺栓用碳素钢、合金钢和不锈钢螺母标准规范,,,,,,,,,,,,,,,
归类,碳钢,,,,,,,,,,,,,,,
说明,工艺： ⓐ 1和2螺母应是热锻或冷锻的，或用经热锻、热轧、冷拉棒料加工制成。 ⓑ用棒材成形或加工制成的所有1和2螺母，应在至少1000°F（538“C）的温度下消除应力，以下情况除外： 经热锻制造的螺母 经热锻或热轧棒材加工制成的螺母 经热锻/热轧并冷精整（最大断面收缩率10%）棒料加工制成的螺母 经冷拉和最低温度538°C退火棒料加工制成的螺母 本标准的适用范围 ①本标准适用于规格1/4~4英寸以及M6~M100的各种碳钢、合金钢和马氏体不锈钢螺母。也适用于规格1/4英寸和M6及以上的奥氏体不锈钢螺母。这些螺母适用于高温或高压或高温高压环境。未经买方允许不得更换螺母等级。 ②制作螺母的棒料应热锻。材料可以通过无心磨削或冷拉进一步加工。奥氏体不锈钢可以固溶处理或退火并应变硬化。当按照补充要求S1订退火及应变硬化的奥氏体不锈钢时，买方应特别注意是一定要完全理解补充要求S1和附录X1的内容。 ③补充要求供选择使用， 只有在询价、合同和订单中规定的情况下才适用。,,,,,,,,,,,,,,,
成分,C,Si,Mn,P,S,,,,,,,,,,,
最小值,0.4,-,-,-,-,,,,,,,,,,,
最大值,-,0.4,1,0.04,0.05,,,,,,,,,,,
硬度 HBW,,,,,,,,,,,,,,,,
159~352,,,,,,,,,,,,,,,,
美国UNS,G11450,,,,,,,,,,,,,,,
ASTM  型号或牌号,1145,,,,,,,,,,,,,,,
对应标准,ASTM A29/A29M-2020 热锻碳素钢和合金钢棒材一般要求标准规范,,,,,,,,,,,,,,,
归类,碳钢,,,,,,,,,,,,,,,
性能,易切削性,,,,,,,,,,,,,,,
标签,硫处理碳素钢  易切削钢,,,,,,,,,,,,,,,
成分,C,Mn,P,S,,,,,,,,,,,,
最小值,0.42,0.7,-,0.04,,,,,,,,,,,,
最大值,0.49,1,0.04,0.07,,,,,,,,,,,,
牌号,S50C,,,,,,,,,,,,,,,
对应标准,JIS G 4051-2016 机械结构用碳素钢,,,,,,,,,,,,,,,
归类,碳钢,,,,,,,,,,,,,,,
成分,C,Si,Mn,P,S,Cr,,,,,,,,,,
最小值,0.47,0.15,0.6,-,-,-,,,,,,,,,,
最大值,0.53,0.35,0.9,0.03,0.035,0.2,,,,,,,,,,
牌号,B-SWRCH25K,,,,,,,,,,,,,,,
对应标准,Q/BQB 517-2018 冷镦钢盘条,,,,,,,,,,,,,,,
归类,碳钢,,,,,,,,,,,,,,,
说明,①本标准规定了冷镦钢盘条的尺寸、 外形、 重量及允许偏差、 技术要求、 检验与试验、 包装、 标志和 检验文件等。 ②本标准适用于宝山钢铁股份有限公司生产的冷镦钢无扭控冷热轧盘条。 主要用于制造汽车、 电子、 机械等行业使用的高等级冷成型紧固件、 异形件等。 ③表面质量要求，B-系列冷镦钢严于冷镦钢。 ④非金属夹杂物检验，为必做项目，B-系列冷镦钢规定了更高的合格级别,,,,,,,,,,,,,,,
成分,C,Si,Mn,P,S,Cr,,,,,,,,,,
最小值,0.22,0.1,0.3,-,-,-,Ni,Cu,更多,,,,,,,
最大值,0.28,0.35,0.6,0.02,0.02,0.2,-,-,Cr+Ni≤0.35,,,,,,,
牌号,11SMn30,,,,,,0.2,0.35,Cr+Ni≤0.35,,,,,,,
对应标准,ISO 683-18-2014 热处理钢、合金钢和易切削钢 -- 第18部分：光面钢制品,,,,,,,,,,,,,,,
归类,碳钢,,,,,,,,,,,,,,,
成分,C,Si ①,Mn,P ②,S,,,,,,,,,,,
最小值,-,-,0.9,-,0.27,,,,,,,,,,,
最大值,0.14,0.05,1.3,0.11,0.33,,Ni,Cu,Mo,,,,,,,
厚度 t mm,热处理或状态,抗拉强度σb Mpa,屈服点σs Mpa,延伸率δ %,硬度 HBW,,-,-,-,,,,,,,
5≤t≤10,Cold drawn (+C),510~810,≥440,≥6,,,0.2,0.3,0.06,,,,,,,
10＜t≤16,Cold drawn (+C),490~760,≥410,≥7,,,,,,,,,,,,
16＜t≤40,Cold drawn (+C),460~710,≥375,≥8,,,,,,,,,,,,
40＜t≤63,Cold drawn (+C),400~650,≥305,≥9,,,,,,,,,,,,
63＜t≤100,Cold drawn (+C),360~630,≥245,≥9,,,,,,,,,,,,
16＜t≤40,As-rolled + peeled (+SH),380~570,,,≤169,,,,,,,,,,,
40＜t≤63,As-rolled + peeled (+SH),370~570,,,≤169,,,,,,,,,,,
63＜t≤100,As-rolled + peeled (+SH),360~520,,,≤154,,,,,,,,,,,
牌号,SWCH 18A,,,,,,,,,,,,,,,
对应标准,JIS G 3507-2-2005 冷镦碳钢 - 第2部分：线材,,,,,,,,,,,,,,,
归类,碳钢,,,,,,,,,,,,,,,
性能,锻压性,,,,,,,,,,,,,,,
标签,铝镇静钢,,,,,,,,,,,,,,,
说明,①本标准规定了冷镦用碳钢钢丝，用于制造各种类型的螺钉(如螺栓、螺母、铆钉、机螺钉、自攻螺钉等)和用冷镦制造的各种零件。 ②用于制造本标准钢丝的盘条应符合JIS G 3507-1的规定。,,,,,,,,,,,,,,,
条件,热处理或状态,抗拉强度σb Mpa,断面收缩率ψ %,硬度 HBW,,,,,,,,,,,,
线材,冷作前球化退火（DA）,≥370,≥55,HRB≤85,,,,,,,,,,,,
线材；t≤3,冷作（D）,≥690,-,-,,,,,,,,,,,,
线材；3<t≤4,冷作（D）,≥590,≥45,-,,,,,,,,,,,,
线材；4<t≤5,冷作（D）,≥490,≥45,-,,,,,,,,,,,,
线材；t>5,冷作（D）,≥410,≥45,≤92,,,,,,,,,,,,
牌号,4,,,,,,,,,,,,,,,
对应标准,AS 1442-2007 碳素钢和碳锰钢 - 热轧棒材和半成品,,,,,,,,,,,,,,,
归类,碳钢,,,,,,,,,,,,,,,
标签,碳锰钢,,,,,,,,,,,,,,,
说明,本标准规定了用于锻造和一般工程用途的在轧制或正火状态下交付的碳钢和碳锰钢棒材、棒材、坯料和板坯的要求。它规定了所有牌号的化学成分要求，以及满足机械性能要求的牌号的抗拉强度要求。该标准允许添加硼和微合金元素来实现特殊性能。,,,,,,,,,,,,,,,
成分,C,Si,Mn,P,S,Cr,,,,,,,,,,
最小值,0.25,0.1,0.4,-,-,-,,,,,,,,,,
最大值,0.38,0.4,1,0.04,0.04,0.3,,,,,,,,,,
条件,热处理或状态,抗拉强度σb Mpa,屈服点σs Mpa,延伸率δ %,,,,,,,,,,,,
棒材；d≤215,轧制或正火,≥500,≥250,≥20,,,,,,,,,,,,
光亮产品、坯料、厚板；d≤215,,≥500,≥250,≥20,,,,,,,,,,,,
牌号,11SMnPb30,,,,,,,,,,,,,,,
欧标钢号,1.0718,,,,,,,,,,,,,,,
对应标准,EN 10277-2018 光亮产品-发货技术条件,,,,,,Ni,Cu,Mo,,,,,,,
归类,碳钢,,,,,,-,-,-,,,,,,,
性能,易切削性,,,,,,0.35,0.35,0.1,,,,,,,
标签,非热处理易切削钢,,,,,,,,,,,,,,,
成分,C,Si *,Mn,P,S,Pb,,,,,,,,,,
最小值,-,-,0.9,-,0.27,0.2,,,,,,,,,,
最大值,0.14,0.05,1.3,0.11,0.33,0.35,,,,,,,,,,
厚度 t mm,热处理或状态,抗拉强度σb Mpa,屈服点σs Mpa,延伸率δ %,硬度 HBW,,,,,,,,,,,
5≤t≤10,冷拉（+C）,510~810,≥440,≥6,-,,,,,,,,,,,
10<t≤16,冷拉（+C）,490~760,≥410,≥7,-,,,,,,,,,,,
16<t≤40,冷拉（+C）,460~710,≥375,≥8,-,,,,,,,,,,,
40<t≤63,冷拉（+C）,400~650,≥305,≥9,-,,,,,,,,,,,
63<t≤100,冷拉（+C）,360~630,≥245,≥9,-,,,,,,,,,,,
16<t≤40,轧制及去皮 (+SH),380~570,-,-,≤169,,,,,,,,,,,
40<t≤63,轧制及去皮 (+SH),370~570,-,-,≤169,,,,,,,,,,,
63<t≤100,轧制及去皮 (+SH),360~520,-,-,≤154,,,,,,,,,,,
牌号,1095,,,,,,,,,,,,,,,
美国UNS,G10950,,,,,,,,,,,,,,,
对应标准,SAE J403-2014 碳钢的化学成分,,,,,,,,,,,,,,,
归类,碳钢,,,,,,,,,,,,,,,
说明,•“Flat Rolled Products”适用于结构型材、板材、带材、薄板和焊管。 •“Long Products”适用于锻造、热轧和冷加工棒材、盘条和无缝管的半成品。,,,,,,,,,,,,,,,
Unnamed: 0,成分,C,Mn,P,S,,,,,,,,,,,
Flat Rolled Products,最小值,0.9,0.3,-,-,,,,,,,,,,,
Flat Rolled Products,最大值,1.03,0.5,0.03,0.035,,,,,,,,,,,
牌号,35SPb20,,,,,,,,,,,,,,,
德国W-Nr.,1.0756,,,,,,,,,,,,,,,
对应标准,DIN 1651-1988 易切削钢技术供货条件,,,,,,,,,,,,,,,
归类,碳钢,,,,,,,,,,,,,,,
性能,易切削性  淬透性,,,,,,,,,,,,,,,
标签,易切削调质钢,,,,,,,,,,,,,,,
说明,1、本标准适用于易切削钢： ——半成品，如大钢坯、扁钢、棒料 ——热轧线材 ——热轧条钢（圆钢、方钢、六角钢、八角钢和扁钢） ——冷拔钢 结构和供货时热处理状态的组合本标准有规定 2、没有其他规定的话，DIN 17010描述的钢和钢产品一般供货技术条件补充适用于本标准的内容 3、易切削钢的特点是具有良好的可切削性和易裂性。这些性能是由于它具有较高的硫含量，必要时也含其他的附加物（如铅）而产生的 4、牌号后缀字符表示材料供货状态和热处理：K=冷拔；U或U+SH=热作或热作及去皮；K+S=冷拔及消除应力；SH+V=去皮及调质；K+V=冷拔及调质,,,,,,,,,,,,,,,
成分,C,Si,Mn,P,S,Pb,,,,,,,,,,
最小值,0.32,0.1,0.7,-,0.18,0.15,,,,,,,,,,
最大值,0.39,0.3,1.1,0.06,0.25,0.35,,,,,,,,,,
条件,热处理或状态,抗拉强度σb Mpa,屈服点σs Mpa,延伸率δ %,硬度 HBW,,,,,,,,,,,
"棒材, 半成品, 线材；t≤10",热作 (U)或热作及去皮(U+SH),490~660,,,≤197,,,,,,,,,,,
"棒材, 半成品, 线材；10<t≤16",热作 (U)或热作及去皮(U+SH),490~660,,,≤197,,,,,,,,,,,
"棒材, 半成品, 线材；16<t≤40",热作 (U)或热作及去皮(U+SH),490~660,,,≤192,,,,,,,,,,,
"棒材, 半成品, 线材；40<t≤63",热作 (U)或热作及去皮(U+SH),490~640,,,≤192,,,,,,,,,,,
"棒材, 半成品, 线材；63<t≤100",热作 (U)或热作及去皮(U+SH),480~630,,,≤137,,,,,,,,,,,
"棒材, 半成品, 线材；t≤10",冷拔（K）,640~880,≥480,≥6,,,,,,,,,,,,
"棒材, 半成品, 线材；10<d≤16",冷拔（K）,590~830,≥400,≥7,,,,,,,,,,,,
"棒材, 半成品, 线材；16<d≤40",冷拔（K）,540~740,≥315,≥8,,,,,,,,,,,,
"棒材, 半成品, 线材；40<d≤63",冷拔（K）,510~710,≥285,≥9,,,,,,,,,,,,
"棒材, 半成品, 线材；63<d≤100",冷拔（K）,480~680,≥255,≥10,,,,,,,,,,,,
"棒材, 半成品, 线材；d≤63",冷拔及消除应力 (K+S),≤680,,,,,,,,,,,,,,
"棒材, 半成品, 线材；t≤10",去皮及调质(SH+V)或冷拔及调质(K+V),620~760,≥420,≥13,,,,,,,,,,,,
"棒材, 半成品, 线材；10<d≤16",去皮及调质(SH+V)或冷拔及调质(K+V),620~760,≥420,≥14,,,,,,,,,,,,
"棒材, 半成品, 线材；16<d≤40",去皮及调质(SH+V)或冷拔及调质(K+V),580~730,≥365,≥16,,,,,,,,,,,,
"棒材, 半成品, 线材；40<d≤63",去皮及调质(SH+V)或冷拔及调质(K+V),540~690,≥325,≥17,,,,,,,,,,,,
牌号,S460J0,,,,,,,,,,,,,,,
欧标钢号,1.0538,,,,,,,,,,,,,,,
对应标准,EN 10025-2-2019 热轧结构钢产品 - 第2部分：非合金结构钢的交货技术条件,,,,,,,,,,,,,,,
归类,碳钢,,,,,,,,,,,,,,,
标签,镇静钢,,,,,,,,,,,,,,,
说明,①本标准说明了扁长产品及半成品的技术供货条件，规定了明确的供货条款下，按照化学成分表及机械性能表中给出热轧非合金优质钢平板和长形产品的组别和等级。此标准也对三种工程类用钢做了补充说明。此标准不适用于中空型材结构和管材。 ②本技术供货条件适用于： ——对于S460JR、J0、J2、K2和S500J0的长形产品，厚度为≥3mm和≤150mm; ——对于质量级别JR、J0、J2和K2的板材产品，厚度≤400mm; ——对于其他强度等级和质量级别的板材和长形产品，厚度≤250mm。 ③除在+N(正火状态)条件下供货的产品外，此标准中说明的钢制品未经热处理。允许进行消除应力退火。在+N条件下供货的产品可进行热成形和/或供货后正火。 ④按照此标准要求转换成轧制品的半成品需要按照订货时的协议。化学成分需要在订货时协商确定，但是也应该在化学成分表的范围内。 ⑤对于特殊要求的等级和产品形式应在订货时做出说明。,,,,,,,,,,,,,,,
密度,7.85 g/cm3,,,,,,,,,,,,,,,
Unnamed: 0,成分,C,Si,Mn,P,S,,,,,,,,,,
d≤30,最小值,-,-,-,-,-,,,,,,,,,,
d≤30,最大值,0.2,0.55,1.7,0.03,0.03,,,,,,,,,,
条件,抗拉强度σb Mpa,屈服点σs Mpa,延伸率δ %,冲击吸收能量KV2 J,,,,,,,,,,,,
长材; 3≤t≤16,550~720,≥460,≥17,0°C≥27,,,,,,,,,,,,
长材; 16<t≤40,550~720,≥440,≥17,≥27,,,,,,,,,,,,
长材; 40<t≤63,550~720,≥420,≥17,≥27,,,,,,,,,,,,
长材; 63<t≤80,550~720,≥400,≥17,≥27,,,,,,,,,,,,
长材; 80<t≤100,550~720,≥390,≥17,≥27,,,Cr,Ni,Cu,Mo,N,Ti,V,Nb,,
长材; 100<t≤150,530~700,≥390,≥17,≥27,,,-,-,-,-,-,-,-,-,,
美国UNS,G10900,,,,,,0.29,0.42,0.55,0.11,0.025,0.05,0.13,0.05,,
ASTM  型号或牌号,1090,,,,,,,,,,,,,,,
对应标准,ASTM A29/A29M-2020 热锻碳素钢和合金钢棒材一般要求标准规范,,,,,,,,,,,,,,,
归类,碳钢,,,,,,,,,,,,,,,
性能,锻压性,,,,,,,,,,,,,,,
标签,非硫处理碳素钢,,,,,,,,,,,,,,,
成分,C,Mn,P,S,,,,,,,,,,,,
最小值,0.85,0.6,-,-,,,,,,,,,,,,
最大值,0.98,0.9,0.04,0.05,,,,,,,,,,,,
牌号,SGD 2,,,,,,,,,,,,,,,
对应标准,JIS G 3108-2004 轧制碳素钢冷加工棒材,,,,,,,,,,,,,,,
归类,碳钢,,,,,,,,,,,,,,,
成分,C,Mn *,P,S,,,,,,,,,,,,
最小值,0.1,0.3,-,-,,,,,,,,,,,,
最大值,0.15,0.6,0.045,0.045,,,,,,,,,,,,
牌号,S40C,,,,,,,,,,,,,,,
对应标准,Q/BQB 517-2018 冷镦钢盘条,,,,,,,,,,,,,,,
归类,碳钢,,,,,,,,,,,,,,,
说明,①本标准规定了冷镦钢盘条的尺寸、 外形、 重量及允许偏差、 技术要求、 检验与试验、 包装、 标志和 检验文件等。 ②本标准适用于宝山钢铁股份有限公司生产的冷镦钢无扭控冷热轧盘条。 主要用于制造汽车、 电子、 机械等行业使用的高等级冷成型紧固件、 异形件等。 ③表面质量要求，B-系列冷镦钢严于冷镦钢。 ④非金属夹杂物检验，为必做项目，B-系列冷镦钢规定了更高的合格级别,,,,,,,,,,,,,,,
成分,C,Si,Mn,P,S,Cr,,,,,,,,,,
最小值,0.37,0.15,0.6,-,-,-,,,,,,,,,,
最大值,0.43,0.35,0.9,0.02,0.02,0.2,,,,,,,,,,
牌号,SWCH 6R,,,,,,,,,,,,,,,
对应标准,JIS G 3507-2-2005 冷镦碳钢 - 第2部分：线材,,,,,,,,,,,,,,,
归类,碳钢,,,,,,,,,,,,,,,
性能,锻压性,,,,,,,,,,,,,,,
标签,沸腾钢,,,,,,,,,,,,,,,
说明,①本标准规定了冷镦用碳钢钢丝，用于制造各种类型的螺钉(如螺栓、螺母、铆钉、机螺钉、自攻螺钉等)和用冷镦制造的各种零件。 ②用于制造本标准钢丝的盘条应符合JIS G 3507-1的规定。,,,,,,Ni,Cu,Mo,,,,,,,
条件,热处理或状态,抗拉强度σb Mpa,断面收缩率ψ %,硬度 HBW,,,-,-,-,,,,,,,
线材,冷作前球化退火（DA）,≥290,≥55,HRB≤80,,,0.2,0.2,0.06,,,,,,,
线材；t≤3,冷作（D）,≥540,-,-,,,,,,,,,,,,
线材；3<t≤4,冷作（D）,≥440,≥45,-,,,,,,,,,,,,
线材；4<t≤5,冷作（D）,≥390,≥45,-,,,,,,,,,,,,
线材；t>5,冷作（D）,≥340,≥45,≤85,,,,,,,,,,,,
牌号,P265GH,,,,,,,,,,,,,,,
欧标钢号,1.0425,,,,,,,,,,,,,,,
对应标准,EN 10222-2-2017 压力用途用钢制锻件 第2部分 具有高温特性的铁素体和马氏体钢,,,,,,,,,,,,,,,
归类,碳钢,,,,,,,,,,,,,,,
成分,C,Si,Mn,P,S,Cr,,,,,,,,,,
最小值,-,-,0.5,-,-,-,,,,,,,,,,
最大值,0.2,0.4,1.4,0.03,0.025,0.3,,,,,,,,,,
厚度 t mm,热处理或状态,抗拉强度σb Mpa,屈服点σs Mpa,延伸率δ %,冲击吸收能量KV2 J,,,,,,,,,,,
t≤60,"奥氏体化或固溶退火,890~950℃,空冷",410~530,≥245,I：≥29，tr/t：≥27,I：≥40，tr/t：≥27,,,,,,,,,,,
60＜t≤100,"奥氏体化或固溶退火,890~950℃,空冷",410~530,≥215,I：≥26，tr/t：≥24,I：≥40，tr/t：≥27,,,,,,,,,,,
牌号,T12A,,,,,,,,,,,,,,,
对应标准,YB /T 5058-2005 弹簧钢、工具钢冷轧钢带,,,,,,,,,,,,,,,
归类,碳钢,,,,,,Ni,Cu,Mo,Ti,V,Nb,更多,,,
成分,C,Si,Mn,P,S,Cr,-,-,-,-,-,-,Cr+Cu+Mo+Ni≤0.70,,,
最小值,1.15,-,-,-,-,-,0.3,0.3,0.08,0.03,0.02,0.01,Cr+Cu+Mo+Ni≤0.70,,,
最大值,1.24,0.35,0.4,0.03,0.02,0.25,,,,,,,,,,
厚度 t mm,抗拉强度σb Mpa,延伸率δ %,,,,,,,,,,,,,,
0.10~3.00，退火钢带,≤735,≥10,,,,,,,,,,,,,,
0.10~3.00，冷硬钢带,735~1175,,,,,,,,,,,,,,,
牌号,1038,,,,,,,,,,,,,,,
美国UNS,G10380,,,,,,,,,,,,,,,
对应标准,SAE J403-2014 碳钢的化学成分,,,,,,Ni,Cu,,,,,,,,
归类,碳钢,,,,,,-,-,,,,,,,,
说明,•“Flat Rolled Products”适用于结构型材、板材、带材、薄板和焊管。 •“Long Products”适用于锻造、热轧和冷加工棒材、盘条和无缝管的半成品。,,,,,,0.2,0.3,,,,,,,,
Unnamed: 0,成分,C,Mn,P,S,,,,,,,,,,,
Flat Rolled Products,最小值,0.35,0.6,-,-,,,,,,,,,,,
Flat Rolled Products,最大值,0.42,0.9,0.03,0.035,,,,,,,,,,,
牌号,A622 Type B,,,,,,,,,,,,,,,
对应标准,ASTM A622/A622M-1997 热轧碳素拉拔钢(DS)、薄板和带材,,,,,,,,,,,,,,,
归类,碳钢,,,,,,,,,,,,,,,
成分,C,Mn,P,S,Cr ②③,Ni ②,,,,,,,,,,
最小值,0.02,-,-,-,-,-,,,,,,,,,,
最大值,0.08,0.5,0.02,0.03,0.15,0.2,,,,,,,,,,
屈服点σs Mpa,延伸率δ %,,,,,,,,,,,,,,,
205~310,≥28,,,,,,,,,,,,,,,
牌号,35S20,,,,,,,,,,,,,,,
对应标准,DIN EN ISO 683-4-2018 热处理钢、合金钢和易切削钢 -- 第4部分：易切削钢,,,,,,,,,,,,,,,
归类,碳钢,,,,,,,,,,,,,,,
性能,易切削性  淬透性,,,,,,Cu ②,Mo ②,Ti ④,V,Nb ④,Al,,,,
标签,调质钢,,,,,,-,-,-,-,-,0.02,,,,
成分,C,Si,Mn,P,S,,0.2,0.06,0.008,0.008,0.008,-,,,,
最小值,0.32,-,0.7,-,0.15,,,,,,,,,,,
最大值,0.39,0.4,1.1,0.06,0.25,,,,,,,,,,,
条件,热处理或状态,抗拉强度σb Mpa,屈服点σs Mpa,延伸率δ %,硬度 HBW,,,,,,,,,,,
5<d≤10,未处理（U）,550~720,,,≤210,,,,,,,,,,,
10<d≤16,未处理（U）,550~720,,,≤204,,,,,,,,,,,
16<d≤40,未处理（U）,520~680,,,≤198,,,,,,,,,,,
40<d≤63,未处理（U）,520~670,,,≤196,,,,,,,,,,,
63<d≤100,未处理（U）,500~650,,,≤190,,,,,,,,,,,
5<d≤10,调质（QT）,630~780,≥430,≥15,,,,,,,,,,,,
10<d≤16,调质（QT）,630~780,≥430,≥15,,,,,,,,,,,,
16<d≤40,调质（QT）,600~750,≥380,≥16,,,,,,,,,,,,
40<d≤63,调质（QT）,550~700,≥320,≥17,,,,,,,,,,,,
63<d≤100,调质（QT）,550~700,≥320,≥17,,,,,,,,,,,,
牌号,1370,,,,,,,,,,,,,,,
对应标准,SS 14 1370 表面硬化钢,,,,,,,,,,,,,,,
归类,碳钢,,,,,,,,,,,,,,,
成分,C,Si,Mn,P,S,,,,,,,,,,,
最小值,0.12,0.1,0.5,-,-,,,,,,,,,,,
最大值,0.18,0.4,0.9,0.035,0.035,,,,,,,,,,,
牌号,SWRCH12K,,,,,,,,,,,,,,,
对应标准,JIS G 3507-1-2010 冷镦用碳钢 盘条,,,,,,,,,,,,,,,
归类,碳钢,,,,,,,,,,,,,,,
性能,锻压性,,,,,,,,,,,,,,,
标签,镇静钢,,,,,,,,,,,,,,,
成分,C,Si,Mn,P,S,Cr,,,,,,,,,,
最小值,0.1,0.1,0.3,-,-,-,,,,,,,,,,
最大值,0.15,0.35,0.6,0.03,0.035,0.2,,,,,,,,,,
美国UNS,G10420,,,,,,,,,,,,,,,
ASTM  型号或牌号,1042,,,,,,,,,,,,,,,
对应标准,ASTM A29/A29M-2020 热锻碳素钢和合金钢棒材一般要求标准规范,,,,,,,,,,,,,,,
归类,碳钢,,,,,,,,,,,,,,,
性能,锻压性,,,,,,,,,,,,,,,
标签,非硫处理碳素钢,,,,,,Ni,Cu,,,,,,,,
成分,C,Mn,P,S,,,-,-,,,,,,,,
最小值,0.4,0.6,-,-,,,0.2,0.3,,,,,,,,
最大值,0.47,0.9,0.04,0.05,,,,,,,,,,,,
美国UNS,G15270,,,,,,,,,,,,,,,
ASTM  型号或牌号,1527,,,,,,,,,,,,,,,
旧牌号,1027,,,,,,,,,,,,,,,
对应标准,ASTM A29/A29M-2020 热锻碳素钢和合金钢棒材一般要求标准规范,,,,,,,,,,,,,,,
归类,碳钢,,,,,,,,,,,,,,,
标签,高锰碳钢,,,,,,,,,,,,,,,
成分,C,Mn,P,S,,,,,,,,,,,,
最小值,0.22,1.2,-,-,,,,,,,,,,,,
最大值,0.29,1.5,0.04,0.05,,,,,,,,,,,,
牌号,C80U,,,,,,,,,,,,,,,
欧标钢号,1.1525,,,,,,,,,,,,,,,
对应标准,EN ISO 4957-2018 工具钢,,,,,,,,,,,,,,,
归类,碳钢,,,,,,,,,,,,,,,
标签,冷作非合金工具钢,,,,,,,,,,,,,,,
成分,C,Si,Mn,P,S,,,,,,,,,,,
最小值,0.75,0.1,0.1,-,-,,,,,,,,,,,
最大值,0.85,0.3,0.4,0.03,0.03,,,,,,,,,,,
热处理,硬度 HBW,,,,,,,,,,,,,,,
退火 (+A),≤192,,,,,,,,,,,,,,,
淬火及回火,HRC≥58,,,,,,,,,,,,,,,
牌号,Fe 590,,,,,,,,,,,,,,,
对应标准,ISO 1052-1982 一般工程用钢,,,,,,,,,,,,,,,
归类,碳钢,,,,,,,,,,,,,,,
成分,P,S,,,,,,,,,,,,,,
最小值,-,-,,,,,,,,,,,,,,
最大值,0.05,0.05,,,,,,,,,,,,,,
Unnamed: 0,抗拉强度σb Mpa,屈服点σs Mpa,冲击吸收能量KV2 J,,,,,,,,,,,,,
e≤16,590~740,≥335,≥15,,,,,,,,,,,,,
16＜e≤40,590~740,≥325,≥15,,,,,,,,,,,,,
40＜e≤63,590~740,≥315,≥15,,,,,,,,,,,,,
牌号,C35E,,,,,,,,,,,,,,,
对应标准,ISO 683-1-2016 淬火和回火用非合金钢,,,,,,,,,,,,,,,
归类,碳钢,,,,,,,,,,,,,,,
标签,特种钢,,,,,,,,,,,,,,,
成分,C,Si,Mn,P,S,Cr,,,,,,,,,,
最小值,0.32,0.1,0.5,-,-,-,,,,,,,,,,
最大值,0.39,0.4,0.8,0.025,0.035,0.4,,,,,,,,,,
直径d 或 厚度t mm,抗拉强度σb Mpa,屈服点σs Mpa,延伸率δ %,断面收缩率ψ %,冲击吸收能量KV2 J,,,,,,,,,,,
d≤16 or t≤8,630~780,≥430,≥17,≥40,≥25,,,,,,,,,,,
16＜d≤40 or 8＜t≤20,600~750,≥380,≥19,≥45,≥25,,,,,,,,,,,
40＜d≤100 or 20＜t≤60,550~700,≥320,≥20,≥50,≥25,,,,,,,,,,,
牌号,A108 Grade 1211,,,,,,,,,,,,,,,
美国UNS,G12110,,,,,,Ni,Cu,Mo,更多,,,,,,
对应标准,ASTM A108-1999 冷成形钢棒品质的标准规范,,,,,,-,-,-,Cr+Mo+Ni≤0.63,,,,,,
归类,碳钢,,,,,,0.4,0.3,0.1,Cr+Mo+Ni≤0.63,,,,,,
标签,易切削钢,,,,,,,,,,,,,,,
说明,本规范涵盖按化学成分生产的标准质量冷加工碳钢棒。标准质量的冷加工棒材适用于热处理，加工成部件，或在成品状态下使用，如轴系，或建筑应用，或用于其他类似用途。钢材的等级由等级编号或化学成分确定。,,,,,,,,,,,,,,,
成分,C,Mn,P,S,,,,,,,,,,,,
最小值,-,0.6,0.07,0.1,,,,,,,,,,,,
最大值,0.13,0.9,0.12,0.15,,,,,,,,,,,,
牌号,IFI-10B21,,,,,,,,,,,,,,,
对应标准,"ASTM F2282-2018 机械紧固件用碳素和合金钢丝, 杆材和棒材质量保证要求标准规范",,,,,,,,,,,,,,,
归类,碳钢,,,,,,,,,,,,,,,
说明,该牌号为工业紧固件协会(IFI)的材料等级,,,,,,,,,,,,,,,
Unnamed: 0,成分,C,Mn,P,S,,,,,,,,,,,
"AIK, SiFg",最小值,0.19,0.8,-,-,,,,,,,,,,,
"AIK, SiFg",最大值,0.23,1.1,0.02,0.02,,,,,,,,,,,
Unnamed: 0,热处理或状态,抗拉强度σb ksi,断面收缩率ψ %,,,,,,,,,,,,,
"棒材,杆材",退火,≤75,≥62,,,,,,,,,,,,,
"棒材,杆材",球化退火,≤71,≥64,,,,,,,,,,,,,
线材,加工完成后球化退火(SAFS),≤69,≥68,,,,,,,,,,,,,
线材,加工过程中退火(AIP),≤84,≥60,,,,,,,,,,,,,
线材,加工过程中球化退火(SAIP),≤75,≥62,,,,,,,,,,,,,
牌号,1009,,,,,,,,,,,,,,,
美国UNS,G10090,,,,,,,,,,,,,,,
对应标准,SAE J403-2014 碳钢的化学成分,,,,,,,,,,,,,,,
归类,碳钢,,,,,,,,,,,,,,,
说明,•“Flat Rolled Products”适用于结构型材、板材、带材、薄板和焊管。 •“Long Products”适用于锻造、热轧和冷加工棒材、盘条和无缝管的半成品。,,,,,,,,,,,,,,,
Unnamed: 0,成分,C,Mn,P,S,,,,,,,,,,,
Flat Rolled Products,最小值,-,-,-,-,,,,,,,,,,,
Flat Rolled Products,最大值,0.15,0.6,0.03,0.035,,,,,,,,,,,
牌号,C22,,,,,,,,,,,,,,,
德国W-Nr.,1.0402,,,,,,,,,,,,,,,
对应标准,DIN 17200-1987 调质钢材的供货技术条件,,,,,,,,,,,,,,,
归类,碳钢,,,,,,,,,,,,,,,
标签,优质非合金钢,,,,,,,,,,,,,,,
说明,本标准适用于： ——半成品，例如：初轧坯、扁钢坯、棒料坯。 ——热轧钢 ——热轧或锻造钢棒（圆钢、四方钢、六角钢、八角钢和扁钢） ——热轧宽钢带 ——热轧或冷轧钢板和钢带 ——自由锻锻件和模锻锻件,,,,,,,,,,,,,,,
成分,C,Si,Mn,P,S,Pb,,,,,,,,,,
最小值,0.17,-,0.3,-,-,0.15,,,,,,,,,,
最大值,0.24,0.4,0.6,0.045,0.045,0.33,,,,,,,,,,
条件,热处理或状态,抗拉强度σb Mpa,屈服点σs Mpa,延伸率δ %,断面收缩率ψ %,硬度 HBW,,,,,,,,,,
钢材；所有尺寸,软化退火(G),,,,,≤156,,,,,,,,,,
钢材;d≤16,调质(V),550~700,≥350,≥20,≥40,,,,,,,,,,,
钢材;16<d≤40,调质(V),550~650,≥300,≥22,≥45,,,,,,,,,,,
棒材;16<d≤40,正火(N),410~520,≥235,,≥27,,,,,,,,,,,
扁钢;d≤100,正火(N),400~550,≥230,,纵向≥27,,,,,,,,,,,
扁钢;100<d≤160,正火(N),380~520,≥210,,≥25,,,,,,,,,,,
牌号,US113,,,,,,,,,,,,,,,
德国W-Nr.,1.0333,,,,,,,,,,,,,,,
对应标准,DIN 1623-1 用于冷成型的低碳钢冷轧钢带和钢板的供货技术条件,,,,,,,,,,,,,,,
归类,碳钢,,,,,,,,,,,,,,,
说明,②本标准规定的扁钢材的正确标记方法： —钢种的缩写名称（如St12）或材料号(1.0330)； —表面形式的缩写符合：O3-一般冷轧表面；O5-最佳表面； —表面类别的标记字母：b-特别光亮；g-光亮；m-无光泽；r-粗糙 示例：St12 O3r或1.0330 O3r；USt13 O5g或1.0333 O5g,,,,,,,,,,,,,,,
成分,C,N,,,,,,,,,,,,,,
最小值,-,-,,,,,,,,,,,,,,
最大值,0.1,0.007,,,,,,,,,,,,,,
条件,抗拉强度σb Mpa,屈服点σs Mpa,延伸率δ %,硬度 HBW,,,,,,,,,,,,
"薄板, 带材; 冷轧",270~370,≤250,≥32,HRB≤57,,,,,,,,,,,,
牌号,S355JR,,,,,,,,,,,,,,,
德国W-Nr.,1.0045,,,,,,,,,,,,,,,
对应标准,DIN EN 10025-2-2019 热轧结构钢产品 - 第2部分：非合金结构钢的交货技术条件,,,,,,,,,,,,,,,
归类,碳钢,,,,,,,,,,,,,,,
标签,不允许沸腾钢,,,,,,,,,,,,,,,
说明,①本标准说明了扁长产品及半成品的技术供货条件，规定了明确的供货条款下，按照化学成分表及机械性能表中给出热轧非合金优质钢平板和长形产品的组别和等级。此标准也对三种工程类用钢做了补充说明。此标准不适用于中空型材结构和管材。 ②本技术供货条件适用于： ——对于S460JR、J0、J2、K2和S500J0的长形产品，厚度为≥3mm和≤150mm; ——对于质量级别JR、J0、J2和K2的板材产品，厚度≤400mm; ——对于其他强度等级和质量级别的板材和长形产品，厚度≤250mm。 ③除在+N(正火状态)条件下供货的产品外，此标准中说明的钢制品未经热处理。允许进行消除应力退火。在+N条件下供货的产品可进行热成形和/或供货后正火。 ④按照此标准要求转换成轧制品的半成品需要按照订货时的协议。化学成分需要在订货时协商确定，但是也应该在化学成分表的范围内。 ⑤对于特殊要求的等级和产品形式应在订货时做出说明。,,,,,,,,,,,,,,,
密度,7.85 g/cm3,,,,,,,,,,,,,,,
成分,C,Si,Mn,P,S,Cr,,,,,,,,,,
最小值,-,-,-,-,-,-,,,,,,,,,,
最大值,0.24,0.55,1.6,0.035,0.035,0.29,,,,,,,,,,
条件,抗拉强度σb Mpa,屈服点σs Mpa,延伸率δ %,冲击吸收能量KV2 J,,,,,,,,,,,,
长材和扁平材; t≤1,510~680,≥355,≥14,20°C≥27,,,,,,,,,,,,
长材和扁平材; 1<t≤1.5,510~680,≥355,≥15,≥27,,,,,,,,,,,,
长材和扁平材; 1.5<t≤2,510~680,≥355,≥16,≥27,,,,,,,,,,,,
长材和扁平材; 2<t≤2.5,510~680,≥355,≥17,≥27,,,,,,,,,,,,
长材和扁平材; 2.5<t<3,510~680,≥355,≥18,≥27,,,Ni,Cu,Mo,N,,,,,,
长材和扁平材; 3≤t≤16,470~630,≥355,≥22,≥27,,,-,-,-,-,,,,,,
长材和扁平材; 16<t≤40,470~630,≥345,≥22,≥27,,,0.42,0.55,0.11,0.012,,,,,,
长材和扁平材; 40<t≤63,470~630,≥335,≥21,≥27,,,,,,,,,,,,
长材和扁平材; 63<t≤80,470~630,≥325,≥20,≥27,,,,,,,,,,,,
长材和扁平材; 80<t≤100,470~630,≥315,≥20,≥27,,,,,,,,,,,,
长材和扁平材; 100<t≤150,450~600,≥295,≥18,≥27,,,,,,,,,,,,
长材和扁平材; 150<t≤200,450~600,≥285,≥17,≥27,,,,,,,,,,,,
长材和扁平材; 200<t≤250,450~600,≥275,≥17,≥27,,,,,,,,,,,,
长材和扁平材; 250<t≤400,450~600,≥265,≥17,≥27,,,,,,,,,,,,
牌号,SWRH82B,,,,,,,,,,,,,,,
对应标准,JIS G 3506-2017 高碳钢线材,,,,,,,,,,,,,,,
归类,碳钢,,,,,,,,,,,,,,,
说明,用于制造高碳钢丝、油回火钢丝、预应力混凝土用高碳钢丝、镀锌钢丝绳、钢缆等的线材。同时，钢琴线材也包括在其中,,,,,,,,,,,,,,,
成分,C,Si,Mn,P,S,,,,,,,,,,,
最小值,0.79,0.15,0.6,-,-,,,,,,,,,,,
最大值,0.86,0.35,0.9,0.03,0.03,,,,,,,,,,,
美国UNS,G10120,,,,,,,,,,,,,,,
ASTM  型号或牌号,1012,,,,,,,,,,,,,,,
对应标准,ASTM A29/A29M-2020 热锻碳素钢和合金钢棒材一般要求标准规范,,,,,,,,,,,,,,,
归类,碳钢,,,,,,,,,,,,,,,
性能,锻压性,,,,,,,,,,,,,,,
标签,非硫处理碳素钢,,,,,,,,,,,,,,,
成分,C,Mn,P,S,,,,,,,,,,,,
最小值,0.1,0.3,-,-,,,,,,,,,,,,
最大值,0.15,0.6,0.04,0.05,,,,,,,,,,,,
美国UNS,G12120,,,,,,,,,,,,,,,
ASTM  型号或牌号,1212,,,,,,,,,,,,,,,
对应标准,ASTM A29/A29M-2020 热锻碳素钢和合金钢棒材一般要求标准规范,,,,,,,,,,,,,,,
归类,碳钢,,,,,,,,,,,,,,,
性能,易切削性,,,,,,,,,,,,,,,
标签,磷和硫处理碳素钢,,,,,,,,,,,,,,,
成分,C,Mn,P,S,,,,,,,,,,,,
最小值,-,0.7,0.07,0.16,,,,,,,,,,,,
最大值,0.13,1,0.12,0.23,,,,,,,,,,,,
牌号,SWRCH38K,,,,,,,,,,,,,,,
对应标准,Q/BQB 517-2018 冷镦钢盘条,,,,,,,,,,,,,,,
归类,碳钢,,,,,,,,,,,,,,,
说明,①本标准规定了冷镦钢盘条的尺寸、 外形、 重量及允许偏差、 技术要求、 检验与试验、 包装、 标志和 检验文件等。 ②本标准适用于宝山钢铁股份有限公司生产的冷镦钢无扭控冷热轧盘条。 主要用于制造汽车、 电子、 机械等行业使用的高等级冷成型紧固件、 异形件等。 ③表面质量要求，B-系列冷镦钢严于冷镦钢。 ④非金属夹杂物检验，为必做项目，B-系列冷镦钢规定了更高的合格级别,,,,,,,,,,,,,,,
成分,C,Si,Mn,P,S,Cr,,,,,,,,,,
最小值,0.35,0.1,0.6,-,-,-,,,,,,,,,,
最大值,0.41,0.35,0.9,0.02,0.02,0.2,,,,,,,,,,
牌号,35SMn20,,,,,,,,,,,,,,,
对应标准,ISO 683-18-2014 热处理钢、合金钢和易切削钢 -- 第18部分：光面钢制品,,,,,,,,,,,,,,,
归类,碳钢,,,,,,,,,,,,,,,
成分,C,Si,Mn,P,S,,,,,,,,,,,
最小值,0.32,-,0.9,-,0.15,,,,,,,,,,,
最大值,0.39,0.4,1.4,0.06,0.25,,Ni,Cu,Mo,,,,,,,
厚度 t mm,热处理或状态,抗拉强度σb Mpa,屈服点σs Mpa,延伸率δ %,硬度 HBW,,-,-,-,,,,,,,
5≤t≤10,Cold drawn (+C),660~960,≥500,≥6,,,0.2,0.2,0.06,,,,,,,
10＜t≤16,Cold drawn (+C),620~920,≥440,≥6,,,,,,,,,,,,
16＜t≤40,Cold drawn (+C),600~900,≥390,≥7,,,,,,,,,,,,
40＜t≤63,Cold drawn (+C),580~840,≥360,≥8,,,,,,,,,,,,
63＜t≤100,Cold drawn (+C),560~820,≥340,≥9,,,,,,,,,,,,
16＜t≤40,As-rolled + peeled (+SH),560~750,,,≤219,,,,,,,,,,,
40＜t≤63,As-rolled + peeled (+SH),560~740,,,≤216,,,,,,,,,,,
63＜t≤100,As-rolled + peeled (+SH),550~740,,,≤216,,,,,,,,,,,
10＜t≤16,Quenched and tempered and peeled (+QT+SH),620~820,≥420,≥14,,,,,,,,,,,,
16＜t≤40,Quenched and tempered and peeled (+QT+SH),590~790,≥365,≥15,,,,,,,,,,,,
40＜t≤63,Quenched and tempered and peeled (+QT+SH),540~740,≥335,≥16,,,,,,,,,,,,
5≤t≤10,Quenched and tempered +Cold drawn (+QT+C),850~1000,≥595,≥9,,,,,,,,,,,,
10＜t≤16,Quenched and tempered +Cold drawn (+QT+C),775~925,≥545,≥10,,,,,,,,,,,,
16＜t≤40,Quenched and tempered +Cold drawn (+QT+C),700~900,≥490,≥12,,,,,,,,,,,,
40＜t≤63,Quenched and tempered +Cold drawn (+QT+C),700~900,≥490,≥13,,,,,,,,,,,,
63＜t≤100,Quenched and tempered +Cold drawn (+QT+C),625~850,≥440,≥14,,,,,,,,,,,,
牌号,SWCH 24K,,,,,,,,,,,,,,,
对应标准,JIS G 3507-2-2005 冷镦碳钢 - 第2部分：线材,,,,,,,,,,,,,,,
归类,碳钢,,,,,,,,,,,,,,,
性能,锻压性,,,,,,,,,,,,,,,
标签,镇静钢,,,,,,,,,,,,,,,
说明,①本标准规定了冷镦用碳钢钢丝，用于制造各种类型的螺钉(如螺栓、螺母、铆钉、机螺钉、自攻螺钉等)和用冷镦制造的各种零件。 ②用于制造本标准钢丝的盘条应符合JIS G 3507-1的规定。,,,,,,,,,,,,,,,
条件,热处理或状态,抗拉强度σb Mpa,断面收缩率ψ %,硬度 HBW,,,,,,,,,,,,
线材,冷作前球化退火（DA）,≥470,≥55,HRB≤92,,,,,,,,,,,,
牌号,1,,,,,,,,,,,,,,,
对应标准,ISO 5000-2019 工业级和拉伸级连续热浸镀铝硅合金薄钢板,,,,,,,,,,,,,,,
归类,碳钢,,,,,,,,,,,,,,,
成分,C,Mn,P,S,Cr,Ni,,,,,,,,,,
最小值,-,-,-,-,-,-,,,,,,,,,,
最大值,0.15,0.6,0.05,0.035,0.15,0.2,,,,,,,,,,
牌号,C25C,,,,,,,,,,,,,,,
对应标准,ISO 4954-2018 冷镦和冷挤压用钢,,,,,,,,,,,,,,,
归类,碳钢,,,,,,,,,,,,,,,
成分,C,Si,Mn,P,S,Cr,,,,,,,,,,
最小值,0.23,-,0.8,-,-,-,,,,,,,,,,
最大值,0.27,0.1,1,0.025,0.025,0.3,Cu,Mo,Ti,V ①,Nb,更多,,,,
牌号,1566,,,,,,-,-,-,-,-,Cu+Ni+Cr+Mo≤0.50；Cr+Mo≤0.16,,,,
美国UNS,G15660,,,,,,0.2,0.06,0.008,0.008,0.008,Cu+Ni+Cr+Mo≤0.50；Cr+Mo≤0.16,,,,
对应标准,SAE J403-2014 碳钢的化学成分,,,,,,,,,,,,,,,
归类,碳钢,,,,,,,,,,,,,,,
说明,•“Flat Rolled Products”适用于结构型材、板材、带材、薄板和焊管。 •“Long Products”适用于锻造、热轧和冷加工棒材、盘条和无缝管的半成品。,,,,,,,,,,,,,,,
Unnamed: 0,成分,C,Mn,P,S,,Ni,Cu,Mo,Al ①,更多,,,,,
Flat Rolled Products,最小值,0.6,0.85,-,-,,-,-,-,0.02,Cr+Ni+Mo≤0.50,,,,,
Flat Rolled Products,最大值,0.71,1.15,0.03,0.035,,0.3,0.3,0.1,0.06,Cr+Ni+Mo≤0.50,,,,,
牌号,A516 Grade 65,,,,,,,,,,,,,,,
其他名称,A516 Grade 450,,,,,,,,,,,,,,,
对应标准,ASTM A516/A516M-2017 中低温用碳钢压力容器板,,,,,,,,,,,,,,,
归类,碳钢,,,,,,,,,,,,,,,
Unnamed: 0,成分,C ①,Si,Mn ①,P,S,,,,,,,,,,
t≤12.5mm,最小值,-,0.15,0.85,-,-,,,,,,,,,,
t≤12.5mm,最大值,0.24,0.4,1.2,0.025,0.025,,,,,,,,,,
Unnamed: 0,抗拉强度σb Mpa,屈服点σs Mpa,延伸率δ %,,,,,,,,,,,,,
50mm＜t≤200mm,450~585,≥240,≥19,,,,,,,,,,,,,
t≤50mm,450~585,≥240,≥23,,,,,,,,,,,,,
牌号,C40,,,,,,,,,,,,,,,
对应标准,DIN EN ISO 683-1-2018 热处理钢、合金钢和易切削钢 -- 第1部分：调质非合金钢,,,,,,,,,,,,,,,
归类,碳钢,,,,,,,,,,,,,,,
标签,优质非合金钢,,,,,,,,,,,,,,,
成分,C,Si,Mn,P,S,Cr,,,,,,,,,,
最小值,0.37,0.1,0.5,-,-,-,,,,,,,,,,
最大值,0.44,0.4,0.8,0.045,0.045,0.4,,,,,,,,,,
直径d 或 厚度t mm,热处理或状态,抗拉强度σb Mpa,屈服点σs Mpa,延伸率δ %,断面收缩率ψ %,,,,,,,,,,,
d≤16; t≤8,调质（QT）,650~800,≥460,≥16,≥35,,,,,,,,,,,
16＜d≤40；8＜t≤20,调质（QT）,630~780,≥400,≥18,≥40,,,,,,,,,,,
40＜d≤100；20＜t≤60,调质（QT）,600~750,≥350,≥19,≥45,,,,,,,,,,,
d≤16；t≤16,正火（N）,≥580,≥320,≥16,,,,,,,,,,,,
16<d≤100；16＜t≤100,正火（N）,≥550,≥290,≥17,,,Ni,Cu,Mo,更多,,,,,,
100<d≤250；100＜t≤250,正火（N）,≥530,≥260,≥17,,,-,-,-,Cr+Mo+Ni≤0.63,,,,,,
牌号,SUM11,,,,,,0.4,0.3,0.1,Cr+Mo+Ni≤0.63,,,,,,
对应标准,JIS G 4804-1999 易切削碳钢,,,,,,,,,,,,,,,
归类,碳钢,,,,,,,,,,,,,,,
性能,易切削性,,,,,,,,,,,,,,,
成分,C,Si,Mn,P,S,,,,,,,,,,,
最小值,0.08,0.1,0.3,-,0.08,,,,,,,,,,,
最大值,0.13,0.35,0.6,0.04,0.13,,,,,,,,,,,
牌号,C16R,,,,,,,,,,,,,,,
德国W-Nr.,1.1208,,,,,,,,,,,,,,,
对应标准,DIN EN 10084-2008 表面硬化钢—技术交货条件,,,,,,,,,,,,,,,
归类,碳钢,,,,,,,,,,,,,,,
成分,C,Si,Mn,P,S,,,,,,,,,,,
最小值,0.12,-,0.6,-,0.02,,,,,,,,,,,
最大值,0.18,0.4,0.9,0.035,0.04,,,,,,,,,,,
条件,热处理或状态,硬度 HBW,,,,,,,,,,,,,,
所有产品形状,软化退火(+A),≤156,,,,,,,,,,,,,,
扁钢,正火(+N),100~155,,,,,,,,,,,,,,
美国UNS,G11320,,,,,,,,,,,,,,,
ASTM  型号或牌号,1132,,,,,,,,,,,,,,,
对应标准,ASTM A29/A29M-2020 热锻碳素钢和合金钢棒材一般要求标准规范,,,,,,,,,,,,,,,
归类,碳钢,,,,,,,,,,,,,,,
标签,硫处理碳素钢,,,,,,,,,,,,,,,
成分,C,Mn,P,S,,,,,,,,,,,,
最小值,0.27,1.35,-,0.08,,,,,,,,,,,,
最大值,0.34,1.65,0.04,0.13,,,,,,,,,,,,
牌号,SWRCH8A,,,,,,,,,,,,,,,
对应标准,Q/BQB 517-2018 冷镦钢盘条,,,,,,,,,,,,,,,
归类,碳钢,,,,,,,,,,,,,,,
标签,铝镇静钢,,,,,,,,,,,,,,,
说明,①本标准规定了冷镦钢盘条的尺寸、 外形、 重量及允许偏差、 技术要求、 检验与试验、 包装、 标志和 检验文件等。 ②本标准适用于宝山钢铁股份有限公司生产的冷镦钢无扭控冷热轧盘条。 主要用于制造汽车、 电子、 机械等行业使用的高等级冷成型紧固件、 异形件等。 ③表面质量要求，B-系列冷镦钢严于冷镦钢。 ④非金属夹杂物检验，为必做项目，B-系列冷镦钢规定了更高的合格级别,,,,,,,,,,,,,,,
成分,C,Si,Mn,P,S,Cr,,,,,,,,,,
最小值,-,-,-,-,-,-,,,,,,,,,,
最大值,0.1,0.1,0.6,0.02,0.02,0.2,,,,,,,,,,
牌号,10B16,,,,,,,,,,,,,,,
对应标准,Q/BQB 517-2018 冷镦钢盘条,,,,,,,,,,,,,,,
归类,碳钢,,,,,,,,,,,,,,,
标签,硼钢,,,,,,,,,,,,,,,
说明,①本标准规定了冷镦钢盘条的尺寸、 外形、 重量及允许偏差、 技术要求、 检验与试验、 包装、 标志和 检验文件等。 ②本标准适用于宝山钢铁股份有限公司生产的冷镦钢无扭控冷热轧盘条。 主要用于制造汽车、 电子、 机械等行业使用的高等级冷成型紧固件、 异形件等。 ③表面质量要求，B-系列冷镦钢严于冷镦钢。 ④非金属夹杂物检验，为必做项目，B-系列冷镦钢规定了更高的合格级别,,,,,,,,,,,,,,,
成分,C,Si,Mn,P,S,Cr,Ni,Cu,Mo,Al,,,,,,
最小值,0.13,-,0.8,-,-,-,-,-,-,0.02,,,,,,
最大值,0.18,0.1,1.1,0.02,0.02,0.15,0.2,0.2,0.06,-,,,,,,
牌号,CR250,,,,,,,,,,,,,,,
对应标准,ISO 4997-2015 结构用冷轧碳钢板,,,,,,,,,,,,,,,
归类,碳钢,,,,,,,,,,,,,,,
成分,C,Mn,P,S,Cr,Ni,,,,,,,,,,
最小值,-,-,-,-,-,-,,,,,,,,,,
最大值,0.25,1.4,0.035,0.035,0.15,0.2,Ni,Cu,Mo,N,Ti,B,Pb *,Al,Sn,更多
抗拉强度σb Mpa,屈服点σs Mpa,延伸率δ %,,,,,-,-,-,-,0.01,0.0005,-,0.02,-,Cd≤0.0075；Hg≤0.1
≥330,≥250,标距长度=50mm≥20,,,,,0.15,0.2,0.04,0.008,0.05,0.003,0.1,-,0.02,Cd≤0.0075；Hg≤0.1
牌号,28B2,,,,,,,,,,,,,,,
德国W-Nr.,1.551,,,,,,,,,,,,,,,
对应标准,DIN EN 10263-4-2018 钢棒，冷镦和冷挤压棒材和线材 - 第4部分：交货技术条件：淬火和回火钢,,,,,,,,,,,,,,,
归类,碳钢,,,,,,Cu,Mo,Ti ①,V ①,Nb ①,更多,,,,
说明,①本标准适用于直径不超过100mm的非合金和合金钢圆棒、圆杆和圆线材，用于冷镦、冷挤压及随后的淬火和回火 ②本标准代替DIN 1654-4-1989,,,,,,-,-,-,-,-,Cu+Ni+Cr+Mo≤0.50；Cr+Mo≤0.16,,,,
成分,C,Si ⓔ,Mn,P,S,Cr ⓕ,0.2,0.06,0.008,0.008,0.008,Cu+Ni+Cr+Mo≤0.50；Cr+Mo≤0.16,,,,
最小值,0.25,-,0.6,-,-,-,,,,,,,,,,
最大值,0.3,0.3,0.9,0.025,0.025,0.3,,,,,,,,,,
条件,热处理或状态,抗拉强度σb Mpa,断面收缩率ψ %,,,,,,,,,,,,,
"棒材,杆材,线材;5<d≤25",未经热处理或去皮(+U或+PE),≤630,≥60,,,,,,,,,,,,,
"棒材,杆材,线材;5<d≤25",球化处理或球化处理及去皮(+AC或+AC+PE),≤520,≥64,,,,,,,,,,,,,
线材;5<d≤10,未经热处理及冷拔(+U+C),≤720,≥55,,,,,,,,,,,,,
线材;10<d≤25,未经热处理及冷拔(+U+C),≤710,≥55,,,,,,,,,,,,,
线材;2<d≤5,未经热处理及冷拔及球化处理(+U+C+AC),≤510,≥66,,,,Cu,B,,,,,,,,
线材;5<d≤25,未经热处理及冷拔及球化处理(+U+C+AC),≤500,≥66,,,,-,0.0008,,,,,,,,
线材;2<d≤5,未经热处理及冷拔及球化处理及调质轧制(+U+C+AC+LC),≤550,≥64,,,,0.25,0.005,,,,,,,,
线材;5<d≤25,未经热处理及冷拔及球化处理及调质轧制(+U+C+AC+LC),≤540,≥64,,,,,,,,,,,,,
线材;5<d≤10,球化处理及冷拔(+AC+C),≤610,≥59,,,,,,,,,,,,,
线材;10<d≤25,球化处理及冷拔(+AC+C),≤600,≥59,,,,,,,,,,,,,
牌号,SWCH 10A,,,,,,,,,,,,,,,
对应标准,JIS G 3507-2-2005 冷镦碳钢 - 第2部分：线材,,,,,,,,,,,,,,,
归类,碳钢,,,,,,,,,,,,,,,
性能,锻压性,,,,,,,,,,,,,,,
标签,镇静钢,,,,,,,,,,,,,,,
说明,①本标准规定了冷镦用碳钢钢丝，用于制造各种类型的螺钉(如螺栓、螺母、铆钉、机螺钉、自攻螺钉等)和用冷镦制造的各种零件。 ②用于制造本标准钢丝的盘条应符合JIS G 3507-1的规定。,,,,,,,,,,,,,,,
条件,热处理或状态,抗拉强度σb Mpa,断面收缩率ψ %,硬度 HBW,,,,,,,,,,,,
线材,冷作前球化退火（DA）,≥290,≥55,HRB≤80,,,,,,,,,,,,
线材；t≤3,冷作（D）,≥540,-,-,,,,,,,,,,,,
线材；3<t≤4,冷作（D）,≥440,≥45,-,,,,,,,,,,,,
线材；4<t≤5,冷作（D）,≥390,≥45,-,,,,,,,,,,,,
线材；t>5,冷作（D）,≥340,≥45,≤85,,,,,,,,,,,,
牌号,F563M Class 12,,,,,,,,,,,,,,,
对应标准,ASTM F563M-2007(R2013) 米制碳钢和合金钢螺母标准规范,,,,,,,,,,,,,,,
归类,碳钢,,,,,,,,,,,,,,,
Unnamed: 0,成分,C,Mn,P,S,,,,,,,,,,,
heat Analysis,最小值,0.2,0.6,-,-,,,,,,,,,,,
heat Analysis,最大值,0.55,-,0.04,0.05,,,,,,,,,,,
硬度 HBW,,,,,,,,,,,,,,,,
HRC26~36,,,,,,,,,,,,,,,,
牌号,1060,,,,,,,,,,,,,,,
美国UNS,G10600,,,,,,,,,,,,,,,
对应标准,SAE J403-2014 碳钢的化学成分,,,,,,,,,,,,,,,
归类,碳钢,,,,,,,,,,,,,,,
说明,•“Flat Rolled Products”适用于结构型材、板材、带材、薄板和焊管。 •“Long Products”适用于锻造、热轧和冷加工棒材、盘条和无缝管的半成品。,,,,,,,,,,,,,,,
Unnamed: 0,成分,C,Mn,P,S,,,,,,,,,,,
Flat Rolled Products,最小值,0.55,0.6,-,-,,,,,,,,,,,
Flat Rolled Products,最大值,0.65,0.9,0.03,0.035,,,,,,,,,,,
牌号,SWRCH30K,,,,,,,,,,,,,,,
对应标准,JIS G 3507-1-2010 冷镦用碳钢 盘条,,,,,,,,,,,,,,,
归类,碳钢,,,,,,,,,,,,,,,
性能,锻压性,,,,,,,,,,,,,,,
标签,镇静钢,,,,,,,,,,,,,,,
成分,C,Si,Mn,P,S,Cr,,,,,,,,,,
最小值,0.27,0.1,0.6,-,-,-,,,,,,,,,,
最大值,0.33,0.35,0.9,0.03,0.035,0.2,,,,,,,,,,
牌号,S275J2,,,,,,,,,,,,,,,
欧标钢号,1.0145,,,,,,,,,,,,,,,
对应标准,EN 10025-2-2019 热轧结构钢产品 - 第2部分：非合金结构钢的交货技术条件,,,,,,,,,,,,,,,
归类,碳钢,,,,,,,,,,,,,,,
标签,镇静钢,,,,,,,,,,,,,,,
说明,①本标准说明了扁长产品及半成品的技术供货条件，规定了明确的供货条款下，按照化学成分表及机械性能表中给出热轧非合金优质钢平板和长形产品的组别和等级。此标准也对三种工程类用钢做了补充说明。此标准不适用于中空型材结构和管材。 ②本技术供货条件适用于： ——对于S460JR、J0、J2、K2和S500J0的长形产品，厚度为≥3mm和≤150mm; ——对于质量级别JR、J0、J2和K2的板材产品，厚度≤400mm; ——对于其他强度等级和质量级别的板材和长形产品，厚度≤250mm。 ③除在+N(正火状态)条件下供货的产品外，此标准中说明的钢制品未经热处理。允许进行消除应力退火。在+N条件下供货的产品可进行热成形和/或供货后正火。 ④按照此标准要求转换成轧制品的半成品需要按照订货时的协议。化学成分需要在订货时协商确定，但是也应该在化学成分表的范围内。 ⑤对于特殊要求的等级和产品形式应在订货时做出说明。,,,,,,Ni,Cu,,,,,,,,
密度,7.85 g/cm3,,,,,,-,-,,,,,,,,
Unnamed: 0,成分,C,Mn,P,S,Cr,0.2,0.3,,,,,,,,
t≤150,最小值,-,-,-,-,-,,,,,,,,,,
t≤150,最大值,0.18,1.5,0.025,0.025,0.29,,,,,,,,,,
条件,抗拉强度σb Mpa,屈服点σs Mpa,延伸率δ %,冲击吸收能量KV2 J,,,,,,,,,,,,
长材和扁平材; t≤1,430~580,≥275,≥15,-20°C≥27,,,,,,,,,,,,
长材和扁平材; 1<t≤1.5,430~580,≥275,≥16,≥27,,,,,,,,,,,,
长材和扁平材; 1.5<t≤2,430~580,≥275,≥17,≥27,,,,,,,,,,,,
长材和扁平材; 2<t≤2.5,430~580,≥275,≥18,≥27,,,,,,,,,,,,
长材和扁平材; 2.5<t<3,430~580,≥275,≥19,≥27,,,Ni,Cu,Mo,,,,,,,
长材和扁平材; 3≤t≤16,410~560,≥275,≥23,≥27,,,-,-,-,,,,,,,
长材和扁平材; 16<t≤40,410~560,≥265,≥23,≥27,,,0.42,0.55,0.11,,,,,,,
长材和扁平材; 40<t≤63,410~560,≥255,≥22,≥27,,,,,,,,,,,,
长材和扁平材; 63<t≤80,410~560,≥245,≥21,≥27,,,,,,,,,,,,
长材和扁平材; 80<t≤100,410~560,≥235,≥21,≥27,,,,,,,,,,,,
长材和扁平材; 100<t≤150,400~540,≥225,≥19,≥27,,,,,,,,,,,,
长材和扁平材; 150<t≤200,380~540,≥215,≥18,≥27,,,,,,,,,,,,
长材和扁平材; 200<t≤250,380~540,≥205,≥18,≥27,,,,,,,,,,,,
长材和扁平材; 250<t≤400,330~540,≥195,≥18,≥27,,,,,,,,,,,,
美国UNS,G10640,,,,,,,,,,,,,,,
ASTM  型号或牌号,1064,,,,,,,,,,,,,,,
对应标准,ASTM A29/A29M-2020 热锻碳素钢和合金钢棒材一般要求标准规范,,,,,,,,,,,,,,,
归类,碳钢,,,,,,,,,,,,,,,
性能,锻压性,,,,,,,,,,,,,,,
标签,非硫处理碳素钢,,,,,,,,,,,,,,,
成分,C,Mn,P,S,,,,,,,,,,,,
最小值,0.6,0.5,-,-,,,,,,,,,,,,
最大值,0.7,0.8,0.04,0.05,,,,,,,,,,,,
美国UNS,G10100,,,,,,,,,,,,,,,
ASTM  型号或牌号,M1010,,,,,,,,,,,,,,,
对应标准,ASTM A29/A29M-2020 热锻碳素钢和合金钢棒材一般要求标准规范,,,,,,,,,,,,,,,
归类,碳钢,,,,,,,,,,,,,,,
标签,M系列碳素钢,,,,,,,,,,,,,,,
成分,C,Mn,P,S,,,,,,,,,,,,
最小值,0.07,0.25,-,-,,,,,,,,,,,,
最大值,0.14,0.6,0.04,0.05,,,,,,,,,,,,
牌号,300Y,,,,,,,,,,,,,,,
对应标准,ISO 13887-2017 具有更高的屈服强度和更好的成形性冷轧薄钢板,,,,,,,,,,,,,,,
归类,碳钢,,,,,,,,,,,,,,,
成分,C,Si,Mn,S,Cr,Ni,,,,,,,,,,
最小值,-,-,-,-,-,-,,,,,,,,,,
最大值,0.1,0.5,0.9,0.025,0.15,0.2,,,,,,,,,,
抗拉强度σb Mpa,屈服点σs Mpa,延伸率δ %,,,,,,,,,,,,,,
≥380,≥300,标称长度=50mm≥26,,,,,,,,,,,,,,
牌号,C50E,,,,,,,,,,,,,,,
对应标准,ISO 683-18-2014 热处理钢、合金钢和易切削钢 -- 第18部分：光面钢制品,,,,,,,,,,,,,,,
归类,碳钢,,,,,,,,,,,,,,,
成分,C,Si,Mn,P,S,Cr,Cu,Mo,Ti ①,V ①②,Nb ①,更多,,,,
最小值,0.47,0.1,0.6,-,-,-,-,-,-,-,-,Cu+Ni+Cr+Mo≤0.50；Cr+Mo≤0.16,,,,
最大值,0.55,0.4,0.9,0.025,0.035,0.4,0.2,0.06,0.008,0.008,0.008,Cu+Ni+Cr+Mo≤0.50；Cr+Mo≤0.16,,,,
厚度 t mm,热处理或状态,抗拉强度σb Mpa,屈服点σs Mpa,延伸率δ %,硬度 HBW,,,,,,,,,,,
5≤t≤10,Cold drawn (+C),770~1100,≥590,≥5,,,,,,,,,,,,
10＜t≤16,Cold drawn (+C),730~1080,≥520,≥6,,,,,,,,,,,,
16＜t≤40,Cold drawn (+C),690~1050,≥440,≥7,,,,,,,,,,,,
40＜t≤63,Cold drawn (+C),650~1030,≥390,≥8,,,,,,,,,,,,
16＜t≤100,As-rolled + peeled (+SH),610~910,,,179~269,,Ni,Cu,Mo,更多,,,,,,
16＜t≤40,Quenched and tempered and peeled (+QT+SH),700~850,≥460,≥15,,,-,-,-,Cr+Mo+Ni≤0.63,,,,,,
40＜t≤100,Quenched and tempered and peeled (+QT+SH),650~800,≥400,≥16,,,0.4,0.3,0.1,Cr+Mo+Ni≤0.63,,,,,,
5≤t≤10,Quenched and tempered + cold drawn (+QT +C),870~1070,≥610,≥7,,,,,,,,,,,,
10＜t≤16,Quenched and tempered + cold drawn (+QT +C),830~1030,≥580,≥7,,,,,,,,,,,,
16＜t≤40,Quenched and tempered + cold drawn (+QT +C),790~990,≥555,≥8,,,,,,,,,,,,
40＜t≤63,Quenched and tempered + cold drawn (+QT +C),730~930,≥510,≥9,,,,,,,,,,,,
63＜t≤100,Quenched and tempered + cold drawn (+QT +C),680~880,≥475,≥9,,,,,,,,,,,,
牌号,C60E,,,,,,,,,,,,,,,
对应标准,ISO 683-1-2016 淬火和回火用非合金钢,,,,,,,,,,,,,,,
归类,碳钢,,,,,,,,,,,,,,,
标签,特种钢,,,,,,,,,,,,,,,
成分,C,Si,Mn,P,S,Cr,,,,,,,,,,
最小值,0.57,0.1,0.6,-,-,-,,,,,,,,,,
最大值,0.65,0.4,0.9,0.025,0.035,0.4,,,,,,,,,,
直径d 或 厚度t mm,抗拉强度σb Mpa,屈服点σs Mpa,延伸率δ %,断面收缩率ψ %,,,,,,,,,,,,
d≤16 or t≤8,850~1000,≥580,≥11,≥25,,,,,,,,,,,,
16＜d≤40 or 8＜t≤20,800~950,≥520,≥13,≥30,,,,,,,,,,,,
40＜d≤100 or 20＜t≤60,750~900,≥450,≥14,≥35,,,,,,,,,,,,
牌号,C45EC,,,,,,,,,,,,,,,
德国W-Nr.,1.1192,,,,,,Ni,Cu,Mo,更多,,,,,,
旧牌号,Cq 45,,,,,,-,-,-,Cr+Mo+Ni≤0.63,,,,,,
对应标准,DIN EN 10263-4-2018 钢棒，冷镦和冷挤压棒材和线材 - 第4部分：交货技术条件：淬火和回火钢,,,,,,0.4,0.3,0.1,Cr+Mo+Ni≤0.63,,,,,,
归类,碳钢,,,,,,,,,,,,,,,
性能,锻压性,,,,,,,,,,,,,,,
