Repository: chen-snow/DataToNeo4j

# DataToNeo4j
get steel grade data and import to neo4j

File: data/碳钢最终数据.csv (part 23 of 23)
牌号,E5518-N2,,,,,,,,,,,,,,,
说明,本标准代替DIN 1654-4-1989；Cq 45是DIN 1654-4的牌号 ①本标准适用于直径不超过100mm的非合金和合金钢圆棒、圆杆和圆线材，用于冷镦、冷挤压及随后的淬火和回火 ②本标准代替DIN 1654-4-1989,,,,,,,,,,,,,,,
成分,C ⓓ,Si ⓔ,Mn,P,S,Cu,,,,,,,,,,
最小值,0.42,-,0.5,-,-,-,,,,,,,,,,
最大值,0.5,0.3,0.8,0.025,0.025,0.25,,,,,,,,,,
条件,热处理或状态,抗拉强度σb Mpa,断面收缩率ψ %,,,,,,,,,,,,,
"棒材,线材;2<d≤5",未经处理及冷拔及球化处理 (+U+C+AC),≤590,≥62,,,,,,,,,,,,,
"棒材,线材;5<d≤40",未经处理及冷拔及球化处理 (+U+C+AC),≤580,≥62,,,,,,,,,,,,,
"棒材,线材;2<d≤5",未经处理及冷拔及球化处理及调质轧制 (+U+C+AC+LC),≤630,≥60,,,,,,,,,,,,,
"棒材,线材;5<d≤40",未经处理及冷拔及球化处理及调质轧制 (+U+C+AC+LC),≤630,≥60,,,,,,,,,,,,,
"棒材,杆材;5<d≤40",球化处理或球化处理及旋剥 (+AC或+AC+PE),≤600,≥60,,,,,,,,,,,,,
"棒材,线材;5＜d≤10",球化处理及冷拔 (+AC+C),≤720,,,,,,,,,,,,,,
"棒材,线材;10<d≤40",球化处理及冷拔 (+AC+C),≤710,,,,,,,,,,,,,,
牌号,SWCH 38K,,,,,,,,,,,,,,,
对应标准,JIS G 3507-2-2005 冷镦碳钢 - 第2部分：线材,,,,,,,,,,,,,,,
归类,碳钢,,,,,,,,,,,,,,,
性能,锻压性,,,,,,,,,,,,,,,
标签,镇静钢,,,,,,,,,,,,,,,
说明,①本标准规定了冷镦用碳钢钢丝，用于制造各种类型的螺钉(如螺栓、螺母、铆钉、机螺钉、自攻螺钉等)和用冷镦制造的各种零件。 ②用于制造本标准钢丝的盘条应符合JIS G 3507-1的规定。,,,,,,,,,,,,,,,
条件,热处理或状态,抗拉强度σb Mpa,断面收缩率ψ %,硬度 HBW,,,,,,,,,,,,
线材,冷作前球化退火（DA）,≤670,≥55,HRB≤94,,,,,,,,,,,,
牌号,SWRM6,,,,,,,,,,,,,,,
对应标准,JIS G 3505-2017 低碳钢盘条,,,,,,,,,,,,,,,
归类,碳钢,,,,,,,,,,,,,,,
成分,C,Mn,P,S,,,,,,,,,,,,
最小值,-,-,-,-,,,,,,,,,,,,
最大值,0.08,0.6,0.04,0.04,,,,,,,,,,,,
牌号,C10E2C,,,,,,,,,,,,,,,
德国W-Nr.,1.1122,,,,,,,,,,,,,,,
对应标准,DIN EN 10263-3-2018 冷镦和冷挤压用棒、杆、线材-第3部分：交货条件表面硬化钢,,,,,,,,,,,,,,,
归类,碳钢,,,,,,,,,,,,,,,
标签,渗碳钢,,,,,,,,,,,,,,,
说明,该牌号是制造DIN EN ISO 7053 - 2019 六角头带垫自攻螺钉的材料之一 1.本标准适用于直径不超过100mm的非合金和合金钢圆棒、圆杆和线材，用于冷镦、冷挤压和表面硬化钢 2.DIN EN 10263-1 对于本标准是必不可少的。,,,,,,,,,,,,,,,
成分,C,Si,Mn,P,S,Cu,,,,,,,,,,
最小值,0.08,-,0.3,-,-,-,,,,,,,,,,
最大值,0.12,0.3,0.6,0.025,0.025,0.25,,,,,,,,,,
条件,热处理或状态,抗拉强度σb Mpa,断面收缩率ψ %,,,,,,,,,,,,,
"棒材, 杆材, 线材;5<d≤100",未经处理或去皮 (+U或+PE),≤450,≥58,,,,,,,,,,,,,
"棒材, 杆材, 线材;5<d≤100",球化处理或球化处理及去皮(+AC或+AC+PE),≤400,≥65,,,,,,,,,,,,,
"棒材, 线材;5<d≤10",未经处理及冷拔(+U+C),≤540,≥56,,,,,,,,,,,,,
"棒材, 线材;10<d≤40",未经处理及冷拔(+U+C),≤530,≥56,,,,,,,,,,,,,
"棒材, 线材;2<d≤5",未经处理及冷拔及球化处理(+U+C+AC),≤390,≥67,,,,,,,,,,,,,
"棒材, 线材;5<d≤40",未经处理及冷拔及球化处理(+U+C+AC),≤380,≥67,,,,,,,,,,,,,
"棒材, 线材;2<d≤5",未经处理及冷拔及球化处理及调质轧制(+U+C+AC+LC),≤430,≥65,,,,,,,,,,,,,
"棒材, 线材;5<d≤40",未经处理及冷拔及球化处理及调质轧制(+U+C+AC+LC),≤420,≥65,,,,,,,,,,,,,
"棒材, 线材;5<d≤10",球化处理及冷拔 (+AC+C),≤490,≥62,,,,,,,,,,,,,
"棒材, 线材;10<d≤40",球化处理及冷拔 (+AC+C),≤480,≥62,,,,,,,,,,,,,
牌号,T8A,,,,,,,,,,,,,,,
对应标准,YB /T 5058-2005 弹簧钢、工具钢冷轧钢带,,,,,,,,,,,,,,,
归类,碳钢,,,,,,,,,,,,,,,
成分,C,Si,Mn,P,S,Cr,,,,,,,,,,
最小值,0.75,-,-,-,-,-,,,,,,,,,,
最大值,0.84,0.35,0.4,0.03,0.02,0.25,,,,,,,,,,
厚度 t mm,抗拉强度σb Mpa,延伸率δ %,,,,,,,,,,,,,,
t≤1.5，退火钢带,≤635,≥20,,,,,,,,,,,,,,
t＞1.5，退火钢带,≤735,≥15,,,,,,,,,,,,,,
冷硬钢带,735~1175,,,,,,,,,,,,,,,
美国UNS,H15211,,,,,,,,,,,,,,,
SAE  钢号,15B21H,,,,,,Ni,Cu,,,,,,,,
对应标准,SAE J 1268-2010 碳素和合金工字钢用保证淬透性钢带,,,,,,-,-,,,,,,,,
归类,碳钢,,,,,,0.2,0.3,,,,,,,,
成分,C,Si,Mn,P,S,B,,,,,,,,,,
最小值,0.17,0.15,0.7,-,-,0.0005,,,,,,,,,,
最大值,0.24,0.35,1.2,0.03,0.05,0.003,,,,,,,,,,
牌号,1020,,,,,,,,,,,,,,,
美国UNS,G10200,,,,,,,,,,,,,,,
对应标准,SAE J403-2014 碳钢的化学成分,,,,,,,,,,,,,,,
归类,碳钢,,,,,,,,,,,,,,,
说明,•“Flat Rolled Products”适用于结构型材、板材、带材、薄板和焊管。 •“Long Products”适用于锻造、热轧和冷加工棒材、盘条和无缝管的半成品。,,,,,,,,,,,,,,,
Unnamed: 0,成分,C,Mn,P,S,,,,,,,,,,,
Flat Rolled Products,最小值,0.18,0.3,-,-,,,,,,,,,,,
Flat Rolled Products,最大值,0.23,0.6,0.03,0.035,,,,,,,,,,,
对应标准,牌号,,,,,,,,,,,,,,,
SAE J 403-2001,牌号  1020  美国UNS  G10200  旧牌号  C1020,,,,,,,,,,,,,,,
SAE J403-2014,牌号  1020  美国UNS  G10200,,,,,,,,,,,,,,,
牌号,C35EC,,,,,,,,,,,,,,,
对应标准,ISO 4954-2018 冷镦和冷挤压用钢,,,,,,,,,,,,,,,
归类,碳钢,,,,,,,,,,,,,,,
成分,C,Si,Mn,P,S,Cu,,,,,,,,,,
最小值,0.32,-,0.5,-,-,-,,,,,,,,,,
最大值,0.39,0.3,0.8,0.025,0.025,0.25,,,,,,,,,,
牌号,Ck50,,,,,,,,,,,,,,,
德国W-Nr.,1.1206,,,,,,,,,,,,,,,
对应标准,DIN 17200-1987 调质钢材的供货技术条件,,,,,,,,,,,,,,,
归类,碳钢,,,,,,,,,,,,,,,
标签,高级优质非合金钢,,,,,,,,,,,,,,,
说明,本标准适用于： ——半成品，例如：初轧坯、扁钢坯、棒料坯。 ——热轧钢 ——热轧或锻造钢棒（圆钢、四方钢、六角钢、八角钢和扁钢） ——热轧宽钢带 ——热轧或冷轧钢板和钢带 ——自由锻锻件和模锻锻件,,,,,,,,,,,,,,,
成分,C,Si,Mn,P,S,,,,,,,,,,,
最小值,0.47,-,0.6,-,-,,,,,,,,,,,
最大值,0.55,0.4,0.9,0.035,0.03,,,,,,,,,,,
条件,热处理或状态,抗拉强度σb Mpa,屈服点σs Mpa,延伸率δ %,断面收缩率ψ %,硬度 HBW,,,,,,,,,,
钢材;所有尺寸,可剪切状态（C）,,,,,≤255,,,,,,,,,,
钢材;所有尺寸,软化退火(G),,,,,≤217,,,,,,,,,,
钢材;d≤16,调质(V),750~900,≥520,≥13,≥30,,,,,,,,,,,
钢材;16<d≤40,调质(V),700~850,≥460,≥15,≥35,,,,,,,,,,,
钢材;40<d≤100,调质(V),650~800,≥400,≥16,≥40,,,,,,,,,,,
扁钢;d≤16,正火(N),600~820,≥355,,纵向≥16,,,,,,,,,,,
扁钢;16<d≤100,正火(N),600~820,≥320,,≥16,,,,,,,,,,,
扁钢;100<d≤160,正火(N),580~800,≥290,,≥14,,,,,,,,,,,
牌号,E360,,,,,,,,,,,,,,,
德国W-Nr.,1.007,,,,,,,,,,,,,,,
对应标准,DIN EN 10025-2-2019 热轧结构钢产品 - 第2部分：非合金结构钢的交货技术条件,,,,,,,,,,,,,,,
归类,碳钢,,,,,,,,,,,,,,,
标签,不允许沸腾钢,,,,,,,,,,,,,,,
说明,①本标准说明了扁长产品及半成品的技术供货条件，规定了明确的供货条款下，按照化学成分表及机械性能表中给出热轧非合金优质钢平板和长形产品的组别和等级。此标准也对三种工程类用钢做了补充说明。此标准不适用于中空型材结构和管材。 ②本技术供货条件适用于： ——对于S460JR、J0、J2、K2和S500J0的长形产品，厚度为≥3mm和≤150mm; ——对于质量级别JR、J0、J2和K2的板材产品，厚度≤400mm; ——对于其他强度等级和质量级别的板材和长形产品，厚度≤250mm。 ③除在+N(正火状态)条件下供货的产品外，此标准中说明的钢制品未经热处理。允许进行消除应力退火。在+N条件下供货的产品可进行热成形和/或供货后正火。 ④按照此标准要求转换成轧制品的半成品需要按照订货时的协议。化学成分需要在订货时协商确定，但是也应该在化学成分表的范围内。 ⑤对于特殊要求的等级和产品形式应在订货时做出说明。,,,,,,,,,,,,,,,
密度,7.85 g/cm3,,,,,,,,,,,,,,,
成分,P,S,N,,,,,,,,,,,,,
最小值,-,-,-,,,,,,,,,,,,,
最大值,0.045,0.045,0.012,,,,,,,,,,,,,
条件,抗拉强度σb Mpa,屈服点σs Mpa,延伸率δ %,,,,,,,,,,,,,
长材和扁平材; 1<t≤1.5,690~900,≥360,≥5,,,,,,,,,,,,,
长材和扁平材; 1.5<t≤2,690~900,≥360,≥6,,,,,,,,,,,,,
长材和扁平材; 2<t≤2.5,690~900,≥360,≥7,,,,,,,,,,,,,
长材和扁平材; 2.5<t<3,690~900,≥360,≥8,,,,,,,,,,,,,
长材和扁平材; 3≤t≤16,670~830,≥360,≥11,,,,,,,,,,,,,
长材和扁平材; 16<t≤40,670~830,≥355,≥11,,,,,,,,,,,,,
长材和扁平材; 40<t≤63,670~830,≥345,≥10,,,,,,,,,,,,,
长材和扁平材; 63<t≤80,670~830,≥335,≥9,,,,,,,,,,,,,
长材和扁平材; 80<t≤100,670~830,≥325,≥9,,,,,,,,,,,,,
长材和扁平材; 100<t≤150,650~830,≥305,≥8,,,,,,,,,,,,,
长材和扁平材; 150<t≤200,640~830,≥295,≥7,,,,,,,,,,,,,
长材和扁平材; 200<t≤250,640~830,≥285,≥7,,,,,,,,,,,,,
长材和扁平材; t≤1,690~900,≥360,≥4,,,,,,,,,,,,,
牌号,SWRCH12A,,,,,,,,,,,,,,,
对应标准,JIS G 3507-1-2010 冷镦用碳钢 盘条,,,,,,,,,,,,,,,
归类,碳钢,,,,,,,,,,,,,,,
标签,铝镇静钢,,,,,,,,,,,,,,,
成分,C,Si,Mn,P,S,Cr,,,,,,,,,,
最小值,0.1,-,0.3,-,-,-,,,,,,,,,,
最大值,0.15,0.1,0.6,0.03,0.035,0.2,,,,,,,,,,
牌号,SWRH32,,,,,,,,,,,,,,,
对应标准,JIS G 3506-2017 高碳钢线材,,,,,,,,,,,,,,,
归类,碳钢,,,,,,,,,,,,,,,
说明,用于制造高碳钢丝、油回火钢丝、预应力混凝土用高碳钢丝、镀锌钢丝绳、钢缆等的线材。同时，钢琴线材也包括在其中,,,,,,,,,,,,,,,
成分,C,Si,Mn,P,S,,,,,,,,,,,
最小值,0.29,0.15,0.3,-,-,,Ni,Cu,Al,,,,,,,
最大值,0.36,0.35,0.6,0.03,0.03,,-,-,0.02,,,,,,,
美国UNS,G10250,,,,,,0.2,0.3,-,,,,,,,
ASTM  型号或牌号,1025,,,,,,,,,,,,,,,
对应标准,ASTM A29/A29M-2020 热锻碳素钢和合金钢棒材一般要求标准规范,,,,,,,,,,,,,,,
归类,碳钢,,,,,,,,,,,,,,,
标签,非硫处理碳素钢,,,,,,,,,,,,,,,
成分,C,Mn,P,S,,,,,,,,,,,,
最小值,0.22,0.3,-,-,,,,,,,,,,,,
最大值,0.28,0.6,0.04,0.05,,,,,,,,,,,,
牌号,A686 Type W2-9.5 Grade A,,,,,,,,,,,,,,,
美国UNS,T72302,,,,,,,,,,,,,,,
对应标准,ASTM A 686-1992(R2004) 碳素工具钢,,,,,,,,,,,,,,,
归类,碳钢,,,,,,,,,,,,,,,
成分,C,Si,Mn,P,S,Cr,,,,,,,,,,
最小值,0.95,0.1,0.1,-,-,-,,,,,,,,,,
最大值,1.1,0.4,0.4,0.03,0.03,0.15,,,,,,,,,,
条件,热处理或状态,硬度 HBW,,,,,,,,,,,,,,
"棒材, 锻件, 厚板, 薄板, 线材;",冷拉,≤241,,,,,,,,,,,,,,
"棒材, 锻件, 厚板, 薄板, 线材;",退火,≤202,,,,,,,,,,,,,,
"棒材, 锻件, 厚板, 薄板, 线材;",热处理,HRC≥65,,,,,,,,,,,,,,
钻杆; d < 3.2,,37,,,,,,,,,,,,,,
钻杆; 3.2<d≤6.4,,28,,,,,Ni,Cu,Mo,W,V,,,,,
钻杆; 6.4<d≤12.7,,23,,,,,-,-,-,-,0.15,,,,,
钻杆; d>12.7,,96,,,,,0.2,0.2,0.1,0.15,0.35,,,,,
牌号,C8C,,,,,,,,,,,,,,,
欧标钢号,1.0213,,,,,,,,,,,,,,,
对应标准,EN 10263-2-2017 盘条，棒材和线材冷镦和冷挤压 钢- 第2部分：冷加工后的交货技术条件不适用于热处理钢,,,,,,,,,,,,,,,
归类,碳钢,,,,,,,,,,,,,,,
标签,非热处理钢,,,,,,,,,,,,,,,
成分,C,Si,Mn,P,S,Al *,,,,,,,,,,
最小值,0.06,-,0.25,-,-,0.02,,,,,,,,,,
最大值,0.1,0.1,0.45,0.02,0.025,0.06,,,,,,,,,,
条件,热处理或状态,抗拉强度σb Mpa,断面收缩率ψ %,,,,,,,,,,,,,
"盘条,钢棒；5＜d≤100",热轧或未处理及去皮(+U或+U+PE),≤410,≥65,,,,,,,,,,,,,
"盘条,钢棒；5＜d≤100",球化退火或球化退火及去皮（+AC or +AC+PE）,≤360,≥70,,,,,,,,,,,,,
"钢棒,钢丝；5＜d≤10",未处理及冷拔（+U+C),≤490,≥63,,,,,,,,,,,,,
"钢棒,钢丝；10＜d≤40",未处理及冷拔（+U+C),≤480,≥63,,,,,,,,,,,,,
"钢棒,钢丝；2＜d≤5",未处理及冷拔及球化处理（+U+C+AC）,≤350,≥72,,,,,,,,,,,,,
"钢棒,钢丝；5＜d≤40",未处理及冷拔及球化处理（+U+C+AC）,≤340,≥72,,,,,,,,,,,,,
"盘条,钢棒；2＜d≤5",未经处理及冷拔及球化处理及平整 (+U+C+AC+LC),≤390,≥68,,,,,,,,,,,,,
"盘条,钢棒；5＜d≤40",未经处理及冷拔及球化处理及平整 (+U+C+AC+LC),≤380,≥68,,,,,,,,,,,,,
"钢棒,钢丝；5＜d≤10",球化退火及冷拉（+AC+C）,≤450,≥65,,,,,,,,,,,,,
"钢棒,钢丝；10＜d≤40",球化退火及冷拉（+AC+C）,≤440,≥65,,,,,,,,,,,,,
牌号,3,,,,,,,,,,,,,,,
对应标准,ISO 5000-2011 工业级和拉伸级连续热浸镀铝硅冷还原碳钢板,,,,,,,,,,,,,,,
归类,碳钢,,,,,,,,,,,,,,,
成分,C,Mn,P,S,Cr,Ni,,,,,,,,,,
最小值,-,-,-,-,-,-,,,,,,,,,,
最大值,0.08,0.45,0.03,0.03,0.15,0.2,,,,,,,,,,
抗拉强度σb Mpa,屈服点σs Mpa,延伸率δ %,,,,,,,,,,,,,,
≤410,≤300,标称长度=50mm≥35,,,,,,,,,,,,,,
牌号,C16E,,,,,,,,,,,,,,,
对应标准,ISO 683-18-2014 热处理钢、合金钢和易切削钢 -- 第18部分：光面钢制品,,,,,,,,,,,,,,,
归类,碳钢,,,,,,,,,,,,,,,
成分,C,Si,Mn,P,S,Cr,Cu,Mo,Ti,V ①,Nb,更多,,,,
最小值,0.12,0.15,0.6,-,-,-,-,-,-,-,-,Cu+Ni+Cr+Mo≤0.50；Cr+Mo≤0.16,,,,
最大值,0.18,0.4,0.9,0.025,0.035,0.4,0.2,0.06,0.008,0.008,0.008,Cu+Ni+Cr+Mo≤0.50；Cr+Mo≤0.16,,,,
厚度 t mm,热处理或状态,抗拉强度σb Mpa,屈服点σs Mpa,延伸率δ %,硬度 HBW,,,,,,,,,,,
5≤t≤10,Cold drawn (+C),520~820,≥400,≥7,,,,,,,,,,,,
10＜t≤16,Cold drawn (+C),500~800,≥360,≥8,,,,,,,,,,,,
16＜t≤40,Cold drawn (+C),450~750,≥300,≥9,,,,,,,,,,,,
40＜t≤63,Cold drawn (+C),400~690,≥260,≥11,,,,,,,,,,,,
63＜t≤100,Cold drawn (+C),360~620,≥235,≥12,,,Ni,Cu,Mo,,,,,,,
16＜t≤100,As-rolled + peeled (+SH),350~620,,,105~184,,-,-,-,,,,,,,
16＜t≤100,+A+ peeled (+A +SH),,,,≤156,,0.4,0.3,0.1,,,,,,,
5≤t≤10,+A+ cold drawn (+A +C),,,,≤242,,,,,,,,,,,
10＜t≤16,+A+ cold drawn (+A +C),,,,≤238,,,,,,,,,,,
16＜t≤40,+A+ cold drawn (+A +C),,,,≤222,,,,,,,,,,,
40＜t≤63,+A+ cold drawn (+A +C),,,,≤204,,,,,,,,,,,
63＜t≤100,+A+ cold drawn (+A +C),,,,≤184,,,,,,,,,,,
牌号,PH 27,,,,,,,,,,,,,,,
对应标准,ISO 9330-2-1997 具有特定高温性能的电阻和感应焊接非合金和合金钢管,,,,,,,,,,,,,,,
归类,碳钢,,,,,,,,,,,,,,,
成分,C,Si,Mn,P,S,,,,,,,,,,,
最小值,-,-,0.9,-,-,,,,,,,,,,,
最大值,0.2,0.35,1.5,0.035,0.03,,,,,,,,,,,
Unnamed: 0,抗拉强度σb Mpa,屈服点σs Mpa,延伸率δ %,,,,,,,,,,,,,
正火,460~580,≥270,,,,,,,,,,,,,,
纵向,,,≥21,,,,,,,,,,,,,
横向,,,≥19,,,,,,,,,,,,,
牌号,PH 23,,,,,,,,,,,,,,,
对应标准,ISO 9329-2-1997 具有规定高温性能的非合金钢和合金钢,,,,,,,,,,,,,,,
归类,碳钢,,,,,,,,,,,,,,,
成分,C,Si,Mn,P,S,Cu ①,,,,,,,,,,
最小值,-,0.1,0.3,-,-,-,,,,,,,,,,
最大值,0.17,0.35,0.8,0.035,0.035,0.25,,,,,,,,,,
厚度 t mm,热处理或状态,抗拉强度σb Mpa,屈服点σs Mpa,延伸率δ %,冲击吸收能量KV2 J,,,,,,,,,,,
t≤16,正火,360~480,≥235,纵向≥25，横向≥23,纵向35,,,,,,,,,,,
16＜t≤40,正火,360~480,≥225,纵向≥25，横向≥23,"t＞30 横向27, 纵向35",,,,,,,,,,,
40＜t≤60,正火,360~480,≥215,纵向≥25，横向≥23,"横向27, 纵向35",,,,,,,,,,,
牌号,A108 Grade 1040,,,,,,,,,,,,,,,
美国UNS,G10400,,,,,,,,,,,,,,,
对应标准,ASTM A108-1999 冷成形钢棒品质的标准规范,,,,,,,,,,,,,,,
归类,碳钢,,,,,,,,,,,,,,,
说明,本规范涵盖按化学成分生产的标准质量冷加工碳钢棒。标准质量的冷加工棒材适用于热处理，加工成部件，或在成品状态下使用，如轴系，或建筑应用，或用于其他类似用途。钢材的等级由等级编号或化学成分确定。,,,,,,,,,,,,,,,
成分,C,Mn,P,S,,,,,,,,,,,,
最小值,0.37,0.6,-,-,,,,,,,,,,,,
最大值,0.44,0.9,0.04,0.05,,,,,,,,,,,,
牌号,C80U,,,,,,,,,,,,,,,
德国W-Nr.,1.1525,,,,,,,,,,,,,,,
对应标准,DIN EN ISO 4957-2018 工具钢,,,,,,,,,,,,,,,
归类,碳钢,,,,,,,,,,,,,,,
标签,冷作非合金工具钢,,,,,,,,,,,,,,,
密度,7.85 g/cm3,,,,,,,,,,,,,,,
成分,C,Si,Mn,P,S,,,,,,,,,,,
最小值,0.75,0.1,0.1,-,-,,,,,,,,,,,
最大值,0.85,0.3,0.4,0.03,0.03,,,,,,,,,,,
热处理,硬度 HBW,,,,,,,,,,,,,,,
退火 (+A),≤192,,,,,,,,,,,,,,,
淬火及回火,HRC≥58,,,,,,,,,,,,,,,
牌号,15B2,,,,,,,,,,,,,,,
欧标钢号,1.5501,,,,,,,,,,,,,,,
对应标准,EN 10263-3-2017 冷镦和冷挤压用棒、杆、线材-第3部分：交货条件表面硬化钢,,,,,,,,,,,,,,,
归类,碳钢,,,,,,,,,,,,,,,
标签,渗碳钢,,,,,,,,,,,,,,,
说明,1.本标准适用于直径不超过100mm的非合金和合金钢圆棒、圆杆和线材，用于冷镦、冷挤压和表面硬化钢 2. EN 10263- 1:2017 对于本标准是必不可少的。,,,,,,,,,,,,,,,
成分,C,Si,Mn,P,S,Cu,,,,,,,,,,
最小值,0.13,-,0.6,-,-,-,,,,,,,,,,
最大值,0.16,0.3,0.8,0.025,0.025,0.25,,,,,,,,,,
条件,热处理或状态,抗拉强度σb Mpa,断面收缩率ψ %,,,,,,,,,,,,,
"棒材, 杆材, 线材;5<d≤40",未经处理 (+U),≤500,≥58,,,,,,,,,,,,,
"棒材, 杆材, 线材;5<d≤40",球化处理或球化处理及旋剥 (+AC或+AC+PE),≤450,≥65,,,,,,,,,,,,,
"棒材, 线材;5<d≤10",未经处理及冷拔(+U+C),≤590,≥56,,,,,,,,,,,,,
"棒材, 线材;10<d≤40",未经处理及冷拔(+U+C),≤580,≥56,,,,,,,,,,,,,
"棒材, 线材;2<d≤5",未经处理及冷拔及球化处理(+U+C+AC),≤440,≥67,,,,B,,,,,,,,,
"棒材, 线材;5<d≤40",未经处理及冷拔及球化处理(+U+C+AC),≤430,≥67,,,,0.0008,,,,,,,,,
"棒材, 线材;2<d≤5",未经处理及冷拔及球化处理及调质轧制(+U+C+AC+LC),≤480,≥65,,,,0.005,,,,,,,,,
"棒材, 线材;5<d≤40",未经处理及冷拔及球化处理及调质轧制(+U+C+AC+LC),≤470,≥65,,,,,,,,,,,,,
"棒材, 线材;5<d≤10",球化处理及冷拔 (+AC+C),≤540,≥62,,,,,,,,,,,,,
"棒材, 线材;10<d≤40",球化处理及冷拔 (+AC+C),≤530,≥62,,,,,,,,,,,,,
牌号,IFI-1006,,,,,,,,,,,,,,,
对应标准,"ASTM F2282-2018 机械紧固件用碳素和合金钢丝, 杆材和棒材质量保证要求标准规范",,,,,,,,,,,,,,,
归类,碳钢,,,,,,,,,,,,,,,
Unnamed: 0,成分,C,Si,Mn,P,S,,,,,,,,,,
R(沸腾),最小值,-,-,0.25,-,-,,,,,,,,,,
R(沸腾),最大值,0.08,0.02,0.4,0.02,0.02,,,,,,,,,,
条件,热处理或状态,抗拉强度σb ksi,断面收缩率ψ %,,,,,,,,,,,,,
"棒材,杆材",退火,≤55,≥62,,,,,,,,,,,,,
"棒材,杆材",球化退火,≤53,≥65,,,,,,,,,,,,,
线材,加工完成后球化退火(SAFS),≤51,≥70,,,,,,,,,,,,,
线材,Annealed in process(AIP),≤62,≥60,,,,,,,,,,,,,
线材,加工过程中球化退火(SAIP),≤60,≥62,,,,Cr,Ni,Cu,Mo,N,B,Sn,,,
牌号,R7S 6,,,,,,-,-,-,-,-,-,-,,,
德国W-Nr.,1.0709,,,,,,0.1,0.1,0.2,0.04,0.009,0.0007,0.02,,,
对应标准,DIN 17111-1980 螺栓、螺母和铆钉用低碳非合金钢,,,,,,,,,,,,,,,
归类,碳钢,,,,,,,,,,,,,,,
标签,镇静钢,,,,,,,,,,,,,,,
说明,1、本标准适用于产品厚度最大不超过40mm，不进行热处理(淬火和回火)和表面硬化，并用于热或冷成形的螺栓，螺母和铆钉的非合金低碳钢，与之相关的是强度要求或切削性能。 2、举例：钢UQSt 36，数字代号1.0204，条件未经处理轧制表面（U或00）表示为 UQSt 36U或1.2040.00,,,,,,,,,,,,,,,
密度,7.85 g/cm3,,,,,,,,,,,,,,,
成分,C,Si,Mn,P,S,,,,,,,,,,,
最小值,-,-,0.3,-,0.04,,,,,,,,,,,
最大值,0.1,0.4,0.8,0.05,0.08,,,,,,,,,,,
条件,抗拉强度σb Mpa,屈服点σs Mpa,,,,,,,,,,,,,,
d≤16,310~440,≥205,,,,,,,,,,,,,,
16<d≤40,310~440,≥195,,,,,,,,,,,,,,
牌号,1151,,,,,,,,,,,,,,,
美国UNS,G11510,,,,,,,,,,,,,,,
对应标准,SAE J403-2014 碳钢的化学成分,,,,,,,,,,,,,,,
归类,碳钢,,,,,,,,,,,,,,,
成分,C,Mn,P,S,,,,,,,,,,,,
最小值,0.48,0.7,-,0.08,,,,,,,,,,,,
最大值,0.55,0.9,0.03,0.13,,,,,,,,,,,,
牌号,C10E,,,,,,,,,,,,,,,
欧标钢号,1.1121,,,,,,,,,,,,,,,
对应标准,EN 10277-2018 光亮产品-发货技术条件,,,,,,,,,,,,,,,
归类,碳钢,,,,,,,,,,,,,,,
标签,非合金表面硬化钢,,,,,,,,,,,,,,,
成分,C,Si,Mn,P,S,Cr,,,,,,,,,,
最小值,0.07,0.15,0.3,-,-,-,,,,,,,,,,
最大值,0.13,0.4,0.6,0.025,0.035,0.4,,,,,,,,,,
厚度 t mm,热处理或状态,抗拉强度σb Mpa,屈服点σs Mpa,延伸率δ %,硬度 HBW,,,,,,,,,,,
5≤t≤10,冷拉（+C）,460~760,≥350,≥8,,,,,,,,,,,,
10<t≤16,冷拉（+C）,430~730,≥300,≥9,,,,,,,,,,,,
16<t≤40,冷拉（+C）,400~700,≥250,≥10,,,,,,,,,,,,
40<t≤63,冷拉（+C）,350~640,≥200,≥12,,,,,,,,,,,,
63<t≤100,冷拉（+C）,320~580,≥180,≥12,,,Ni,Cu,Mo,,,,,,,
16<t≤100,轧制及去皮(+SH),310~550,,,92~163,,-,-,-,,,,,,,
16<t≤100,软化退火及去皮(+A+SH),,,,≤131,,0.4,0.3,0.1,,,,,,,
5≤t≤10,软化退火及冷拉(+A+C),,,,≤225,,,,,,,,,,,
10<t≤16,软化退火及冷拉(+A+C),,,,≤216,,,,,,,,,,,
16<t≤40,软化退火及冷拉(+A+C),,,,≤207,,,,,,,,,,,
40<t≤63,软化退火及冷拉(+A+C),,,,≤190,,,,,,,,,,,
63<t≤100,软化退火及冷拉(+A+C),,,,≤172,,,,,,,,,,,
牌号,C60,,,,,,,,,,,,,,,
对应标准,DIN EN ISO 683-1-2018 热处理钢、合金钢和易切削钢 -- 第1部分：调质非合金钢,,,,,,,,,,,,,,,
归类,碳钢,,,,,,,,,,,,,,,
标签,优质非合金钢,,,,,,,,,,,,,,,
成分,C,Si,Mn,P,S,Cr,,,,,,,,,,
最小值,0.57,0.1,0.6,-,-,-,,,,,,,,,,
最大值,0.65,0.4,0.9,0.045,0.045,0.4,,,,,,,,,,
直径d 或 厚度t mm,热处理或状态,抗拉强度σb Mpa,屈服点σs Mpa,延伸率δ %,断面收缩率ψ %,硬度 HBW,,,,,,,,,,
d≤16; t≤8,调质（QT）,850~1000,≥580,≥11,≥25,,,,,,,,,,,
16＜d≤40；8＜t≤20,调质（QT）,800~950,≥520,≥13,≥30,,,,,,,,,,,
40＜d≤100；20＜t≤60,调质（QT）,750~900,≥450,≥14,≥35,,,,,,,,,,,
d≤16；t≤16,正火（N）,≥710,≥380,≥10,,,,,,,,,,,,
16<d≤100；16＜t≤100,正火（N）,≥670,≥340,≥11,,,Ni,Cu,Mo,更多,,,,,,
100<d≤250；100＜t≤250,正火（N）,≥650,≥310,≥11,,,-,-,-,Cr+Mo+Ni≤0.63,,,,,,
所有尺寸,可剪切状态（+S）,,,,,≤255,0.4,0.3,0.1,Cr+Mo+Ni≤0.63,,,,,,
牌号,65Mn4,,,,,,,,,,,,,,,
德国W-Nr.,1.124,,,,,,,,,,,,,,,
对应标准,德标,,,,,,,,,,,,,,,
归类,碳钢,,,,,,,,,,,,,,,
标签,高碳素钢,,,,,,,,,,,,,,,
成分,C,Si,Mn,P,S,,,,,,,,,,,
最小值,0.6,0.25,0.9,-,-,,,,,,,,,,,
最大值,0.7,0.5,1.2,0.035,0.035,,,,,,,,,,,
牌号,A194 Grade 2HM,,,,,,,,,,,,,,,
对应标准,ASTM A194/194M-2016 高温、高压或高温高压环境用螺栓用碳素钢、合金钢和不锈钢螺母标准规范,,,,,,,,,,,,,,,
归类,碳钢,,,,,,,,,,,,,,,
说明,2HM螺母应由热锻或冷锻制成，或由经热锻、热轧、冷拉的棒料加工制成，并应进行热处理以满足机械性能的要求。此等级牌号应均匀地再加热到适当的奥氏体温度(一组这样的再加热称为淬火批)，并对每一淬火批在基本上均匀条件下淬火，然后进行回火，其热处理制度为在液体中淬火；最低回火温度1150°F(620°C)。按本标准热处理的棒料加工制成的螺母不必重新热处理。2HM的螺母，其最终的消除应力热处理在所有成形操作、机加和攻丝之后进行，热处理温度高于或等于此最低回火温度。 本标准的适用范围 ①本标准适用于规格1/4~4英寸以及M6~M100的各种碳钢、合金钢和马氏体不锈钢螺母。也适用于规格1/4英寸和M6及以上的奥氏体不锈钢螺母。这些螺母适用于高温或高压或高温高压环境。未经买方允许不得更换螺母等级。 ②制作螺母的棒料应热锻。材料可以通过无心磨削或冷拉进一步加工。奥氏体不锈钢可以固溶处理或退火并应变硬化。当按照补充要求S1订退火及应变硬化的奥氏体不锈钢时，买方应特别注意是一定要完全理解补充要求S1和附录X1的内容。 ③补充要求供选择使用， 只有在询价、合同和订单中规定的情况下才适用。,,,,,,,,,,,,,,,
成分,C,Si,Mn,P,S,,,,,,,,,,,
最小值,0.4,-,-,-,-,,,,,,,,,,,
最大值,-,0.4,1,0.04,0.05,,,,,,,,,,,
硬度 HBW,,,,,,,,,,,,,,,,
159~235,,,,,,,,,,,,,,,,
牌号,A686 Type W1-10.5 Grade A,,,,,,,,,,,,,,,
美国UNS,T72301,,,,,,,,,,,,,,,
对应标准,ASTM A 686-1992(R2004) 碳素工具钢,,,,,,,,,,,,,,,
归类,碳钢,,,,,,,,,,,,,,,
成分,C,Si,Mn,P,S,Cr,,,,,,,,,,
最小值,1.05,0.1,0.1,-,-,-,,,,,,,,,,
最大值,1.15,0.4,0.4,0.03,0.03,0.15,,,,,,,,,,
条件,热处理或状态,硬度 HBW,,,,,,,,,,,,,,
"棒材, 锻件, 厚板, 薄板, 线材;",冷拉,≤241,,,,,,,,,,,,,,
"棒材, 锻件, 厚板, 薄板, 线材;",退火,≤202,,,,,,,,,,,,,,
"棒材, 锻件, 厚板, 薄板, 线材;",热处理,HRC≥65,,,,,,,,,,,,,,
钻杆; d < 3.2,,37,,,,,,,,,,,,,,
钻杆; 3.2<d≤6.4,,28,,,,,Ni,Cu,Mo,W,V,,,,,
钻杆; 6.4<d≤12.7,,23,,,,,-,-,-,-,-,,,,,
钻杆; d>12.7,,96,,,,,0.2,0.2,0.1,0.15,0.1,,,,,
牌号,SWRCH10K,,,,,,,,,,,,,,,
对应标准,Q/BQB 517-2018 冷镦钢盘条,,,,,,,,,,,,,,,
归类,碳钢,,,,,,,,,,,,,,,
说明,①本标准规定了冷镦钢盘条的尺寸、 外形、 重量及允许偏差、 技术要求、 检验与试验、 包装、 标志和 检验文件等。 ②本标准适用于宝山钢铁股份有限公司生产的冷镦钢无扭控冷热轧盘条。 主要用于制造汽车、 电子、 机械等行业使用的高等级冷成型紧固件、 异形件等。 ③表面质量要求，B-系列冷镦钢严于冷镦钢。 ④非金属夹杂物检验，为必做项目，B-系列冷镦钢规定了更高的合格级别,,,,,,,,,,,,,,,
成分,C,Si,Mn,P,S,Cr,,,,,,,,,,
最小值,0.08,0.1,0.3,-,-,-,,,,,,,,,,
最大值,0.13,0.35,0.6,0.02,0.02,0.2,,,,,,,,,,
牌号,TCR250,,,,,,,,,,,,,,,
对应标准,ISO 4999-2014 商用、拉拔和结构用连续热浸镀锡（铅合金）冷还原碳钢板,,,,,,,,,,,,,,,
归类,碳钢,,,,,,,,,,,,,,,
成分,C,Mn,P,S,Cr,Ni,,,,,,,,,,
最小值,-,-,-,-,-,-,,,,,,,,,,
最大值,0.2,1.4,0.035,0.035,0.15,0.2,Ni,Cu,Mo,,,,,,,
抗拉强度σb Mpa,屈服点σs Mpa,延伸率δ %,,,,,-,-,-,,,,,,,
≥330,≥250,标称长度=50mm≥20,,,,,0.2,0.2,0.06,,,,,,,
牌号,B-SWRCH35K,,,,,,,,,,,,,,,
对应标准,Q/BQB 517-2018 冷镦钢盘条,,,,,,,,,,,,,,,
归类,碳钢,,,,,,,,,,,,,,,
说明,①本标准规定了冷镦钢盘条的尺寸、 外形、 重量及允许偏差、 技术要求、 检验与试验、 包装、 标志和 检验文件等。 ②本标准适用于宝山钢铁股份有限公司生产的冷镦钢无扭控冷热轧盘条。 主要用于制造汽车、 电子、 机械等行业使用的高等级冷成型紧固件、 异形件等。 ③表面质量要求，B-系列冷镦钢严于冷镦钢。 ④非金属夹杂物检验，为必做项目，B-系列冷镦钢规定了更高的合格级别,,,,,,Cu,Mo,Ti ②,V ②③,Nb ②,更多,,,,
成分,C,Si,Mn,P,S,Cr,-,-,-,-,-,Cu+Ni+Cr+Mo≤0.50；Cr+Mo≤0.16,,,,
最小值,0.32,0.1,0.6,-,-,-,0.2,0.06,0.008,0.008,0.008,Cu+Ni+Cr+Mo≤0.50；Cr+Mo≤0.16,,,,
最大值,0.38,0.35,0.9,0.02,0.02,0.2,,,,,,,,,,
牌号,11SMnPb30,,,,,,,,,,,,,,,
对应标准,ISO 683-18-2014 热处理钢、合金钢和易切削钢 -- 第18部分：光面钢制品,,,,,,,,,,,,,,,
归类,碳钢,,,,,,,,,,,,,,,
成分,C,Si ①,Mn,P ②,S,Pb,,,,,,,,,,
最小值,-,-,0.9,-,0.27,0.2,,,,,,,,,,
最大值,0.14,0.05,1.3,0.11,0.33,0.35,Ni,Cu,Mo,,,,,,,
厚度 t mm,热处理或状态,抗拉强度σb Mpa,屈服点σs Mpa,延伸率δ %,硬度 HBW,,-,-,-,,,,,,,
5≤t≤10,Cold drawn (+C),510~810,≥440,≥6,,,0.2,0.2,0.06,,,,,,,
10＜t≤16,Cold drawn (+C),490~760,≥410,≥7,,,,,,,,,,,,
16＜t≤40,Cold drawn (+C),460~710,≥375,≥8,,,,,,,,,,,,
40＜t≤63,Cold drawn (+C),400~650,≥305,≥9,,,,,,,,,,,,
63＜t≤100,Cold drawn (+C),360~630,≥245,≥9,,,,,,,,,,,,
16＜t≤40,As-rolled + peeled (+SH),380~570,,,≤169,,,,,,,,,,,
40＜t≤63,As-rolled + peeled (+SH),370~570,,,≤169,,,,,,,,,,,
63＜t≤100,As-rolled + peeled (+SH),360~520,,,≤154,,,,,,,,,,,
牌号,SWCH 20A,,,,,,,,,,,,,,,
对应标准,JIS G 3507-2-2005 冷镦碳钢 - 第2部分：线材,,,,,,,,,,,,,,,
归类,碳钢,,,,,,,,,,,,,,,
性能,锻压性,,,,,,,,,,,,,,,
标签,铝镇静钢,,,,,,,,,,,,,,,
说明,①本标准规定了冷镦用碳钢钢丝，用于制造各种类型的螺钉(如螺栓、螺母、铆钉、机螺钉、自攻螺钉等)和用冷镦制造的各种零件。 ②用于制造本标准钢丝的盘条应符合JIS G 3507-1的规定。,,,,,,,,,,,,,,,
条件,热处理或状态,抗拉强度σb Mpa,断面收缩率ψ %,硬度 HBW,,,,,,,,,,,,
线材,冷作前球化退火（DA）,≥370,≥55,HRB≤85,,,,,,,,,,,,
线材；t≤3,冷作（D）,≥690,-,-,,,,,,,,,,,,
线材；3<t≤4,冷作（D）,≥590,≥45,-,,,,,,,,,,,,
线材；4<t≤5,冷作（D）,≥490,≥45,-,,,,,,,,,,,,
线材；t>5,冷作（D）,≥410,≥45,≤92,,,,,,,,,,,,
牌号,DC05,,,,,,,,,,,,,,,
欧标钢号,1.0312,,,,,,,,,,,,,,,
对应标准,EN 10130-2006 冷成型冷轧低碳钢平板产品 - 交货技术条件,,,,,,,,,,,,,,,
归类,碳钢,,,,,,,,,,,,,,,
说明,①表面种类：A，B；②表面规格：b=特别光滑，g=光滑，m=无光泽，r=粗糙 板材命名示例：EN 10130+A1-DC03-B-g或EN 10130+A1-1.0347-B-g其中B为表面类型，g表示表面规格为光滑,,,,,,,,,,,,,,,
成分,C,Mn,P,S,,,,,,,,,,,,
最小值,-,-,-,-,,,,,,,,,,,,
最大值,0.06,0.35,0.025,0.025,,,,,,,,,,,,
条件,抗拉强度σb Mpa,屈服点σs Mpa,延伸率δ %,,,,,,,,,,,,,
冷轧扁平材; 平整; t≥0.35或w≥600,270~330,140~180,≥40,,,,,,,,,,,,,
牌号,C10C,,,,,,,,,,,,,,,
对应标准,ISO 4954-2018 冷镦和冷挤压用钢,,,,,,,,,,,,,,,
归类,碳钢,,,,,,,,,,,,,,,
成分,C,Si,Mn,P,S,Cr,,,,,,,,,,
最小值,0.08,-,0.3,-,-,-,,,,,,,,,,
最大值,0.12,0.1,0.5,0.025,0.025,0.3,,,,,,,,,,
牌号,1515,,,,,,,,,,,,,,,
美国UNS,G15150,,,,,,,,,,,,,,,
对应标准,SAE J403-2014 碳钢的化学成分,,,,,,,,,,,,,,,
归类,碳钢,,,,,,,,,,,,,,,
说明,•“Flat Rolled Products”适用于结构型材、板材、带材、薄板和焊管。 •“Long Products”适用于锻造、热轧和冷加工棒材、盘条和无缝管的半成品。,,,,,,,,,,,,,,,
Unnamed: 0,成分,C,Mn,P,S,,Ni,Cu,Mo,Al ①,更多,,,,,
Flat Rolled Products,最小值,0.13,1.1,-,-,,-,-,-,0.02,Cr+Ni+Mo≤0.50,,,,,
Flat Rolled Products,最大值,0.18,1.4,0.03,0.035,,0.3,0.3,0.1,0.06,Cr+Ni+Mo≤0.50,,,,,
牌号,45S20,,,,,,,,,,,,,,,
德国W-Nr.,1.0727,,,,,,,,,,,,,,,
对应标准,DIN 1651-1988 易切削钢技术供货条件,,,,,,,,,,,,,,,
归类,碳钢,,,,,,,,,,,,,,,
性能,易切削性  淬透性,,,,,,,,,,,,,,,
标签,易切削调质钢,,,,,,,,,,,,,,,
说明,1、本标准适用于易切削钢： ——半成品，如大钢坯、扁钢、棒料 ——热轧线材 ——热轧条钢（圆钢、方钢、六角钢、八角钢和扁钢） ——冷拔钢 结构和供货时热处理状态的组合本标准有规定 2、没有其他规定的话，DIN 17010描述的钢和钢产品一般供货技术条件补充适用于本标准的内容 3、易切削钢的特点是具有良好的可切削性和易裂性。这些性能是由于它具有较高的硫含量，必要时也含其他的附加物（如铅）而产生的 4、牌号后缀字符表示材料供货状态和热处理：K=冷拔；U或U+SH=热作或热作及去皮；K+S=冷拔及消除应力；SH+V=去皮及调质；K+V=冷拔及调质,,,,,,,,,,,,,,,
成分,C,Si,Mn,P,S,,,,,,,,,,,
最小值,0.42,0.1,0.7,-,0.18,,,,,,,,,,,
最大值,0.5,0.3,1.1,0.06,0.25,,,,,,,,,,,
条件,热处理或状态,抗拉强度σb Mpa,屈服点σs Mpa,延伸率δ %,硬度 HBW,,,,,,,,,,,
"棒材, 半成品, 线材；t≤10",热作 (U)或热作及去皮(U+SH),590~760,,,≤229,,,,,,,,,,,
"棒材, 半成品, 线材；10<t≤16",热作 (U)或热作及去皮(U+SH),590~760,,,≤229,,,,,,,,,,,
"棒材, 半成品, 线材；16<t≤40",热作 (U)或热作及去皮(U+SH),590~760,,,≤223,,,,,,,,,,,
"棒材, 半成品, 线材；40<t≤63",热作 (U)或热作及去皮(U+SH),590~740,,,≤223,,,,,,,,,,,
"棒材, 半成品, 线材；63<t≤100",热作 (U)或热作及去皮(U+SH),580~730,,,≤217,,,,,,,,,,,
"棒材, 半成品, 线材；t≤10",冷拔（K）,740~980,≥570,≥5,,,,,,,,,,,,
"棒材, 半成品, 线材；10<d≤16",冷拔（K）,690~930,≥470,≥6,,,,,,,,,,,,
"棒材, 半成品, 线材；16<d≤40",冷拔（K）,640~830,≥375,≥7,,,,,,,,,,,,
"棒材, 半成品, 线材；40<d≤63",冷拔（K）,610~800,≥325,≥8,,,,,,,,,,,,
"棒材, 半成品, 线材；63<d≤100",冷拔（K）,580~770,≥305,≥9,,,,,,,,,,,,
"棒材, 半成品, 线材；d≤63",冷拔及消除应力 (K+S),≤750,,,,,,,,,,,,,,
"棒材, 半成品, 线材；t≤10",去皮及调质(SH+V)或冷拔及调质(K+V),700~840,≥480,≥10,,,,,,,,,,,,
"棒材, 半成品, 线材；10<d≤16",去皮及调质(SH+V)或冷拔及调质(K+V),700~840,≥480,≥11,,,,,,,,,,,,
"棒材, 半成品, 线材；16<d≤40",去皮及调质(SH+V)或冷拔及调质(K+V),660~800,≥410,≥13,,,,,,,,,,,,
"棒材, 半成品, 线材；40<d≤63",去皮及调质(SH+V)或冷拔及调质(K+V),620~760,≥375,≥14,,,,,,,,,,,,
牌号,C25,,,,,,,,,,,,,,,
对应标准,DIN EN ISO 683-1-2018 热处理钢、合金钢和易切削钢 -- 第1部分：调质非合金钢,,,,,,,,,,,,,,,
归类,碳钢,,,,,,,,,,,,,,,
标签,优质非合金钢,,,,,,,,,,,,,,,
成分,C,Si,Mn,P,S,Cr,,,,,,,,,,
最小值,0.22,0.1,0.4,-,-,-,,,,,,,,,,
最大值,0.29,0.4,0.7,0.045,0.045,0.4,,,,,,,,,,
直径d 或 厚度t mm,热处理或状态,抗拉强度σb Mpa,屈服点σs Mpa,延伸率δ %,,,,,,,,,,,,
d≤16; t≤8,调质（QT）,550~700,≥370,≥19,,,,,,,,,,,,
16＜d≤40；8＜t≤20,调质（QT）,500~650,≥320,≥21,,,,,,,,,,,,
d≤16；t≤16,正火（N）,≥470,≥260,≥22,,,,,,,,,,,,
16<d≤100；16＜t≤100,正火（N）,≥440,≥230,≥23,,,,,,,,,,,,
牌号,S460J2,,,,,,Ni,Cu,Mo,更多,,,,,,
欧标钢号,1.0552,,,,,,-,-,-,Cr+Mo+Ni≤0.63,,,,,,
对应标准,EN 10025-2-2019 热轧结构钢产品 - 第2部分：非合金结构钢的交货技术条件,,,,,,0.4,0.3,0.1,Cr+Mo+Ni≤0.63,,,,,,
归类,碳钢,,,,,,,,,,,,,,,
标签,镇静钢,,,,,,,,,,,,,,,
说明,①本标准说明了扁长产品及半成品的技术供货条件，规定了明确的供货条款下，按照化学成分表及机械性能表中给出热轧非合金优质钢平板和长形产品的组别和等级。此标准也对三种工程类用钢做了补充说明。此标准不适用于中空型材结构和管材。 ②本技术供货条件适用于： ——对于S460JR、J0、J2、K2和S500J0的长形产品，厚度为≥3mm和≤150mm; ——对于质量级别JR、J0、J2和K2的板材产品，厚度≤400mm; ——对于其他强度等级和质量级别的板材和长形产品，厚度≤250mm。 ③除在+N(正火状态)条件下供货的产品外，此标准中说明的钢制品未经热处理。允许进行消除应力退火。在+N条件下供货的产品可进行热成形和/或供货后正火。 ④按照此标准要求转换成轧制品的半成品需要按照订货时的协议。化学成分需要在订货时协商确定，但是也应该在化学成分表的范围内。 ⑤对于特殊要求的等级和产品形式应在订货时做出说明。,,,,,,,,,,,,,,,
密度,7.85 g/cm3,,,,,,,,,,,,,,,
Unnamed: 0,成分,C,Si,Mn,P,S,,,,,,,,,,
d≤30,最小值,-,-,-,-,-,,,,,,,,,,
d≤30,最大值,0.2,0.55,1.7,0.03,0.03,,,,,,,,,,
条件,抗拉强度σb Mpa,屈服点σs Mpa,延伸率δ %,冲击吸收能量KV2 J,,,,,,,,,,,,
长材; 3≤t≤16,550~720,≥460,≥17,-20°C≥27,,,,,,,,,,,,
长材; 16<t≤40,550~720,≥440,≥17,≥27,,,,,,,,,,,,
长材; 40<t≤63,550~720,≥420,≥17,≥27,,,,,,,,,,,,
长材; 63<t≤80,550~720,≥400,≥17,≥27,,,,,,,,,,,,
长材; 80<t≤100,550~720,≥390,≥17,≥27,,,Cr,Ni,Cu,Mo,N,Ti,V,Nb,,
长材; 100<t≤150,530~700,≥390,≥17,≥27,,,-,-,-,-,-,-,-,-,,
美国UNS,G10950,,,,,,0.29,0.42,0.55,0.11,0.025,0.05,0.13,0.05,,
ASTM  型号或牌号,1095,,,,,,,,,,,,,,,
对应标准,ASTM A29/A29M-2020 热锻碳素钢和合金钢棒材一般要求标准规范,,,,,,,,,,,,,,,
归类,碳钢,,,,,,,,,,,,,,,
性能,锻压性,,,,,,,,,,,,,,,
标签,非硫处理碳素钢,,,,,,,,,,,,,,,
说明,可制作锁紧垫圈,,,,,,,,,,,,,,,
成分,C,Mn,P,S,,,,,,,,,,,,
最小值,0.9,0.3,-,-,,,,,,,,,,,,
最大值,1.03,0.5,0.04,0.05,,,,,,,,,,,,
牌号,SGD 3,,,,,,,,,,,,,,,
对应标准,JIS G 3108-2004 轧制碳素钢冷加工棒材,,,,,,,,,,,,,,,
归类,碳钢,,,,,,,,,,,,,,,
成分,C,Mn *,P,S,,,,,,,,,,,,
最小值,0.15,0.3,-,-,,,,,,,,,,,,
最大值,0.2,0.6,0.045,0.045,,,,,,,,,,,,
牌号,S43C,,,,,,,,,,,,,,,
对应标准,Q/BQB 517-2018 冷镦钢盘条,,,,,,,,,,,,,,,
归类,碳钢,,,,,,,,,,,,,,,
说明,①本标准规定了冷镦钢盘条的尺寸、 外形、 重量及允许偏差、 技术要求、 检验与试验、 包装、 标志和 检验文件等。 ②本标准适用于宝山钢铁股份有限公司生产的冷镦钢无扭控冷热轧盘条。 主要用于制造汽车、 电子、 机械等行业使用的高等级冷成型紧固件、 异形件等。 ③表面质量要求，B-系列冷镦钢严于冷镦钢。 ④非金属夹杂物检验，为必做项目，B-系列冷镦钢规定了更高的合格级别,,,,,,,,,,,,,,,
成分,C,Si,Mn,P,S,Cr,,,,,,,,,,
最小值,0.4,0.15,0.6,-,-,-,,,,,,,,,,
最大值,0.44,0.35,0.9,0.02,0.02,0.2,,,,,,,,,,
牌号,15B21H,,,,,,,,,,,,,,,
美国UNS,H15211,,,,,,,,,,,,,,,
对应标准,ASTM A304-2016 须符合淬火淬透性要求的碳钢与合金钢棒材规范,,,,,,,,,,,,,,,
归类,碳钢,,,,,,,,,,,,,,,
成分,C,Si,Mn,P,S,Cr ①,,,,,,,,,,
最小值,0.17,0.15,0.7,-,-,-,Ni,Cu,Mo,,,,,,,
最大值,0.24,0.35,1.2,0.04,0.05,0.2,-,-,-,,,,,,,
牌号,P280GH,,,,,,0.2,0.2,0.06,,,,,,,
欧标钢号,1.0426,,,,,,,,,,,,,,,
对应标准,EN 10222-2-2017 压力用途用钢制锻件 第2部分 具有高温特性的铁素体和马氏体钢,,,,,,,,,,,,,,,
归类,碳钢,,,,,,,,,,,,,,,
成分,C,Si,Mn,P,S,Cr,,,,,,,,,,
最小值,0.08,-,0.9,-,-,-,Ni ①,Cu ①,Mo ①,B,,,,,,
最大值,0.2,0.4,1.5,0.025,0.015,0.3,-,-,-,0.0005,,,,,,
厚度 t mm,抗拉强度σb Mpa,屈服点σs Mpa,延伸率δ %,冲击吸收能量KV2 J,,,0.25,0.35,0.06,-,,,,,,
t≤35,460~580,≥280,I：≥23，tr/t：≥21,I：≥48，tr/t：≥27,,,,,,,,,,,,
35＜t≤160,460~580,≥255,I：≥23，tr/t：≥21,I：≥48，tr/t：≥27,,,,,,,,,,,,
牌号,T13A,,,,,,,,,,,,,,,
对应标准,YB /T 5058-2005 弹簧钢、工具钢冷轧钢带,,,,,,,,,,,,,,,
归类,碳钢,,,,,,Ni,Cu,Mo,Ti,V,Nb,更多,,,
成分,C,Si,Mn,P,S,Cr,-,-,-,-,-,-,Cr+Cu+Mo+Ni≤0.70；碳当量≤0.45,,,
最小值,1.25,-,-,-,-,-,0.3,0.3,0.08,0.03,0.02,0.01,Cr+Cu+Mo+Ni≤0.70；碳当量≤0.45,,,
最大值,1.35,0.35,0.4,0.03,0.02,0.25,,,,,,,,,,
厚度 t mm,抗拉强度σb Mpa,,,,,,,,,,,,,,,
0.10~3.00，退火钢带,≤880,,,,,,,,,,,,,,,
牌号,1002,,,,,,,,,,,,,,,
美国UNS,G10020,,,,,,,,,,,,,,,
对应标准,SAE J403-2014 碳钢的化学成分,,,,,,,,,,,,,,,
归类,碳钢,,,,,,Ni,Cu,,,,,,,,
说明,•“Flat Rolled Products”适用于结构型材、板材、带材、薄板和焊管。 •“Long Products”适用于锻造、热轧和冷加工棒材、盘条和无缝管的半成品。,,,,,,-,-,,,,,,,,
Unnamed: 0,成分,C,Mn,P,S,,0.2,0.3,,,,,,,,
Flat Rolled Products,最小值,0.02,-,-,-,,,,,,,,,,,
Flat Rolled Products,最大值,0.04,0.35,0.03,0.035,,,,,,,,,,,
牌号,1049,,,,,,,,,,,,,,,
美国UNS,G10490,,,,,,,,,,,,,,,
对应标准,SAE J403-2014 碳钢的化学成分,,,,,,,,,,,,,,,
归类,碳钢,,,,,,,,,,,,,,,
说明,•“Flat Rolled Products”适用于结构型材、板材、带材、薄板和焊管。 •“Long Products”适用于锻造、热轧和冷加工棒材、盘条和无缝管的半成品。,,,,,,,,,,,,,,,
Unnamed: 0,成分,C,Mn,P,S,,,,,,,,,,,
Flat Rolled Products,最小值,0.46,0.6,-,-,,,,,,,,,,,
Flat Rolled Products,最大值,0.53,0.9,0.03,0.035,,,,,,,,,,,
牌号,36SMn14,,,,,,,,,,,,,,,
欧标钢号,1.0764,,,,,,,,,,,,,,,
对应标准,EN 10277-2018 光亮产品-发货技术条件,,,,,,,,,,,,,,,
归类,碳钢,,,,,,,,,,,,,,,
性能,易切削性,,,,,,,,,,,,,,,
标签,易切削淬火和回火钢,,,,,,,,,,,,,,,
成分,C,Si,Mn,P,S,,,,,,,,,,,
最小值,0.32,-,1.3,-,0.1,,,,,,,,,,,
最大值,0.39,0.4,1.7,0.06,0.18,,,,,,,,,,,
厚度 t mm,热处理或状态,抗拉强度σb Mpa,屈服点σs Mpa,延伸率δ %,硬度 HBW,,,,,,,,,,,
5≤t≤10,冷拉（+C）,660~960,≥500,≥6,,,,,,,,,,,,
10<t≤16,冷拉（+C）,620~920,≥440,≥6,,,,,,,,,,,,
16<t≤40,冷拉（+C）,600~900,≥390,≥7,,,,,,,,,,,,
40<t≤63,冷拉（+C）,580~840,≥360,≥8,,,,,,,,,,,,
63<t≤100,冷拉（+C）,560~820,≥340,≥9,,,,,,,,,,,,
16<t≤40,轧制及去皮(+SH),560~750,,,≤219,,,,,,,,,,,
40<t≤63,轧制及去皮(+SH),560~740,,,≤216,,,,,,,,,,,
63<t≤100,轧制及去皮(+SH),550~740,,,≤216,,,,,,,,,,,
16<t≤40,"淬火及回火,剥皮(+QT+SH)",670~820,≥420,≥15,,,,,,,,,,,,
40<t≤63,"淬火及回火,剥皮(+QT+SH)",640~790,≥400,≥16,,,,,,,,,,,,
63<t≤100,"淬火及回火,剥皮(+QT+SH)",570~720,≥360,≥17,,,,,,,,,,,,
5≤t≤10,"淬火及回火,冷拉(+QT+C)",750~1000,≥525,≥6,,,,,,,,,,,,
10<t≤16,"淬火及回火,冷拉(+QT+C)",740~990,≥520,≥6,,,,,,,,,,,,
16<t≤40,"淬火及回火,冷拉(+QT+C)",720~970,≥505,≥8,,,,,,,,,,,,
40<t≤63,"淬火及回火,冷拉(+QT+C)",680~930,≥475,≥9,,,,,,,,,,,,
63<t≤100,"淬火及回火,冷拉(+QT+C)",580~840,≥405,≥9,,,,,,,,,,,,
牌号,1370-00,,,,,,,,,,,,,,,
对应标准,SS 14 1370 表面硬化钢,,,,,,,,,,,,,,,
归类,碳钢,,,,,,,,,,,,,,,
成分,C,Si,Mn,P,S,,,,,,,,,,,
最小值,0.12,0.1,0.5,-,0.02,,,,,,,,,,,
最大值,0.18,0.4,0.9,0.04,0.04,,,,,,,,,,,
条件,抗拉强度σb Mpa,屈服点σs Mpa,延伸率δ %,硬度 HBW,,,,,,,,,,,,
"棒材, 锻件, 厚板, 薄板, 带材; 轧制或锻造",360~440,≥210,≥22,≤156,,,,,,,,,,,,
牌号,E335,,,,,,,,,,,,,,,
欧标钢号,1.006,,,,,,,,,,,,,,,
对应标准,EN 10025-2-2019 热轧结构钢产品 - 第2部分：非合金结构钢的交货技术条件,,,,,,,,,,,,,,,
归类,碳钢,,,,,,,,,,,,,,,
标签,不允许沸腾钢,,,,,,,,,,,,,,,
说明,①本标准说明了扁长产品及半成品的技术供货条件，规定了明确的供货条款下，按照化学成分表及机械性能表中给出热轧非合金优质钢平板和长形产品的组别和等级。此标准也对三种工程类用钢做了补充说明。此标准不适用于中空型材结构和管材。 ②本技术供货条件适用于： ——对于S460JR、J0、J2、K2和S500J0的长形产品，厚度为≥3mm和≤150mm; ——对于质量级别JR、J0、J2和K2的板材产品，厚度≤400mm; ——对于其他强度等级和质量级别的板材和长形产品，厚度≤250mm。 ③除在+N(正火状态)条件下供货的产品外，此标准中说明的钢制品未经热处理。允许进行消除应力退火。在+N条件下供货的产品可进行热成形和/或供货后正火。 ④按照此标准要求转换成轧制品的半成品需要按照订货时的协议。化学成分需要在订货时协商确定，但是也应该在化学成分表的范围内。 ⑤对于特殊要求的等级和产品形式应在订货时做出说明。,,,,,,,,,,,,,,,
密度,7.85 g/cm3,,,,,,,,,,,,,,,
成分,P,S,N,,,,,,,,,,,,,
最小值,-,-,-,,,,,,,,,,,,,
最大值,0.045,0.045,0.012,,,,,,,,,,,,,
条件,抗拉强度σb Mpa,屈服点σs Mpa,延伸率δ %,,,,,,,,,,,,,
长材和扁平材; 1<t≤1.5,590~770,≥335,≥9,,,,,,,,,,,,,
长材和扁平材; 1.5<t≤2,590~770,≥335,≥10,,,,,,,,,,,,,
长材和扁平材; 2<t≤2.5,590~770,≥335,≥11,,,,,,,,,,,,,
长材和扁平材; 2.5<t<3,590~770,≥335,≥12,,,,,,,,,,,,,
长材和扁平材; 3≤t≤16,570~710,≥335,≥16,,,,,,,,,,,,,
长材和扁平材; 16<t≤40,570~710,≥325,≥16,,,,,,,,,,,,,
长材和扁平材; 40<t≤63,570~710,≥315,≥15,,,,,,,,,,,,,
长材和扁平材; 63<t≤80,570~710,≥305,≥14,,,,,,,,,,,,,
长材和扁平材; 80<t≤100,570~710,≥295,≥14,,,,,,,,,,,,,
长材和扁平材; 100<t≤150,550~710,≥275,≥12,,,,,,,,,,,,,
长材和扁平材; 150<t≤200,540~710,≥265,≥11,,,,,,,,,,,,,
长材和扁平材; 200<t≤250,540~710,≥255,≥11,,,,,,,,,,,,,
长材和扁平材; t≤1,590~770,≥335,≥8,,,,,,,,,,,,,
美国UNS,G10430,,,,,,,,,,,,,,,
ASTM  型号或牌号,1043,,,,,,,,,,,,,,,
对应标准,ASTM A29/A29M-2020 热锻碳素钢和合金钢棒材一般要求标准规范,,,,,,,,,,,,,,,
归类,碳钢,,,,,,,,,,,,,,,
性能,锻压性,,,,,,,,,,,,,,,
标签,非硫处理碳素钢,,,,,,,,,,,,,,,
成分,C,Mn,P,S,,,,,,,,,,,,
最小值,0.4,0.7,-,-,,,,,,,,,,,,
最大值,0.47,1,0.04,0.05,,,,,,,,,,,,
美国UNS,G15360,,,,,,,,,,,,,,,
ASTM  型号或牌号,1536,,,,,,,,,,,,,,,
旧牌号,1036,,,,,,,,,,,,,,,
对应标准,ASTM A29/A29M-2020 热锻碳素钢和合金钢棒材一般要求标准规范,,,,,,,,,,,,,,,
归类,碳钢,,,,,,,,,,,,,,,
标签,高锰碳钢,,,,,,,,,,,,,,,
成分,C,Mn,P,S,,,,,,,,,,,,
最小值,0.3,1.2,-,-,,,,,,,,,,,,
最大值,0.37,1.5,0.04,0.05,,,,,,,,,,,,
牌号,C90U,,,,,,,,,,,,,,,
欧标钢号,1.1535,,,,,,,,,,,,,,,
对应标准,EN ISO 4957-2018 工具钢,,,,,,,,,,,,,,,
归类,碳钢,,,,,,,,,,,,,,,
标签,冷作非合金工具钢,,,,,,,,,,,,,,,
成分,C,Si,Mn,P,S,,,,,,,,,,,
最小值,0.85,0.1,0.1,-,-,,,,,,,,,,,
最大值,0.95,0.3,0.4,0.03,0.03,,,,,,,,,,,
热处理,硬度 HBW,,,,,,,,,,,,,,,
退火 (+A),≤207,,,,,,,,,,,,,,,
淬火及回火,HRC≥60,,,,,,,,,,,,,,,
牌号,Fe 690,,,,,,,,,,,,,,,
对应标准,ISO 1052-1982 一般工程用钢,,,,,,,,,,,,,,,
归类,碳钢,,,,,,,,,,,,,,,
成分,P,S,,,,,,,,,,,,,,
最小值,-,-,,,,,,,,,,,,,,
最大值,0.05,0.05,,,,,,,,,,,,,,
Unnamed: 0,抗拉强度σb Mpa,屈服点σs Mpa,冲击吸收能量KV2 J,,,,,,,,,,,,,
e≤16,690~840,≥365,≥10,,,,,,,,,,,,,
16＜e≤40,690~840,≥355,≥10,,,,,,,,,,,,,
40＜e≤63,690~840,≥345,≥10,,,,,,,,,,,,,
牌号,C35R,,,,,,,,,,,,,,,
对应标准,ISO 683-1-2016 淬火和回火用非合金钢,,,,,,,,,,,,,,,
归类,碳钢,,,,,,,,,,,,,,,
标签,特种钢,,,,,,,,,,,,,,,
成分,C,Si,Mn,P,S,Cr,,,,,,,,,,
最小值,0.32,0.1,0.5,-,0.02,-,,,,,,,,,,
最大值,0.39,0.4,0.8,0.025,0.04,0.4,,,,,,,,,,
直径d 或 厚度t mm,抗拉强度σb Mpa,屈服点σs Mpa,延伸率δ %,断面收缩率ψ %,冲击吸收能量KV2 J,,,,,,,,,,,
d≤16 or t≤8,630~780,≥430,≥17,≥40,≥25,,,,,,,,,,,
16＜d≤40 or 8＜t≤20,600~750,≥380,≥19,≥45,≥25,,,,,,,,,,,
40＜d≤100 or 20＜t≤60,550~700,≥320,≥20,≥50,≥25,,,,,,,,,,,
牌号,A1006,,,,,,,,,,,,,,,
对应标准,AS /NZS 3678-2016 热轧结构钢板、波纹板和厚板,,,,,,Ni,Cu,Mo,更多,,,,,,
归类,碳钢,,,,,,-,-,-,Cr+Mo+Ni≤0.63,,,,,,
成分,C,Si,Mn,P,S,Cr,0.4,0.3,0.1,Cr+Mo+Ni≤0.63,,,,,,
最小值,-,-,-,-,-,-,,,,,,,,,,
最大值,0.08,0.03,0.4,0.04,0.03,0.25,,,,,,,,,,
牌号,A108 Grade 1212,,,,,,,,,,,,,,,
美国UNS,G12120,,,,,,,,,,,,,,,
对应标准,ASTM A108-1999 冷成形钢棒品质的标准规范,,,,,,,,,,,,,,,
归类,碳钢,,,,,,,,,,,,,,,
标签,易切削钢,,,,,,,,,,,,,,,
说明,本规范涵盖按化学成分生产的标准质量冷加工碳钢棒。标准质量的冷加工棒材适用于热处理，加工成部件，或在成品状态下使用，如轴系，或建筑应用，或用于其他类似用途。钢材的等级由等级编号或化学成分确定。,,,,,,Ni,Cu,Mo,Ti,Al,更多,,,,
成分,C,Mn,P,S,,,-,-,-,-,-,Cu+Ni+Cr+Mo≤1,,,,
最小值,-,0.7,0.07,0.16,,,0.5,0.4,0.1,0.04,0.1,Cu+Ni+Cr+Mo≤1,,,,
最大值,0.13,1,0.12,0.23,,,,,,,,,,,,
牌号,IFI-1022/A,,,,,,,,,,,,,,,
对应标准,"ASTM F2282-2018 机械紧固件用碳素和合金钢丝, 杆材和棒材质量保证要求标准规范",,,,,,,,,,,,,,,
归类,碳钢,,,,,,,,,,,,,,,
Unnamed: 0,成分,C,Mn,P,S,,,,,,,,,,,
"AIK, SiFg, SiCg",最小值,0.18,0.8,-,-,,,,,,,,,,,
"AIK, SiFg, SiCg",最大值,0.21,1,0.02,0.02,,,,,,,,,,,
Unnamed: 0,抗拉强度σb ksi,断面收缩率ψ %,,,,,,,,,,,,,,
"棒材,杆材；退火",≤72,≥62,,,,,,,,,,,,,,
"棒材,杆材；球化退火",≤67,≥65,,,,,,,,,,,,,,
线材；加工完成后球化退火(SAFS),≤65,≥68,,,,,,,,,,,,,,
线材；Annealed in process(AIP),≤81,≥60,,,,,,,,,,,,,,
线材；加工过程中球化退火(SAIP),≤72,≥62,,,,,,,,,,,,,,
牌号,SWRCH6R,,,,,,,,,,,,,,,
对应标准,JIS G 3507-1-2010 冷镦用碳钢 盘条,,,,,,,,,,,,,,,
归类,碳钢,,,,,,,,,,,,,,,
标签,沸腾钢,,,,,,,,,,,,,,,
成分,C,Mn,P,S,Cr,Ni,,,,,,,,,,
最小值,-,-,-,-,-,-,,,,,,,,,,
最大值,0.08,0.6,0.04,0.04,0.2,0.2,,,,,,,,,,
牌号,St13,,,,,,,,,,,,,,,
德国W-Nr.,1.0347,,,,,,,,,,,,,,,
对应标准,DIN 1623-1 用于冷成型的低碳钢冷轧钢带和钢板的供货技术条件,,,,,,,,,,,,,,,
归类,碳钢,,,,,,,,,,,,,,,
说明,②本标准规定的扁钢材的正确标记方法： —钢种的缩写名称（如St12）或材料号(1.0330)； —表面形式的缩写符合：O3-一般冷轧表面；O5-最佳表面； —表面类别的标记字母：b-特别光亮；g-光亮；m-无光泽；r-粗糙 示例：St12 O3r或1.0330 O3r；USt13 O5g或1.0333 O5g,,,,,,,,,,,,,,,
成分,C,Al,,,,,Cu,,,,,,,,,
最小值,-,0.02,,,,,-,,,,,,,,,
最大值,0.1,-,,,,,0.3,,,,,,,,,
条件,抗拉强度σb Mpa,屈服点σs Mpa,延伸率δ %,硬度 HBW,,,,,,,,,,,,
"薄板, 带材; 冷轧",270~370,≤240,≥34,HRB≤55,,,,,,,,,,,,
牌号,S355J0,,,,,,,,,,,,,,,
德国W-Nr.,1.0553,,,,,,,,,,,,,,,
对应标准,DIN EN 10025-2-2019 热轧结构钢产品 - 第2部分：非合金结构钢的交货技术条件,,,,,,,,,,,,,,,
归类,碳钢,,,,,,,,,,,,,,,
标签,不允许沸腾钢,,,,,,,,,,,,,,,
说明,①本标准说明了扁长产品及半成品的技术供货条件，规定了明确的供货条款下，按照化学成分表及机械性能表中给出热轧非合金优质钢平板和长形产品的组别和等级。此标准也对三种工程类用钢做了补充说明。此标准不适用于中空型材结构和管材。 ②本技术供货条件适用于： ——对于S460JR、J0、J2、K2和S500J0的长形产品，厚度为≥3mm和≤150mm; ——对于质量级别JR、J0、J2和K2的板材产品，厚度≤400mm; ——对于其他强度等级和质量级别的板材和长形产品，厚度≤250mm。 ③除在+N(正火状态)条件下供货的产品外，此标准中说明的钢制品未经热处理。允许进行消除应力退火。在+N条件下供货的产品可进行热成形和/或供货后正火。 ④按照此标准要求转换成轧制品的半成品需要按照订货时的协议。化学成分需要在订货时协商确定，但是也应该在化学成分表的范围内。 ⑤对于特殊要求的等级和产品形式应在订货时做出说明。,,,,,,,,,,,,,,,
密度,7.85 g/cm3,,,,,,,,,,,,,,,
Unnamed: 0,成分,C,Si,Mn,P,S,,,,,,,,,,
d≤30,最小值,-,-,-,-,-,,,,,,,,,,
d≤30,最大值,0.2,0.55,1.6,0.03,0.03,,,,,,,,,,
条件,抗拉强度σb Mpa,屈服点σs Mpa,延伸率δ %,冲击吸收能量KV2 J,,,,,,,,,,,,
长材和扁平材; t≤1,510~680,≥355,≥14,0°C≥27,,,,,,,,,,,,
长材和扁平材; 1<t≤1.5,510~680,≥355,≥15,≥27,,,,,,,,,,,,
长材和扁平材; 1.5<t≤2,510~680,≥355,≥16,≥27,,,,,,,,,,,,
长材和扁平材; 2<t≤2.5,510~680,≥355,≥17,≥27,,,,,,,,,,,,
长材和扁平材; 2.5<t<3,510~680,≥355,≥18,≥27,,,Cr,Ni,Cu,Mo,N,,,,,
长材和扁平材; 3≤t≤16,470~630,≥355,≥22,≥27,,,-,-,-,-,-,,,,,
长材和扁平材; 16<t≤40,470~630,≥345,≥22,≥27,,,0.29,0.42,0.55,0.11,0.012,,,,,
长材和扁平材; 40<t≤63,470~630,≥335,≥21,≥27,,,,,,,,,,,,
长材和扁平材; 63<t≤80,470~630,≥325,≥20,≥27,,,,,,,,,,,,
长材和扁平材; 80<t≤100,470~630,≥315,≥20,≥27,,,,,,,,,,,,
长材和扁平材; 100<t≤150,450~600,≥295,≥18,≥27,,,,,,,,,,,,
长材和扁平材; 150<t≤200,450~600,≥285,≥17,≥27,,,,,,,,,,,,
长材和扁平材; 200<t≤250,450~600,≥275,≥17,≥27,,,,,,,,,,,,
长材和扁平材; 250<t≤400,450~600,≥265,≥17,≥27,,,,,,,,,,,,
牌号,SWRH67A,,,,,,,,,,,,,,,
对应标准,JIS G 3506-2017 高碳钢线材,,,,,,,,,,,,,,,
归类,碳钢,,,,,,,,,,,,,,,
说明,用于制造高碳钢丝、油回火钢丝、预应力混凝土用高碳钢丝、镀锌钢丝绳、钢缆等的线材。同时，钢琴线材也包括在其中,,,,,,,,,,,,,,,
成分,C,Si,Mn,P,S,,,,,,,,,,,
最小值,0.64,0.15,0.3,-,-,,,,,,,,,,,
最大值,0.71,0.35,0.6,0.03,0.03,,,,,,,,,,,
美国UNS,G10130,,,,,,,,,,,,,,,
ASTM  型号或牌号,1013,,,,,,,,,,,,,,,
对应标准,ASTM A29/A29M-2020 热锻碳素钢和合金钢棒材一般要求标准规范,,,,,,,,,,,,,,,
归类,碳钢,,,,,,,,,,,,,,,
性能,锻压性,,,,,,,,,,,,,,,
标签,非硫处理碳素钢,,,,,,,,,,,,,,,
成分,C,Mn,P,S,,,,,,,,,,,,
最小值,0.11,0.5,-,-,,,,,,,,,,,,
最大值,0.16,0.8,0.04,0.05,,,,,,,,,,,,
牌号,A686 Type W1-8.5 Grade C,,,,,,,,,,,,,,,
美国UNS,T72301,,,,,,,,,,,,,,,
对应标准,ASTM A 686-1992(R2004) 碳素工具钢,,,,,,,,,,,,,,,
归类,碳钢,,,,,,,,,,,,,,,
成分,C,Si,Mn,P,S,Cr,,,,,,,,,,
最小值,0.85,0.1,0.1,-,-,-,,,,,,,,,,
最大值,0.95,0.4,0.4,0.03,0.03,0.3,,,,,,,,,,
条件,热处理或状态,硬度 HBW,,,,,,,,,,,,,,
"棒材, 锻件, 厚板, 薄板, 线材;",冷拉,≤241,,,,,,,,,,,,,,
"棒材, 锻件, 厚板, 薄板, 线材;",退火,≤202,,,,,,,,,,,,,,
"棒材, 锻件, 厚板, 薄板, 线材;",热处理,HRC≥65,,,,,,,,,,,,,,
钻杆; d < 3.2,,37,,,,,,,,,,,,,,
钻杆; 3.2<d≤6.4,,28,,,,,Ni,Cu,Mo,W,V,,,,,
钻杆; 6.4<d≤12.7,,23,,,,,-,-,-,-,-,,,,,
钻杆; d>12.7,,96,,,,,0.2,0.2,0.1,0.15,0.1,,,,,
牌号,SWRCH40K,,,,,,,,,,,,,,,
对应标准,Q/BQB 517-2018 冷镦钢盘条,,,,,,,,,,,,,,,
归类,碳钢,,,,,,,,,,,,,,,
说明,①本标准规定了冷镦钢盘条的尺寸、 外形、 重量及允许偏差、 技术要求、 检验与试验、 包装、 标志和 检验文件等。 ②本标准适用于宝山钢铁股份有限公司生产的冷镦钢无扭控冷热轧盘条。 主要用于制造汽车、 电子、 机械等行业使用的高等级冷成型紧固件、 异形件等。 ③表面质量要求，B-系列冷镦钢严于冷镦钢。 ④非金属夹杂物检验，为必做项目，B-系列冷镦钢规定了更高的合格级别,,,,,,,,,,,,,,,
成分,C,Si,Mn,P,S,Cr,,,,,,,,,,
最小值,0.37,0.1,0.6,-,-,-,,,,,,,,,,
最大值,0.43,0.35,0.9,0.02,0.02,0.2,,,,,,,,,,
牌号,B-10B21,,,,,,,,,,,,,,,
对应标准,Q/BQB 517-2018 冷镦钢盘条,,,,,,,,,,,,,,,
归类,碳钢,,,,,,,,,,,,,,,
标签,硼钢,,,,,,,,,,,,,,,
说明,①本标准规定了冷镦钢盘条的尺寸、 外形、 重量及允许偏差、 技术要求、 检验与试验、 包装、 标志和 检验文件等。 ②本标准适用于宝山钢铁股份有限公司生产的冷镦钢无扭控冷热轧盘条。 主要用于制造汽车、 电子、 机械等行业使用的高等级冷成型紧固件、 异形件等。 ③表面质量要求，B-系列冷镦钢严于冷镦钢。 ④非金属夹杂物检验，为必做项目，B-系列冷镦钢规定了更高的合格级别,,,,,,,,,,,,,,,
成分,C,Si,Mn,P,S,Cr,Ni,Cu,Mo,,,,,,,
最小值,0.18,-,0.7,-,-,-,-,-,-,,,,,,,
最大值,0.23,0.1,1,0.02,0.02,0.2,0.2,0.2,0.06,,,,,,,
牌号,A230,,,,,,,,,,,,,,,
对应标准,ASTM A230/A230M-2019 阀门用油回火优质碳素钢弹簧丝,,,,,,,,,,,,,,,
归类,碳钢,,,,,,,,,,,,,,,
成分,C ①,Si,Mn ①,P,S,,,,,,,,,,,
最小值,0.6,0.15,0.6,-,-,,,,,,,,,,,
最大值,0.75,0.35,0.9,0.025,0.03,,Ni,Cu,Mo,B,,,,,,
直径 d mm,抗拉强度σb Mpa,断面收缩率ψ %,,,,,-,-,-,0.0008,,,,,,
d＜1.5,1700~1850,,,,,,0.2,0.2,0.06,-,,,,,,
1.5≤d≤2.35,1650~1800,,,,,,,,,,,,,,,
2.35＜d≤3.25,1620~1770,≥40,,,,,,,,,,,,,,
3.25＜d≤4,1580~1720,≥40,,,,,,,,,,,,,,
4＜d≤4.9,1550~1700,≥40,,,,,,,,,,,,,,
4.9＜d≤5.7,1520~1680,≥40,,,,,,,,,,,,,,
5.7＜d≤6.35,1480~1630,≥40,,,,,,,,,,,,,,
d＞6.35,1450~1600,≥40,,,,,,,,,,,,,,
牌号,35SMnPb20,,,,,,,,,,,,,,,
对应标准,ISO 683-18-2014 热处理钢、合金钢和易切削钢 -- 第18部分：光面钢制品,,,,,,,,,,,,,,,
归类,碳钢,,,,,,,,,,,,,,,
成分,C,Si,Mn,P,S,Pb,,,,,,,,,,
最小值,0.32,-,0.9,-,0.15,0.15,,,,,,,,,,
最大值,0.39,0.4,1.4,0.06,0.25,0.35,,,,,,,,,,
厚度 t mm,热处理或状态,抗拉强度σb Mpa,屈服点σs Mpa,延伸率δ %,硬度 HBW,,,,,,,,,,,
5≤t≤10,Cold drawn (+C),660~960,≥500,≥6,,,,,,,,,,,,
10＜t≤16,Cold drawn (+C),620~920,≥440,≥6,,,,,,,,,,,,
16＜t≤40,Cold drawn (+C),600~900,≥390,≥7,,,,,,,,,,,,
40＜t≤63,Cold drawn (+C),580~840,≥360,≥8,,,,,,,,,,,,
63＜t≤100,Cold drawn (+C),560~820,≥340,≥9,,,,,,,,,,,,
16＜t≤40,As-rolled + peeled (+SH),560~750,,,≤219,,,,,,,,,,,
40＜t≤63,As-rolled + peeled (+SH),560~740,,,≤216,,,,,,,,,,,
63＜t≤100,As-rolled + peeled (+SH),550~740,,,≤216,,,,,,,,,,,
10＜t≤16,Quenched and tempered and peeled (+QT+SH),620~820,≥420,≥14,,,,,,,,,,,,
16＜t≤40,Quenched and tempered and peeled (+QT+SH),590~790,≥365,≥15,,,,,,,,,,,,
40＜t≤63,Quenched and tempered and peeled (+QT+SH),540~740,≥335,≥16,,,,,,,,,,,,
5≤t≤10,Quenched and tempered +Cold drawn (+QT+C),850~1000,≥595,≥9,,,,,,,,,,,,
10＜t≤16,Quenched and tempered +Cold drawn (+QT+C),775~925,≥545,≥10,,,,,,,,,,,,
16＜t≤40,Quenched and tempered +Cold drawn (+QT+C),700~900,≥490,≥12,,,,,,,,,,,,
40＜t≤63,Quenched and tempered +Cold drawn (+QT+C),700~900,≥490,≥13,,,,,,,,,,,,
63＜t≤100,Quenched and tempered +Cold drawn (+QT+C),625~850,≥440,≥14,,,,,,,,,,,,
牌号,C25,,,,,,,,,,,,,,,
对应标准,ISO 683-1-2016 淬火和回火用非合金钢,,,,,,,,,,,,,,,
归类,碳钢,,,,,,,,,,,,,,,
标签,优质钢,,,,,,,,,,,,,,,
成分,C,Si,Mn,P,S,Cr,,,,,,,,,,
最小值,0.22,0.1,0.4,-,-,-,,,,,,,,,,
最大值,0.29,0.4,0.7,0.045,0.045,0.4,,,,,,,,,,
直径d 或 厚度t mm,抗拉强度σb Mpa,屈服点σs Mpa,延伸率δ %,,,,,,,,,,,,,
d≤16 or t≤8,550~700,≥370,≥19,,,,,,,,,,,,,
16＜d≤40 or 8＜t≤20,500~650,≥320,≥21,,,,,,,,,,,,,
牌号,SWCH 27K,,,,,,,,,,,,,,,
对应标准,JIS G 3507-2-2005 冷镦碳钢 - 第2部分：线材,,,,,,,,,,,,,,,
归类,碳钢,,,,,,Ni,Cu,Mo,更多,,,,,,
性能,锻压性,,,,,,-,-,-,Cr+Mo+Ni≤0.63,,,,,,
标签,镇静钢,,,,,,0.4,0.3,0.1,Cr+Mo+Ni≤0.63,,,,,,
说明,①本标准规定了冷镦用碳钢钢丝，用于制造各种类型的螺钉(如螺栓、螺母、铆钉、机螺钉、自攻螺钉等)和用冷镦制造的各种零件。 ②用于制造本标准钢丝的盘条应符合JIS G 3507-1的规定。,,,,,,,,,,,,,,,
条件,热处理或状态,抗拉强度σb Mpa,断面收缩率ψ %,硬度 HBW,,,,,,,,,,,,
线材,冷作前球化退火（DA）,≥470,≥55,HRB≤92,,,,,,,,,,,,
牌号,UQSt 36,,,,,,,,,,,,,,,
德国W-Nr.,1.0204,,,,,,,,,,,,,,,
对应标准,DIN 17111-1980 螺栓、螺母和铆钉用低碳非合金钢,,,,,,,,,,,,,,,
归类,碳钢,,,,,,,,,,,,,,,
标签,非镇静钢,,,,,,,,,,,,,,,
说明,是制造DIN 5586 - 1989 轨道车辆用压缩空气装置-带凸缘和通风的锁紧螺钉的材料之一 1、本标准适用于产品厚度最大不超过40mm，不进行热处理(淬火和回火)和表面硬化，并用于热或冷成形的螺栓，螺母和铆钉的非合金低碳钢，与之相关的是强度要求或切削性能。 2、举例：钢UQSt 36，数字代号1.0204，条件未经处理轧制表面（U或00）表示为 UQSt 36U或1.2040.00,,,,,,,,,,,,,,,
密度,7.85 g/cm3,,,,,,,,,,,,,,,
Unnamed: 0,成分,C,Mn,P,S,,,,,,,,,,,
d≤22,最小值,-,0.25,-,-,,,,,,,,,,,
d≤22,最大值,0.14,0.5,0.04,0.04,,,,,,,,,,,
条件,抗拉强度σb Mpa,屈服点σs Mpa,延伸率δ %,冲击吸收能量KV2 J,,,,,,,,,,,,
d≤16,330~430,≥205,≥30,ISO-V(+20°C)≥27,,,,,,,,,,,,
16<d≤40,330~430,≥195,≥30,≥27,,,,,,,,,,,,
牌号,C25GC,,,,,,,,,,,,,,,
对应标准,ISO 4954-2018 冷镦和冷挤压用钢,,,,,,,,,,,,,,,
归类,碳钢,,,,,,,,,,,,,,,
成分,C,Si ①,Mn,P,S,Cr,Ni,Cu,Mo,Al ①,更多,,,,,
最小值,0.23,0.15,0.8,-,-,-,-,-,-,-,Cr+Ni+Mo≤0.50,,,,,
最大值,0.27,0.25,1,0.025,0.025,0.3,0.3,0.3,0.1,0.015,Cr+Ni+Mo≤0.50,,,,,
